Repository: pierluigiUNIVPM/Concrete-Strenght

File: Compressive strength of concrete at 28 days - 611.csv (part 1 of 25)
Id,"Case Name","Case Id","Water-binder ratio","Amount of fly ash","Amount of silica fume","Amount of slag","Amount of limestone powder","Amount of Pozzolan","Amount of metakaolin","Fine aggregate","Coarse aggregate",Sp,"Amount of binder","Amount of cement","Type of cement","Amount of water","Specimen size","Transfer coefficient","Test mode","Curing type","Compressive strength",Reference
,,,,,,,,,,kg/m^3,,,kg/m^3,kg/m^3,,kg/m^3,mm,,,,MPa,
18242693,"Compressive strength of concrete at 28 days",1,0.45,0.00,0.00,0.00,0.00,0.00,0.00,850,1250,0.40,390.0,390.0,po42.5,175.0,100,×0.95,GB50081,标养,42.10,"王能. 不同养护条件对粉煤灰混凝土抗碳化性能的影响[D]. 浙江工业大学, 2014."
18242694,"Compressive strength of concrete at 28 days",2,0.45,0.15,0.00,0.00,0.00,0.00,0.00,850,1250,0.40,390.0,331.5,po42.5,175.0,100,×0.95,GB50081,标养,45.80,"王能. 不同养护条件对粉煤灰混凝土抗碳化性能的影响[D]. 浙江工业大学, 2014."
18242695,"Compressive strength of concrete at 28 days",3,0.45,0.25,0.00,0.00,0.00,0.00,0.00,850,1250,0.40,390.0,292.5,po42.5,175.0,100,×0.95,GB50081,标养,42.90,"王能. 不同养护条件对粉煤灰混凝土抗碳化性能的影响[D]. 浙江工业大学, 2014."
18242696,"Compressive strength of concrete at 28 days",4,0.45,0.35,0.00,0.00,0.00,0.00,0.00,850,1250,0.40,390.0,253.5,po42.5,175.0,100,×0.95,GB50081,标养,29.40,"王能. 不同养护条件对粉煤灰混凝土抗碳化性能的影响[D]. 浙江工业大学, 2014."
18242697,"Compressive strength of concrete at 28 days",5,0.40,0.00,0.00,0.00,0.00,0.00,0.00,850,1250,0.40,440.0,440.0,po42.5,175.0,100,×0.95,GB50081,标养,50.10,"王能. 不同养护条件对粉煤灰混凝土抗碳化性能的影响[D]. 浙江工业大学, 2014."
18242698,"Compressive strength of concrete at 28 days",6,0.40,0.15,0.00,0.00,0.00,0.00,0.00,850,1250,0.40,440.0,374.0,po42.5,175.0,100,×0.95,GB50081,标养,49.60,"王能. 不同养护条件对粉煤灰混凝土抗碳化性能的影响[D]. 浙江工业大学, 2014."
18242699,"Compressive strength of concrete at 28 days",7,0.40,0.25,0.00,0.00,0.00,0.00,0.00,850,1250,0.40,440.0,330.0,po42.5,175.0,100,×0.95,GB50081,标养,48.10,"王能. 不同养护条件对粉煤灰混凝土抗碳化性能的影响[D]. 浙江工业大学, 2014."
18242700,"Compressive strength of concrete at 28 days",8,0.40,0.35,0.00,0.00,0.00,0.00,0.00,850,1250,0.40,440.0,286.0,po42.5,175.0,100,×0.95,GB50081,标养,39.50,"王能. 不同养护条件对粉煤灰混凝土抗碳化性能的影响[D]. 浙江工业大学, 2014."
18242701,"Compressive strength of concrete at 28 days",9,0.35,0.00,0.00,0.00,0.00,0.00,0.00,850,1250,0.40,485.0,485.0,po42.5,170.0,100,×0.95,GB50081,标养,61.50,"王能. 不同养护条件对粉煤灰混凝土抗碳化性能的影响[D]. 浙江工业大学, 2014."
18242702,"Compressive strength of concrete at 28 days",10,0.35,0.15,0.00,0.00,0.00,0.00,0.00,850,1250,0.40,485.0,412.0,po42.5,170.0,100,×0.95,GB50081,标养,58.90,"王能. 不同养护条件对粉煤灰混凝土抗碳化性能的影响[D]. 浙江工业大学, 2014."
18242703,"Compressive strength of concrete at 28 days",11,0.35,0.25,0.00,0.00,0.00,0.00,0.00,850,1250,0.40,485.0,364.0,po42.5,170.0,100,×0.95,GB50081,标养,58.10,"王能. 不同养护条件对粉煤灰混凝土抗碳化性能的影响[D]. 浙江工业大学, 2014."
18242704,"Compressive strength of concrete at 28 days",12,0.35,0.35,0.00,0.00,0.00,0.00,0.00,850,1250,0.40,485.0,315.0,po42.5,170.0,100,×0.95,GB50081,标养,50.60,"王能. 不同养护条件对粉煤灰混凝土抗碳化性能的影响[D]. 浙江工业大学, 2014."
18242705,"Compressive strength of concrete at 28 days",13,0.50,0.00,0.00,0.00,0.00,0.00,0.00,730,1100,0.40,380.0,380.0,po42.5,190.0,100,,GB50081,标养,35.60,"邱洪林, 叶青. 早期标准养护时间对普通混凝土抗碳化能力的影响[J]. 浙江工业大学学报, 2008, 36(4): 436-440."
18242706,"Compressive strength of concrete at 28 days",14,0.50,0.00,0.00,0.00,0.00,0.00,0.00,730,1100,0.40,380.0,380.0,po42.5,190.0,100,,GB50081,标养,36.50,"邱洪林, 叶青. 早期标准养护时间对普通混凝土抗碳化能力的影响[J]. 浙江工业大学学报, 2008, 36(4): 436-440."
18242707,"Compressive strength of concrete at 28 days",15,0.60,0.00,0.00,0.00,0.00,0.00,0.00,782,1081,0.42,317.0,317.0,po42.5,190.0,100,,GB50081,标养,36.20,"阮琦. 早期养护和粉煤灰掺量对普通混凝土碳化性能的影响[D]. 浙江工业大学, 2013."
18242708,"Compressive strength of concrete at 28 days",16,0.58,0.10,0.00,0.00,0.00,0.00,0.00,777,1074,0.42,316.7,285.0,po42.5,190.0,100,,GB50081,标养,36.00,"阮琦. 早期养护和粉煤灰掺量对普通混凝土碳化性能的影响[D]. 浙江工业大学, 2013."
18242709,"Compressive strength of concrete at 28 days",17,0.55,0.20,0.00,0.00,0.00,0.00,0.00,767,1060,0.42,317.5,254.0,po42.5,190.0,100,,GB50081,标养,35.40,"阮琦. 早期养护和粉煤灰掺量对普通混凝土碳化性能的影响[D]. 浙江工业大学, 2013."
18242710,"Compressive strength of concrete at 28 days",18,0.54,0.30,0.00,0.00,0.00,0.00,0.00,762,1053,0.42,317.1,222.0,po42.5,190.0,100,,GB50081,标养,35.10,"阮琦. 早期养护和粉煤灰掺量对普通混凝土碳化性能的影响[D]. 浙江工业大学, 2013."
18242711,"Compressive strength of concrete at 28 days",19,0.52,0.40,0.00,0.00,0.00,0.00,0.00,753,1039,0.42,316.7,190.0,po42.5,190.0,100,,GB50081,标养,34.70,"阮琦. 早期养护和粉煤灰掺量对普通混凝土碳化性能的影响[D]. 浙江工业大学, 2013."
18242712,"Compressive strength of concrete at 28 days",20,0.50,0.50,0.00,0.00,0.00,0.00,0.00,747,1032,0.42,318.0,159.0,po42.5,190.0,100,,GB50081,标养,34.10,"阮琦. 早期养护和粉煤灰掺量对普通混凝土碳化性能的影响[D]. 浙江工业大学, 2013."
18242713,"Compressive strength of concrete at 28 days",21,0.50,0.00,0.00,0.00,0.00,0.00,0.00,764,1056,0.42,380.0,380.0,po42.5,190.0,100,,GB50081,标养,41.60,"阮琦. 早期养护和粉煤灰掺量对普通混凝土碳化性能的影响[D]. 浙江工业大学, 2013."
18242714,"Compressive strength of concrete at 28 days",22,0.48,0.10,0.00,0.00,0.00,0.00,0.00,758,1047,0.42,380.0,342.0,po42.5,190.0,100,,GB50081,标养,40.30,"阮琦. 早期养护和粉煤灰掺量对普通混凝土碳化性能的影响[D]. 浙江工业大学, 2013."
18242715,"Compressive strength of concrete at 28 days",23,0.46,0.20,0.00,0.00,0.00,0.00,0.00,748,1032,0.42,380.0,304.0,po42.5,190.0,100,,GB50081,标养,40.00,"阮琦. 早期养护和粉煤灰掺量对普通混凝土碳化性能的影响[D]. 浙江工业大学, 2013."
18242716,"Compressive strength of concrete at 28 days",24,0.45,0.30,0.00,0.00,0.00,0.00,0.00,741,1024,0.42,380.0,266.0,po42.5,190.0,100,,GB50081,标养,38.90,"阮琦. 早期养护和粉煤灰掺量对普通混凝土碳化性能的影响[D]. 浙江工业大学, 2013."
18242717,"Compressive strength of concrete at 28 days",25,0.43,0.40,0.00,0.00,0.00,0.00,0.00,731,1009,0.42,380.0,228.0,po42.5,190.0,100,,GB50081,标养,37.20,"阮琦. 早期养护和粉煤灰掺量对普通混凝土碳化性能的影响[D]. 浙江工业大学, 2013."
18242718,"Compressive strength of concrete at 28 days",26,0.42,0.50,0.00,0.00,0.00,0.00,0.00,724,1001,0.42,380.0,190.0,po42.5,190.0,100,,GB50081,标养,36.90,"阮琦. 早期养护和粉煤灰掺量对普通混凝土碳化性能的影响[D]. 浙江工业大学, 2013."
18242719,"Compressive strength of concrete at 28 days",27,0.40,0.00,0.00,0.00,0.00,0.00,0.00,733,1012,0.42,475.0,475.0,po42.5,190.0,100,,GB50081,标养,52.50,"阮琦. 早期养护和粉煤灰掺量对普通混凝土碳化性能的影响[D]. 浙江工业大学, 2013."
18242720,"Compressive strength of concrete at 28 days",28,0.38,0.10,0.00,0.00,0.00,0.00,0.00,724,1001,0.42,475.6,428.0,po42.5,190.0,100,,GB50081,标养,53.10,"阮琦. 早期养护和粉煤灰掺量对普通混凝土碳化性能的影响[D]. 浙江工业大学, 2013."
18242721,"Compressive strength of concrete at 28 days",29,0.37,0.20,0.00,0.00,0.00,0.00,0.00,713,984,0.42,475.0,380.0,po42.5,190.0,100,,GB50081,标养,51.70,"阮琦. 早期养护和粉煤灰掺量对普通混凝土碳化性能的影响[D]. 浙江工业大学, 2013."
18242722,"Compressive strength of concrete at 28 days",30,0.35,0.30,0.00,0.00,0.00,0.00,0.00,705,973,0.42,474.3,332.0,po42.5,190.0,100,,GB50081,标养,50.30,"阮琦. 早期养护和粉煤灰掺量对普通混凝土碳化性能的影响[D]. 浙江工业大学, 2013."
18242723,"Compressive strength of concrete at 28 days",31,0.34,0.40,0.00,0.00,0.00,0.00,0.00,693,956,0.42,475.0,285.0,po42.5,190.0,100,,GB50081,标养,49.70,"阮琦. 早期养护和粉煤灰掺量对普通混凝土碳化性能的影响[D]. 浙江工业大学, 2013."
18242724,"Compressive strength of concrete at 28 days",32,0.33,0.50,0.00,0.00,0.00,0.00,0.00,684,945,0.42,476.0,238.0,po42.5,190.0,100,,GB50081,标养,48.10,"阮琦. 早期养护和粉煤灰掺量对普通混凝土碳化性能的影响[D]. 浙江工业大学, 2013."
18242725,"Compressive strength of concrete at 28 days",33,0.60,0.00,0.00,0.00,0.00,0.00,0.00,782,1081,0.42,317.0,317.0,po52.5,190.0,100,,GB50081,标养,38.70,"阮琦. 早期养护和粉煤灰掺量对普通混凝土碳化性能的影响[D]. 浙江工业大学, 2013."
18242726,"Compressive strength of concrete at 28 days",34,0.58,0.10,0.00,0.00,0.00,0.00,0.00,777,1074,0.42,316.7,285.0,po52.5,190.0,100,,GB50081,标养,37.70,"阮琦. 早期养护和粉煤灰掺量对普通混凝土碳化性能的影响[D]. 浙江工业大学, 2013."
18242727,"Compressive strength of concrete at 28 days",35,0.55,0.20,0.00,0.00,0.00,0.00,0.00,767,1060,0.42,317.5,254.0,po52.5,190.0,100,,GB50081,标养,36.10,"阮琦. 早期养护和粉煤灰掺量对普通混凝土碳化性能的影响[D]. 浙江工业大学, 2013."
18242728,"Compressive strength of concrete at 28 days",36,0.54,0.30,0.00,0.00,0.00,0.00,0.00,762,1053,0.42,317.1,222.0,po52.5,190.0,100,,GB50081,标养,35.70,"阮琦. 早期养护和粉煤灰掺量对普通混凝土碳化性能的影响[D]. 浙江工业大学, 2013."
18242729,"Compressive strength of concrete at 28 days",37,0.52,0.40,0.00,0.00,0.00,0.00,0.00,753,1039,0.42,316.7,190.0,po52.5,190.0,100,,GB50081,标养,35.00,"阮琦. 早期养护和粉煤灰掺量对普通混凝土碳化性能的影响[D]. 浙江工业大学, 2013."
18242730,"Compressive strength of concrete at 28 days",38,0.50,0.50,0.00,0.00,0.00,0.00,0.00,747,1032,0.42,318.0,159.0,po52.5,190.0,100,,GB50081,标养,34.60,"阮琦. 早期养护和粉煤灰掺量对普通混凝土碳化性能的影响[D]. 浙江工业大学, 2013."
18242731,"Compressive strength of concrete at 28 days",39,0.50,0.00,0.00,0.00,0.00,0.00,0.00,764,1056,0.42,380.0,380.0,po52.5,190.0,100,,GB50081,标养,44.20,"阮琦. 早期养护和粉煤灰掺量对普通混凝土碳化性能的影响[D]. 浙江工业大学, 2013."
18242732,"Compressive strength of concrete at 28 days",40,0.48,0.10,0.00,0.00,0.00,0.00,0.00,758,1047,0.42,380.0,342.0,po52.5,190.0,100,,GB50081,标养,42.20,"阮琦. 早期养护和粉煤灰掺量对普通混凝土碳化性能的影响[D]. 浙江工业大学, 2013."
18242733,"Compressive strength of concrete at 28 days",41,0.46,0.20,0.00,0.00,0.00,0.00,0.00,748,1032,0.42,380.0,304.0,po52.5,190.0,100,,GB50081,标养,41.50,"阮琦. 早期养护和粉煤灰掺量对普通混凝土碳化性能的影响[D]. 浙江工业大学, 2013."
18242734,"Compressive strength of concrete at 28 days",42,0.45,0.30,0.00,0.00,0.00,0.00,0.00,741,1024,0.42,380.0,266.0,po52.5,190.0,100,,GB50081,标养,41.00,"阮琦. 早期养护和粉煤灰掺量对普通混凝土碳化性能的影响[D]. 浙江工业大学, 2013."
18242735,"Compressive strength of concrete at 28 days",43,0.43,0.40,0.00,0.00,0.00,0.00,0.00,731,1009,0.42,380.0,228.0,po52.5,190.0,100,,GB50081,标养,39.10,"阮琦. 早期养护和粉煤灰掺量对普通混凝土碳化性能的影响[D]. 浙江工业大学, 2013."
18242736,"Compressive strength of concrete at 28 days",44,0.42,0.50,0.00,0.00,0.00,0.00,0.00,724,1001,0.42,380.0,190.0,po52.5,190.0,100,,GB50081,标养,38.00,"阮琦. 早期养护和粉煤灰掺量对普通混凝土碳化性能的影响[D]. 浙江工业大学, 2013."
18242737,"Compressive strength of concrete at 28 days",45,0.40,0.00,0.00,0.00,0.00,0.00,0.00,733,1012,0.42,475.0,475.0,po52.5,190.0,100,,GB50081,标养,59.80,"阮琦. 早期养护和粉煤灰掺量对普通混凝土碳化性能的影响[D]. 浙江工业大学, 2013."
18242738,"Compressive strength of concrete at 28 days",46,0.38,0.10,0.00,0.00,0.00,0.00,0.00,724,1001,0.42,475.6,428.0,po52.5,190.0,100,,GB50081,标养,60.90,"阮琦. 早期养护和粉煤灰掺量对普通混凝土碳化性能的影响[D]. 浙江工业大学, 2013."
18242739,"Compressive strength of concrete at 28 days",47,0.37,0.20,0.00,0.00,0.00,0.00,0.00,713,984,0.42,475.0,380.0,po52.5,190.0,100,,GB50081,标养,59.50,"阮琦. 早期养护和粉煤灰掺量对普通混凝土碳化性能的影响[D]. 浙江工业大学, 2013."
18242740,"Compressive strength of concrete at 28 days",48,0.35,0.30,0.00,0.00,0.00,0.00,0.00,705,973,0.42,474.3,332.0,po52.5,190.0,100,,GB50081,标养,58.50,"阮琦. 早期养护和粉煤灰掺量对普通混凝土碳化性能的影响[D]. 浙江工业大学, 2013."
18242741,"Compressive strength of concrete at 28 days",49,0.34,0.40,0.00,0.00,0.00,0.00,0.00,693,956,0.42,475.0,285.0,po52.5,190.0,100,,GB50081,标养,57.40,"阮琦. 早期养护和粉煤灰掺量对普通混凝土碳化性能的影响[D]. 浙江工业大学, 2013."
18242742,"Compressive strength of concrete at 28 days",50,0.33,0.50,0.00,0.00,0.00,0.00,0.00,684,945,0.42,476.0,238.0,po52.5,190.0,100,,GB50081,标养,56.20,"阮琦. 早期养护和粉煤灰掺量对普通混凝土碳化性能的影响[D]. 浙江工业大学, 2013."
18242743,"Compressive strength of concrete at 28 days",51,0.60,0.00,0.00,0.00,0.00,0.00,0.00,,,0.38,270.0,270.0,PI52.5,160.0,,,GB50081,标养,46.80,"陈立亭. 混凝土碳化模型及其参数研究[D]. 西安: 西安建筑科技大学, 2007."
18242744,"Compressive strength of concrete at 28 days",52,0.50,0.00,0.00,0.00,0.00,0.00,0.00,,,0.38,320.0,320.0,PI52.5,160.0,,,GB50081,标养,51.20,"陈立亭. 混凝土碳化模型及其参数研究[D]. 西安: 西安建筑科技大学, 2007."
18242745,"Compressive strength of concrete at 28 days",53,0.40,0.00,0.00,0.00,0.00,0.00,0.00,,,0.38,400.0,400.0,PI52.5,160.0,,,GB50081,标养,54.90,"陈立亭. 混凝土碳化模型及其参数研究[D]. 西安: 西安建筑科技大学, 2007."
18242746,"Compressive strength of concrete at 28 days",54,0.35,0.00,0.00,0.00,0.00,0.00,0.00,,,0.38,460.0,460.0,PI52.5,160.0,,,GB50081,标养,58.00,"陈立亭. 混凝土碳化模型及其参数研究[D]. 西安: 西安建筑科技大学, 2007."
18242747,"Compressive strength of concrete at 28 days",55,0.60,0.00,0.00,0.00,0.00,0.00,0.00,,,0.38,270.0,270.0,PI52.5,160.0,,,GB50081,标养,46.80,"陈立亭. 混凝土碳化模型及其参数研究[D]. 西安: 西安建筑科技大学, 2007."
18242748,"Compressive strength of concrete at 28 days",56,0.60,0.00,0.00,0.00,0.00,0.00,0.00,,,0.38,320.0,320.0,PI52.5,192.0,,,GB50081,标养,40.20,"陈立亭. 混凝土碳化模型及其参数研究[D]. 西安: 西安建筑科技大学, 2007."
18242749,"Compressive strength of concrete at 28 days",57,0.60,0.00,0.00,0.00,0.00,0.00,0.00,,,0.38,370.0,370.0,PI52.5,222.0,,,GB50081,标养,36.50,"陈立亭. 混凝土碳化模型及其参数研究[D]. 西安: 西安建筑科技大学, 2007."
18242750,"Compressive strength of concrete at 28 days",58,0.60,0.00,0.00,0.00,0.00,0.00,0.00,,,0.38,420.0,420.0,PI52.5,252.0,,,GB50081,标养,35.20,"陈立亭. 混凝土碳化模型及其参数研究[D]. 西安: 西安建筑科技大学, 2007."
18242751,"Compressive strength of concrete at 28 days",59,0.60,0.10,0.00,0.00,0.00,0.00,0.00,,,0.38,270.0,243.0,PI52.5,160.0,,,GB50081,标养,43.50,"陈立亭. 混凝土碳化模型及其参数研究[D]. 西安: 西安建筑科技大学, 2007."
18242752,"Compressive strength of concrete at 28 days",60,0.60,0.30,0.00,0.00,0.00,0.00,0.00,,,0.38,270.0,189.0,PI52.5,160.0,,,GB50081,标养,33.40,"陈立亭. 混凝土碳化模型及其参数研究[D]. 西安: 西安建筑科技大学, 2007."
18242753,"Compressive strength of concrete at 28 days",61,0.60,0.50,0.00,0.00,0.00,0.00,0.00,,,0.38,270.0,135.0,PI52.5,160.0,,,GB50081,标养,31.10,"陈立亭. 混凝土碳化模型及其参数研究[D]. 西安: 西安建筑科技大学, 2007."
18242754,"Compressive strength of concrete at 28 days",62,0.60,0.30,0.00,0.00,0.00,0.00,0.00,,,0.38,270.0,189.0,PI52.5,160.0,,,GB50081,标养,47.80,"陈立亭. 混凝土碳化模型及其参数研究[D]. 西安: 西安建筑科技大学, 2007."
18242755,"Compressive strength of concrete at 28 days",63,0.60,0.00,0.00,0.00,0.00,0.00,0.00,,,0.38,270.0,270.0,PI52.5,160.0,,,GB50081,标养,46.80,"陈立亭. 混凝土碳化模型及其参数研究[D]. 西安: 西安建筑科技大学, 2007."
18242756,"Compressive strength of concrete at 28 days",64,0.60,0.00,0.00,0.00,0.00,0.00,0.00,,,0.38,270.0,270.0,PI52.5,160.0,,,GB50081,标养,46.80,"陈立亭. 混凝土碳化模型及其参数研究[D]. 西安: 西安建筑科技大学, 2007."
18242757,"Compressive strength of concrete at 28 days",65,0.60,0.00,0.00,0.00,0.00,0.00,0.00,,,0.38,270.0,270.0,PI52.5,160.0,,,GB50081,标养,46.80,"陈立亭. 混凝土碳化模型及其参数研究[D]. 西安: 西安建筑科技大学, 2007."
18242758,"Compressive strength of concrete at 28 days",66,0.40,0.00,0.00,0.00,0.00,0.00,0.00,,,0.35,300.0,300.0,po32.5,120.0,150,,"SL-352-2006以及SL/T 191-1996",标养,31.70,"杨毅. 混凝土碳化深度数值模型的分析研究 [D]. 西北农林科技大学, 2014."
18242759,"Compressive strength of concrete at 28 days",67,0.30,0.00,0.00,0.00,0.00,0.00,0.00,,,0.32,400.0,400.0,po32.5,120.0,150,,"SL-352-2006以及SL/T 191-1996",标养,43.50,"杨毅. 混凝土碳化深度数值模型的分析研究 [D]. 西北农林科技大学, 2014."
18242760,"Compressive strength of concrete at 28 days",68,0.40,0.00,0.00,0.00,0.00,0.00,0.00,,,0.33,400.0,400.0,po32.5,160.0,150,,"SL-352-2006以及SL/T 191-1996",标养,39.90,"杨毅. 混凝土碳化深度数值模型的分析研究 [D]. 西北农林科技大学, 2014."
18242761,"Compressive strength of concrete at 28 days",69,0.50,0.00,0.00,0.00,0.00,0.00,0.00,,,0.36,400.0,400.0,po32.5,200.0,150,,"SL-352-2006以及SL/T 191-1996",标养,26.70,"杨毅. 混凝土碳化深度数值模型的分析研究 [D]. 西北农林科技大学, 2014."
18242762,"Compressive strength of concrete at 28 days",70,0.50,0.00,0.00,0.00,0.00,0.00,0.00,,,0.37,400.0,400.0,po32.5,200.0,150,,"SL-352-2006以及SL/T 191-1996",标养,22.70,"杨毅. 混凝土碳化深度数值模型的分析研究 [D]. 西北农林科技大学, 2014."
18242763,"Compressive strength of concrete at 28 days",71,0.50,0.00,0.00,0.00,0.00,0.00,0.00,,,0.34,500.0,500.0,po32.5,250.0,150,,"SL-352-2006以及SL/T 191-1996",标养,22.30,"杨毅. 混凝土碳化深度数值模型的分析研究 [D]. 西北农林科技大学, 2014."
18242764,"Compressive strength of concrete at 28 days",72,0.50,0.00,0.00,0.00,0.00,0.00,0.00,,,0.34,400.0,400.0,po32.5,200.0,150,,"SL-352-2006以及SL/T 191-1996",标养,22.00,"杨毅. 混凝土碳化深度数值模型的分析研究 [D]. 西北农林科技大学, 2014."
18242765,"Compressive strength of concrete at 28 days",73,0.50,0.00,0.00,0.00,0.00,0.00,0.00,,,0.34,300.0,300.0,po32.5,150.0,150,,"SL-352-2006以及SL/T 191-1996",标养,21.90,"杨毅. 混凝土碳化深度数值模型的分析研究 [D]. 西北农林科技大学, 2014."
18242766,"Compressive strength of concrete at 28 days",74,0.50,0.00,0.00,0.00,0.00,0.00,0.00,,,0.34,200.0,200.0,po32.5,100.0,150,,"SL-352-2006以及SL/T 191-1996",标养,20.00,"杨毅. 混凝土碳化深度数值模型的分析研究 [D]. 西北农林科技大学, 2014."
18242767,"Compressive strength of concrete at 28 days",75,0.40,0.00,0.00,0.00,0.00,0.00,0.00,,,0.33,340.0,340.0,po32.5,136.0,150,,"SL-352-2006以及SL/T 191-1996",标养,34.20,"杨毅. 混凝土碳化深度数值模型的分析研究 [D]. 西北农林科技大学, 2014."
18242768,"Compressive strength of concrete at 28 days",76,0.40,0.00,0.00,0.00,0.00,0.00,0.00,,,0.35,400.0,400.0,po32.5,160.0,150,,"SL-352-2006以及SL/T 191-1996",标养,35.40,"杨毅. 混凝土碳化深度数值模型的分析研究 [D]. 西北农林科技大学, 2014."
18242769,"Compressive strength of concrete at 28 days",77,0.50,0.00,0.00,0.00,0.00,0.00,0.00,,,0.36,245.0,245.0,po32.5,122.5,150,,"SL-352-2006以及SL/T 191-1996",标养,27.70,"杨毅. 混凝土碳化深度数值模型的分析研究 [D]. 西北农林科技大学, 2014."
18242770,"Compressive strength of concrete at 28 days",78,0.40,0.10,0.00,0.00,0.00,0.00,0.00,,,0.38,450.0,405.0,po42.5,180.0,100,,,标养,48.30,"张科迪. 矿渣微粉对混凝土力学和耐久性能的影响[D]. 浙江工业大学, 2014."
18242771,"Compressive strength of concrete at 28 days",79,0.40,0.10,0.00,0.10,0.00,0.00,0.00,,,0.38,450.0,360.0,po42.5,180.0,100,,,标养,49.90,"张科迪. 矿渣微粉对混凝土力学和耐久性能的影响[D]. 浙江工业大学, 2014."
18242772,"Compressive strength of concrete at 28 days",80,0.40,0.10,0.00,0.20,0.00,0.00,0.00,,,0.38,450.0,315.0,po42.5,180.0,100,,,标养,51.70,"张科迪. 矿渣微粉对混凝土力学和耐久性能的影响[D]. 浙江工业大学, 2014."
18242773,"Compressive strength of concrete at 28 days",81,0.40,0.10,0.00,0.30,0.00,0.00,0.00,,,0.38,450.0,270.0,po42.5,180.0,100,,,标养,50.60,"张科迪. 矿渣微粉对混凝土力学和耐久性能的影响[D]. 浙江工业大学, 2014."
18242774,"Compressive strength of concrete at 28 days",82,0.40,0.10,0.00,0.40,0.00,0.00,0.00,,,0.38,450.0,225.0,po42.5,180.0,100,,,标养,49.30,"张科迪. 矿渣微粉对混凝土力学和耐久性能的影响[D]. 浙江工业大学, 2014."
18242775,"Compressive strength of concrete at 28 days",83,0.40,0.10,0.00,0.50,0.00,0.00,0.00,,,0.38,450.0,180.0,po42.5,180.0,100,,,标养,47.10,"张科迪. 矿渣微粉对混凝土力学和耐久性能的影响[D]. 浙江工业大学, 2014."
18242776,"Compressive strength of concrete at 28 days",84,0.40,0.00,0.00,0.00,0.00,0.00,0.00,697,1103,0.39,400.0,400.0,PII42.5,160.0,,,,标养,41.60,"张亚梅, 明静. 3% 与 20% CO_2 体积分数下混凝土加速碳化试验研究[J]. 建筑材料学报, 2012, 15(5): 684-689."
18242777,"Compressive strength of concrete at 28 days",85,0.35,0.00,0.00,0.00,0.00,0.00,0.00,715,1167,0.38,405.0,405.0,PII42.5,142.0,,,,标养,52.80,"张亚梅, 明静. 3% 与 20% CO_2 体积分数下混凝土加速碳化试验研究[J]. 建筑材料学报, 2012, 15(5): 684-689."
18242778,"Compressive strength of concrete at 28 days",86,0.35,0.30,0.00,0.00,0.00,0.00,0.00,715,1167,0.38,405.0,283.5,PII42.5,142.0,,,,标养,44.70,"张亚梅, 明静. 3% 与 20% CO_2 体积分数下混凝土加速碳化试验研究[J]. 建筑材料学报, 2012, 15(5): 684-689."
18242779,"Compressive strength of concrete at 28 days",87,0.35,0.00,0.00,0.40,0.00,0.00,0.00,715,1167,0.38,405.0,243.0,PII42.5,142.0,,,,标养,46.20,"张亚梅, 明静. 3% 与 20% CO_2 体积分数下混凝土加速碳化试验研究[J]. 建筑材料学报, 2012, 15(5): 684-689."
18242780,"Compressive strength of concrete at 28 days",88,0.35,0.30,0.00,0.30,0.00,0.00,0.00,715,1167,0.38,405.0,162.0,PII42.5,142.0,,,,标养,46.30,"张亚梅, 明静. 3% 与 20% CO_2 体积分数下混凝土加速碳化试验研究[J]. 建筑材料学报, 2012, 15(5): 684-689."
18242781,"Compressive strength of concrete at 28 days",89,0.45,0.00,0.00,0.00,0.00,0.00,0.00,744,1140,0.39,356.0,356.0,po42.5,160.0,,,,标养,39.10,"李广智, 张振, 杨慧, 等. 大掺量磨细矿渣技术在南水北调中线的应用研究[J]. 水利水电工程设计, 2008, 27(2): 43-46."
18242782,"Compressive strength of concrete at 28 days",90,0.45,0.00,0.00,0.40,0.00,0.00,0.00,744,1140,0.39,356.7,214.0,po42.5,160.0,,,,标养,37.90,"李广智, 张振, 杨慧, 等. 大掺量磨细矿渣技术在南水北调中线的应用研究[J]. 水利水电工程设计, 2008, 27(2): 43-46."
18242783,"Compressive strength of concrete at 28 days",91,0.45,0.00,0.00,0.50,0.00,0.00,0.00,744,1140,0.39,356.0,178.0,po42.5,160.0,,,,标养,37.00,"李广智, 张振, 杨慧, 等. 大掺量磨细矿渣技术在南水北调中线的应用研究[J]. 水利水电工程设计, 2008, 27(2): 43-46."
18242784,"Compressive strength of concrete at 28 days",92,0.45,0.00,0.00,0.60,0.00,0.00,0.00,744,1140,0.39,355.0,142.0,po42.5,160.0,,,,标养,36.20,"李广智, 张振, 杨慧, 等. 大掺量磨细矿渣技术在南水北调中线的应用研究[J]. 水利水电工程设计, 2008, 27(2): 43-46."
18242785,"Compressive strength of concrete at 28 days",93,0.45,0.00,0.00,0.70,0.00,0.00,0.00,744,1140,0.39,356.7,107.0,po42.5,160.0,,,,标养,33.00,"李广智, 张振, 杨慧, 等. 大掺量磨细矿渣技术在南水北调中线的应用研究[J]. 水利水电工程设计, 2008, 27(2): 43-46."
18242786,"Compressive strength of concrete at 28 days",94,0.45,0.00,0.00,0.00,0.00,0.00,0.00,744,1140,0.39,356.0,356.0,pii42.5,160.0,,,,标养,47.60,"李广智, 张振, 杨慧, 等. 大掺量磨细矿渣技术在南水北调中线的应用研究[J]. 水利水电工程设计, 2008, 27(2): 43-46."
18242787,"Compressive strength of concrete at 28 days",95,0.45,0.00,0.00,0.40,0.00,0.00,0.00,744,1140,0.39,356.7,214.0,pii42.5,160.0,,,,标养,45.10,"李广智, 张振, 杨慧, 等. 大掺量磨细矿渣技术在南水北调中线的应用研究[J]. 水利水电工程设计, 2008, 27(2): 43-46."
18242788,"Compressive strength of concrete at 28 days",96,0.45,0.00,0.00,0.50,0.00,0.00,0.00,744,1140,0.39,356.0,178.0,pii42.5,160.0,,,,标养,41.80,"李广智, 张振, 杨慧, 等. 大掺量磨细矿渣技术在南水北调中线的应用研究[J]. 水利水电工程设计, 2008, 27(2): 43-46."
18242789,"Compressive strength of concrete at 28 days",97,0.45,0.00,0.00,0.60,0.00,0.00,0.00,744,1140,0.39,355.0,142.0,pii42.5,160.0,,,,标养,38.40,"李广智, 张振, 杨慧, 等. 大掺量磨细矿渣技术在南水北调中线的应用研究[J]. 水利水电工程设计, 2008, 27(2): 43-46."
18242790,"Compressive strength of concrete at 28 days",98,0.45,0.00,0.00,0.70,0.00,0.00,0.00,744,1140,0.39,356.7,107.0,pii42.5,160.0,,,,标养,34.20,"李广智, 张振, 杨慧, 等. 大掺量磨细矿渣技术在南水北调中线的应用研究[J]. 水利水电工程设计, 2008, 27(2): 43-46."
18242791,"Compressive strength of concrete at 28 days",99,0.43,0.00,0.00,0.00,0.00,0.00,0.00,561,1042,0.35,512.0,512.0,po42.5,220.0,,,,标养,41.60,"邓海斌, 王海龙, 彭琪雯, 等. 钢渣粉硅灰混凝土的力学性能及耐久性研究[J]. 混凝土, 2014 (12): 97-100."
18242792,"Compressive strength of concrete at 28 days",100,0.65,0.00,0.00,0.00,0.00,0.00,0.00,805,1067,0.43,320.0,320.0,pi42.5,208.0,100,,,标养,38.95,"阿茹罕, 阎培渝. 不同粉煤灰掺量混凝土的碳化特性[J]. 硅酸盐学报, 2011, 39(1): 7-12."
18242793,"Compressive strength of concrete at 28 days",101,0.60,0.20,0.00,0.00,0.00,0.00,0.00,774,1114,0.41,320.0,256.0,pi42.5,192.0,100,,,标养,37.25,"阿茹罕, 阎培渝. 不同粉煤灰掺量混凝土的碳化特性[J]. 硅酸盐学报, 2011, 39(1): 7-12."
18242794,"Compressive strength of concrete at 28 days",102,0.48,0.40,0.00,0.00,0.00,0.00,0.00,772,1110,0.41,350.0,210.0,pi42.5,168.0,100,,,标养,40.28,"阿茹罕, 阎培渝. 不同粉煤灰掺量混凝土的碳化特性[J]. 硅酸盐学报, 2011, 39(1): 7-12."
18242795,"Compressive strength of concrete at 28 days",103,0.38,0.65,0.00,0.00,0.00,0.00,0.00,786,1131,0.41,350.0,122.5,pi42.5,133.0,100,,,标养,35.98,"阿茹罕, 阎培渝. 不同粉煤灰掺量混凝土的碳化特性[J]. 硅酸盐学报, 2011, 39(1): 7-12."
18242796,"Compressive strength of concrete at 28 days",104,0.55,0.00,0.00,0.00,0.00,0.00,0.00,710,1163,0.38,340.0,340.0,pii52.5,187.0,,,,标养,37.80,"张文之, 刘敏. 不同养护条件对大掺量粉煤灰混凝土抗碳化性能试验研究[J]. 硅酸盐通报, 2017, 36(8): 2619-2624."
18242797,"Compressive strength of concrete at 28 days",105,0.55,0.30,0.00,0.00,0.00,0.00,0.00,710,1163,0.38,340.0,238.0,pii52.5,187.0,,,,标养,34.20,"张文之, 刘敏. 不同养护条件对大掺量粉煤灰混凝土抗碳化性能试验研究[J]. 硅酸盐通报, 2017, 36(8): 2619-2624."
18242798,"Compressive strength of concrete at 28 days",106,0.55,0.50,0.00,0.00,0.00,0.00,0.00,710,1163,0.38,340.0,170.0,pii52.5,187.0,,,,标养,29.60,"张文之, 刘敏. 不同养护条件对大掺量粉煤灰混凝土抗碳化性能试验研究[J]. 硅酸盐通报, 2017, 36(8): 2619-2624."
18242799,"Compressive strength of concrete at 28 days",107,0.42,0.00,0.00,0.00,0.00,0.00,0.00,700,1105,0.39,390.0,390.0,pii42.5,165.0,100,completed,GB50081,标养,57.30,"周万良. 掺粉煤灰, 矿渣混凝土的性能及配制方法研究[D]. 武汉大学, 2013."
18242800,"Compressive strength of concrete at 28 days",108,0.42,0.00,0.00,0.20,0.00,0.00,0.00,700,1105,0.39,390.0,312.0,pii42.5,165.0,100,completed,GB50081,标养,60.70,"周万良. 掺粉煤灰, 矿渣混凝土的性能及配制方法研究[D]. 武汉大学, 2013."
18242801,"Compressive strength of concrete at 28 days",109,0.42,0.20,0.00,0.00,0.00,0.00,0.00,700,1105,0.39,390.0,312.0,pii42.5,165.0,100,completed,GB50081,标养,48.70,"周万良. 掺粉煤灰, 矿渣混凝土的性能及配制方法研究[D]. 武汉大学, 2013."
18242802,"Compressive strength of concrete at 28 days",110,0.42,0.00,0.00,0.40,0.00,0.00,0.00,700,1105,0.39,390.0,234.0,pii42.5,165.0,100,completed,GB50081,标养,58.30,"周万良. 掺粉煤灰, 矿渣混凝土的性能及配制方法研究[D]. 武汉大学, 2013."
18242803,"Compressive strength of concrete at 28 days",111,0.42,0.20,0.00,0.20,0.00,0.00,0.00,700,1105,0.39,390.0,234.0,pii42.5,165.0,100,completed,GB50081,标养,50.70,"周万良. 掺粉煤灰, 矿渣混凝土的性能及配制方法研究[D]. 武汉大学, 2013."
18242804,"Compressive strength of concrete at 28 days",112,0.42,0.40,0.00,0.00,0.00,0.00,0.00,700,1105,0.39,390.0,234.0,pii42.5,165.0,100,completed,GB50081,标养,39.10,"周万良. 掺粉煤灰, 矿渣混凝土的性能及配制方法研究[D]. 武汉大学, 2013."
18242805,"Compressive strength of concrete at 28 days",113,0.42,0.00,0.00,0.60,0.00,0.00,0.00,700,1105,0.39,390.0,156.0,pii42.5,165.0,100,completed,GB50081,标养,52.70,"周万良. 掺粉煤灰, 矿渣混凝土的性能及配制方法研究[D]. 武汉大学, 2013."
18242806,"Compressive strength of concrete at 28 days",114,0.42,0.20,0.00,0.40,0.00,0.00,0.00,700,1105,0.39,390.0,156.0,pii42.5,165.0,100,completed,GB50081,标养,44.30,"周万良. 掺粉煤灰, 矿渣混凝土的性能及配制方法研究[D]. 武汉大学, 2013."
18242807,"Compressive strength of concrete at 28 days",115,0.42,0.40,0.00,0.20,0.00,0.00,0.00,700,1105,0.39,390.0,156.0,pii42.5,165.0,100,completed,GB50081,标养,40.90,"周万良. 掺粉煤灰, 矿渣混凝土的性能及配制方法研究[D]. 武汉大学, 2013."
18242808,"Compressive strength of concrete at 28 days",116,0.42,0.60,0.00,0.00,0.00,0.00,0.00,700,1105,0.39,390.0,156.0,pii42.5,165.0,100,completed,GB50081,标养,28.40,"周万良. 掺粉煤灰, 矿渣混凝土的性能及配制方法研究[D]. 武汉大学, 2013."
18242809,"Compressive strength of concrete at 28 days",117,0.42,0.00,0.00,0.80,0.00,0.00,0.00,700,1105,0.39,390.0,78.0,pii42.5,165.0,100,completed,GB50081,标养,36.10,"周万良. 掺粉煤灰, 矿渣混凝土的性能及配制方法研究[D]. 武汉大学, 2013."
18242810,"Compressive strength of concrete at 28 days",118,0.42,0.20,0.00,0.60,0.00,0.00,0.00,700,1105,0.39,390.0,78.0,pii42.5,165.0,100,completed,GB50081,标养,33.60,"周万良. 掺粉煤灰, 矿渣混凝土的性能及配制方法研究[D]. 武汉大学, 2013."
18242811,"Compressive strength of concrete at 28 days",119,0.42,0.40,0.00,0.40,0.00,0.00,0.00,700,1105,0.39,390.0,78.0,pii42.5,165.0,100,completed,GB50081,标养,31.20,"周万良. 掺粉煤灰, 矿渣混凝土的性能及配制方法研究[D]. 武汉大学, 2013."
18242812,"Compressive strength of concrete at 28 days",120,0.42,0.60,0.00,0.20,0.00,0.00,0.00,700,1105,0.39,390.0,78.0,pii42.5,165.0,100,completed,GB50081,标养,25.10,"周万良. 掺粉煤灰, 矿渣混凝土的性能及配制方法研究[D]. 武汉大学, 2013."
18242813,"Compressive strength of concrete at 28 days",121,0.42,0.80,0.00,0.00,0.00,0.00,0.00,700,1105,0.39,390.0,78.0,pii42.5,165.0,100,completed,GB50081,标养,20.80,"周万良. 掺粉煤灰, 矿渣混凝土的性能及配制方法研究[D]. 武汉大学, 2013."
18242814,"Compressive strength of concrete at 28 days",122,0.52,0.00,0.00,0.00,0.00,0.00,0.00,780,1070,0.42,330.0,330.0,pii42.5,172.0,100,completed,GB50081,标养,48.60,"周万良. 掺粉煤灰, 矿渣混凝土的性能及配制方法研究[D]. 武汉大学, 2013."
18242815,"Compressive strength of concrete at 28 days",123,0.52,0.00,0.00,0.20,0.00,0.00,0.00,780,1070,0.42,330.0,264.0,pii42.5,172.0,100,completed,GB50081,标养,50.50,"周万良. 掺粉煤灰, 矿渣混凝土的性能及配制方法研究[D]. 武汉大学, 2013."
18242816,"Compressive strength of concrete at 28 days",124,0.52,0.20,0.00,0.00,0.00,0.00,0.00,780,1070,0.42,330.0,264.0,pii42.5,172.0,100,completed,GB50081,标养,42.20,"周万良. 掺粉煤灰, 矿渣混凝土的性能及配制方法研究[D]. 武汉大学, 2013."
18242817,"Compressive strength of concrete at 28 days",125,0.52,0.00,0.00,0.40,0.00,0.00,0.00,780,1070,0.42,330.0,198.0,pii42.5,172.0,100,completed,GB50081,标养,47.80,"周万良. 掺粉煤灰, 矿渣混凝土的性能及配制方法研究[D]. 武汉大学, 2013."
18242818,"Compressive strength of concrete at 28 days",126,0.52,0.20,0.00,0.20,0.00,0.00,0.00,780,1070,0.42,330.0,198.0,pii42.5,172.0,100,completed,GB50081,标养,40.30,"周万良. 掺粉煤灰, 矿渣混凝土的性能及配制方法研究[D]. 武汉大学, 2013."
18242819,"Compressive strength of concrete at 28 days",127,0.52,0.40,0.00,0.00,0.00,0.00,0.00,780,1070,0.42,330.0,198.0,pii42.5,172.0,100,completed,GB50081,标养,31.90,"周万良. 掺粉煤灰, 矿渣混凝土的性能及配制方法研究[D]. 武汉大学, 2013."
18242820,"Compressive strength of concrete at 28 days",128,0.52,0.00,0.00,0.60,0.00,0.00,0.00,780,1070,0.42,330.0,132.0,pii42.5,172.0,100,completed,GB50081,标养,45.90,"周万良. 掺粉煤灰, 矿渣混凝土的性能及配制方法研究[D]. 武汉大学, 2013."
18242821,"Compressive strength of concrete at 28 days",129,0.52,0.20,0.00,0.40,0.00,0.00,0.00,780,1070,0.42,330.0,132.0,pii42.5,172.0,100,completed,GB50081,标养,41.20,"周万良. 掺粉煤灰, 矿渣混凝土的性能及配制方法研究[D]. 武汉大学, 2013."
18242822,"Compressive strength of concrete at 28 days",130,0.52,0.40,0.00,0.20,0.00,0.00,0.00,780,1070,0.42,330.0,132.0,pii42.5,172.0,100,completed,GB50081,标养,31.10,"周万良. 掺粉煤灰, 矿渣混凝土的性能及配制方法研究[D]. 武汉大学, 2013."
18242823,"Compressive strength of concrete at 28 days",131,0.52,0.60,0.00,0.00,0.00,0.00,0.00,780,1070,0.42,330.0,132.0,pii42.5,172.0,100,completed,GB50081,标养,23.60,"周万良. 掺粉煤灰, 矿渣混凝土的性能及配制方法研究[D]. 武汉大学, 2013."
18242824,"Compressive strength of concrete at 28 days",132,0.52,0.00,0.00,0.80,0.00,0.00,0.00,780,1070,0.42,330.0,66.0,pii42.5,172.0,100,completed,GB50081,标养,30.20,"周万良. 掺粉煤灰, 矿渣混凝土的性能及配制方法研究[D]. 武汉大学, 2013."
18242825,"Compressive strength of concrete at 28 days",133,0.52,0.20,0.00,0.60,0.00,0.00,0.00,780,1070,0.42,330.0,66.0,pii42.5,172.0,100,completed,GB50081,标养,27.40,"周万良. 掺粉煤灰, 矿渣混凝土的性能及配制方法研究[D]. 武汉大学, 2013."
18242826,"Compressive strength of concrete at 28 days",134,0.52,0.40,0.00,0.40,0.00,0.00,0.00,780,1070,0.42,330.0,66.0,pii42.5,172.0,100,completed,GB50081,标养,23.80,"周万良. 掺粉煤灰, 矿渣混凝土的性能及配制方法研究[D]. 武汉大学, 2013."
18242827,"Compressive strength of concrete at 28 days",135,0.52,0.60,0.00,0.20,0.00,0.00,0.00,780,1070,0.42,330.0,66.0,pii42.5,172.0,100,completed,GB50081,标养,20.70,"周万良. 掺粉煤灰, 矿渣混凝土的性能及配制方法研究[D]. 武汉大学, 2013."
18242828,"Compressive strength of concrete at 28 days",136,0.52,0.80,0.00,0.00,0.00,0.00,0.00,780,1070,0.42,330.0,66.0,pii42.5,172.0,100,completed,GB50081,标养,15.30,"周万良. 掺粉煤灰, 矿渣混凝土的性能及配制方法研究[D]. 武汉大学, 2013."
18242829,"Compressive strength of concrete at 28 days",137,0.50,0.00,0.00,0.00,0.00,0.00,0.00,,,0.42,383.0,383.0,po42.5,191.0,,,"GBJ 81-85",标养,43.50,"胡建军. 掺粉煤灰和矿渣粉混凝土的碳化行为及其影响因素的研究[D]. 清华大学, 2010."
18242830,"Compressive strength of concrete at 28 days",138,0.50,0.10,0.00,0.00,0.00,0.00,0.00,,,0.42,383.0,344.7,po42.5,191.0,,,"GBJ 81-85",标养,42.80,"胡建军. 掺粉煤灰和矿渣粉混凝土的碳化行为及其影响因素的研究[D]. 清华大学, 2010."
18242831,"Compressive strength of concrete at 28 days",139,0.50,0.20,0.00,0.00,0.00,0.00,0.00,,,0.42,383.0,306.4,po42.5,191.0,,,"GBJ 81-85",标养,35.90,"胡建军. 掺粉煤灰和矿渣粉混凝土的碳化行为及其影响因素的研究[D]. 清华大学, 2010."
18242832,"Compressive strength of concrete at 28 days",140,0.50,0.30,0.00,0.00,0.00,0.00,0.00,,,0.42,383.0,268.1,po42.5,191.0,,,"GBJ 81-85",标养,31.80,"胡建军. 掺粉煤灰和矿渣粉混凝土的碳化行为及其影响因素的研究[D]. 清华大学, 2010."
18242833,"Compressive strength of concrete at 28 days",141,0.50,0.40,0.00,0.00,0.00,0.00,0.00,,,0.42,383.0,229.8,po42.5,191.0,,,"GBJ 81-85",标养,25.80,"胡建军. 掺粉煤灰和矿渣粉混凝土的碳化行为及其影响因素的研究[D]. 清华大学, 2010."
18242834,"Compressive strength of concrete at 28 days",142,0.50,0.50,0.00,0.00,0.00,0.00,0.00,,,0.42,383.0,191.5,po42.5,191.0,,,"GBJ 81-85",标养,15.70,"胡建军. 掺粉煤灰和矿渣粉混凝土的碳化行为及其影响因素的研究[D]. 清华大学, 2010."
18242835,"Compressive strength of concrete at 28 days",143,0.50,0.00,0.00,0.10,0.00,0.00,0.00,,,0.42,383.0,344.7,po42.5,191.0,,,"GBJ 81-85",标养,51.20,"胡建军. 掺粉煤灰和矿渣粉混凝土的碳化行为及其影响因素的研究[D]. 清华大学, 2010."
18242836,"Compressive strength of concrete at 28 days",144,0.50,0.00,0.00,0.20,0.00,0.00,0.00,,,0.42,383.0,306.4,po42.5,191.0,,,"GBJ 81-85",标养,43.00,"胡建军. 掺粉煤灰和矿渣粉混凝土的碳化行为及其影响因素的研究[D]. 清华大学, 2010."
18242837,"Compressive strength of concrete at 28 days",145,0.50,0.00,0.00,0.30,0.00,0.00,0.00,,,0.42,383.0,268.1,po42.5,191.0,,,"GBJ 81-85",标养,43.00,"胡建军. 掺粉煤灰和矿渣粉混凝土的碳化行为及其影响因素的研究[D]. 清华大学, 2010."
18242838,"Compressive strength of concrete at 28 days",146,0.50,0.00,0.00,0.40,0.00,0.00,0.00,,,0.42,383.0,229.8,po42.5,191.0,,,"GBJ 81-85",标养,42.00,"胡建军. 掺粉煤灰和矿渣粉混凝土的碳化行为及其影响因素的研究[D]. 清华大学, 2010."
18242839,"Compressive strength of concrete at 28 days",147,0.50,0.00,0.00,0.50,0.00,0.00,0.00,,,0.42,383.0,191.5,po42.5,191.0,,,"GBJ 81-85",标养,36.90,"胡建军. 掺粉煤灰和矿渣粉混凝土的碳化行为及其影响因素的研究[D]. 清华大学, 2010."
18242840,"Compressive strength of concrete at 28 days",148,0.50,0.20,0.00,0.10,0.00,0.00,0.00,,,0.42,383.0,268.1,po42.5,191.0,,,"GBJ 81-85",标养,41.10,"胡建军. 掺粉煤灰和矿渣粉混凝土的碳化行为及其影响因素的研究[D]. 清华大学, 2010."
18242841,"Compressive strength of concrete at 28 days",149,0.50,0.20,0.00,0.20,0.00,0.00,0.00,,,0.42,383.0,229.8,po42.5,191.0,,,"GBJ 81-85",标养,38.20,"胡建军. 掺粉煤灰和矿渣粉混凝土的碳化行为及其影响因素的研究[D]. 清华大学, 2010."
18242842,"Compressive strength of concrete at 28 days",150,0.50,0.20,0.00,0.30,0.00,0.00,0.00,,,0.42,383.0,191.5,po42.5,191.0,,,"GBJ 81-85",标养,36.30,"胡建军. 掺粉煤灰和矿渣粉混凝土的碳化行为及其影响因素的研究[D]. 清华大学, 2010."
18242843,"Compressive strength of concrete at 28 days",151,0.50,0.20,0.00,0.40,0.00,0.00,0.00,,,0.42,383.0,153.2,po42.5,191.0,,,"GBJ 81-85",标养,29.30,"胡建军. 掺粉煤灰和矿渣粉混凝土的碳化行为及其影响因素的研究[D]. 清华大学, 2010."
18242844,"Compressive strength of concrete at 28 days",152,0.40,0.00,0.00,0.00,0.00,0.00,0.00,,,0.42,356.0,356.0,po42.5,178.0,,,"GBJ 81-85",标养,53.50,"胡建军. 掺粉煤灰和矿渣粉混凝土的碳化行为及其影响因素的研究[D]. 清华大学, 2010."
18242845,"Compressive strength of concrete at 28 days",153,0.40,0.10,0.00,0.00,0.00,0.00,0.00,,,0.42,356.0,320.4,po42.5,178.0,,,"GBJ 81-85",标养,49.80,"胡建军. 掺粉煤灰和矿渣粉混凝土的碳化行为及其影响因素的研究[D]. 清华大学, 2010."
18242846,"Compressive strength of concrete at 28 days",154,0.40,0.20,0.00,0.00,0.00,0.00,0.00,,,0.42,356.0,284.8,po42.5,178.0,,,"GBJ 81-85",标养,48.80,"胡建军. 掺粉煤灰和矿渣粉混凝土的碳化行为及其影响因素的研究[D]. 清华大学, 2010."
18242847,"Compressive strength of concrete at 28 days",155,0.40,0.30,0.00,0.00,0.00,0.00,0.00,,,0.42,356.0,249.2,po42.5,178.0,,,"GBJ 81-85",标养,42.40,"胡建军. 掺粉煤灰和矿渣粉混凝土的碳化行为及其影响因素的研究[D]. 清华大学, 2010."
18242848,"Compressive strength of concrete at 28 days",156,0.40,0.40,0.00,0.00,0.00,0.00,0.00,,,0.42,356.0,213.6,po42.5,178.0,,,"GBJ 81-85",标养,34.50,"胡建军. 掺粉煤灰和矿渣粉混凝土的碳化行为及其影响因素的研究[D]. 清华大学, 2010."
18242849,"Compressive strength of concrete at 28 days",157,0.40,0.50,0.00,0.00,0.00,0.00,0.00,,,0.42,356.0,178.0,po42.5,178.0,,,"GBJ 81-85",标养,19.30,"胡建军. 掺粉煤灰和矿渣粉混凝土的碳化行为及其影响因素的研究[D]. 清华大学, 2010."
18242850,"Compressive strength of concrete at 28 days",158,0.40,0.00,0.00,0.10,0.00,0.00,0.00,,,0.42,356.0,320.4,po42.5,178.0,,,"GBJ 81-85",标养,51.80,"胡建军. 掺粉煤灰和矿渣粉混凝土的碳化行为及其影响因素的研究[D]. 清华大学, 2010."
18242851,"Compressive strength of concrete at 28 days",159,0.40,0.00,0.00,0.20,0.00,0.00,0.00,,,0.42,356.0,284.8,po42.5,178.0,,,"GBJ 81-85",标养,49.10,"胡建军. 掺粉煤灰和矿渣粉混凝土的碳化行为及其影响因素的研究[D]. 清华大学, 2010."
18242852,"Compressive strength of concrete at 28 days",160,0.40,0.00,0.00,0.30,0.00,0.00,0.00,,,0.42,356.0,249.2,po42.5,178.0,,,"GBJ 81-85",标养,51.90,"胡建军. 掺粉煤灰和矿渣粉混凝土的碳化行为及其影响因素的研究[D]. 清华大学, 2010."
18242853,"Compressive strength of concrete at 28 days",161,0.40,0.00,0.00,0.40,0.00,0.00,0.00,,,0.42,356.0,213.6,po42.5,178.0,,,"GBJ 81-85",标养,44.80,"胡建军. 掺粉煤灰和矿渣粉混凝土的碳化行为及其影响因素的研究[D]. 清华大学, 2010."
18242854,"Compressive strength of concrete at 28 days",162,0.40,0.00,0.00,0.50,0.00,0.00,0.00,,,0.42,356.0,178.0,po42.5,178.0,,,"GBJ 81-85",标养,43.50,"胡建军. 掺粉煤灰和矿渣粉混凝土的碳化行为及其影响因素的研究[D]. 清华大学, 2010."
18242855,"Compressive strength of concrete at 28 days",163,0.40,0.20,0.00,0.10,0.00,0.00,0.00,,,0.42,356.0,249.2,po42.5,178.0,,,"GBJ 81-85",标养,47.30,"胡建军. 掺粉煤灰和矿渣粉混凝土的碳化行为及其影响因素的研究[D]. 清华大学, 2010."
18242856,"Compressive strength of concrete at 28 days",164,0.40,0.20,0.00,0.20,0.00,0.00,0.00,,,0.42,356.0,213.6,po42.5,178.0,,,"GBJ 81-85",标养,46.40,"胡建军. 掺粉煤灰和矿渣粉混凝土的碳化行为及其影响因素的研究[D]. 清华大学, 2010."
18242857,"Compressive strength of concrete at 28 days",165,0.40,0.20,0.00,0.30,0.00,0.00,0.00,,,0.42,356.0,178.0,po42.5,178.0,,,"GBJ 81-85",标养,43.80,"胡建军. 掺粉煤灰和矿渣粉混凝土的碳化行为及其影响因素的研究[D]. 清华大学, 2010."
18242858,"Compressive strength of concrete at 28 days",166,0.40,0.20,0.00,0.40,0.00,0.00,0.00,,,0.42,356.0,142.4,po42.5,178.0,,,"GBJ 81-85",标养,46.70,"胡建军. 掺粉煤灰和矿渣粉混凝土的碳化行为及其影响因素的研究[D]. 清华大学, 2010."
18242859,"Compressive strength of concrete at 28 days",167,0.30,0.00,0.00,0.00,0.00,0.00,0.00,,,0.42,318.0,318.0,po42.5,159.0,,,"GBJ 81-85",标养,67.50,"胡建军. 掺粉煤灰和矿渣粉混凝土的碳化行为及其影响因素的研究[D]. 清华大学, 2010."
18242860,"Compressive strength of concrete at 28 days",168,0.30,0.10,0.00,0.00,0.00,0.00,0.00,,,0.42,318.0,286.2,po42.5,159.0,,,"GBJ 81-85",标养,59.90,"胡建军. 掺粉煤灰和矿渣粉混凝土的碳化行为及其影响因素的研究[D]. 清华大学, 2010."
18242861,"Compressive strength of concrete at 28 days",169,0.30,0.20,0.00,0.00,0.00,0.00,0.00,,,0.42,318.0,254.4,po42.5,159.0,,,"GBJ 81-85",标养,57.90,"胡建军. 掺粉煤灰和矿渣粉混凝土的碳化行为及其影响因素的研究[D]. 清华大学, 2010."
18242862,"Compressive strength of concrete at 28 days",170,0.30,0.30,0.00,0.00,0.00,0.00,0.00,,,0.42,318.0,222.6,po42.5,159.0,,,"GBJ 81-85",标养,57.60,"胡建军. 掺粉煤灰和矿渣粉混凝土的碳化行为及其影响因素的研究[D]. 清华大学, 2010."
18242863,"Compressive strength of concrete at 28 days",171,0.30,0.40,0.00,0.00,0.00,0.00,0.00,,,0.42,318.0,190.8,po42.5,159.0,,,"GBJ 81-85",标养,58.30,"胡建军. 掺粉煤灰和矿渣粉混凝土的碳化行为及其影响因素的研究[D]. 清华大学, 2010."
18242864,"Compressive strength of concrete at 28 days",172,0.30,0.50,0.00,0.00,0.00,0.00,0.00,,,0.42,318.0,159.0,po42.5,159.0,,,"GBJ 81-85",标养,22.30,"胡建军. 掺粉煤灰和矿渣粉混凝土的碳化行为及其影响因素的研究[D]. 清华大学, 2010."
18242865,"Compressive strength of concrete at 28 days",173,0.30,0.00,0.00,0.10,0.00,0.00,0.00,,,0.42,318.0,286.2,po42.5,159.0,,,"GBJ 81-85",标养,73.20,"胡建军. 掺粉煤灰和矿渣粉混凝土的碳化行为及其影响因素的研究[D]. 清华大学, 2010."
18242866,"Compressive strength of concrete at 28 days",174,0.30,0.00,0.00,0.20,0.00,0.00,0.00,,,0.42,318.0,254.4,po42.5,159.0,,,"GBJ 81-85",标养,72.30,"胡建军. 掺粉煤灰和矿渣粉混凝土的碳化行为及其影响因素的研究[D]. 清华大学, 2010."
18242867,"Compressive strength of concrete at 28 days",175,0.30,0.00,0.00,0.30,0.00,0.00,0.00,,,0.42,318.0,222.6,po42.5,159.0,,,"GBJ 81-85",标养,66.70,"胡建军. 掺粉煤灰和矿渣粉混凝土的碳化行为及其影响因素的研究[D]. 清华大学, 2010."
18242868,"Compressive strength of concrete at 28 days",176,0.30,0.00,0.00,0.40,0.00,0.00,0.00,,,0.42,318.0,190.8,po42.5,159.0,,,"GBJ 81-85",标养,49.40,"胡建军. 掺粉煤灰和矿渣粉混凝土的碳化行为及其影响因素的研究[D]. 清华大学, 2010."
18242869,"Compressive strength of concrete at 28 days",177,0.30,0.00,0.00,0.50,0.00,0.00,0.00,,,0.42,318.0,159.0,po42.5,159.0,,,"GBJ 81-85",标养,45.70,"胡建军. 掺粉煤灰和矿渣粉混凝土的碳化行为及其影响因素的研究[D]. 清华大学, 2010."
18242870,"Compressive strength of concrete at 28 days",178,0.30,0.20,0.00,0.10,0.00,0.00,0.00,,,0.42,318.0,222.6,po42.5,159.0,,,"GBJ 81-85",标养,59.60,"胡建军. 掺粉煤灰和矿渣粉混凝土的碳化行为及其影响因素的研究[D]. 清华大学, 2010."
18242871,"Compressive strength of concrete at 28 days",179,0.30,0.20,0.00,0.20,0.00,0.00,0.00,,,0.42,318.0,190.8,po42.5,159.0,,,"GBJ 81-85",标养,61.10,"胡建军. 掺粉煤灰和矿渣粉混凝土的碳化行为及其影响因素的研究[D]. 清华大学, 2010."
18242872,"Compressive strength of concrete at 28 days",180,0.30,0.20,0.00,0.30,0.00,0.00,0.00,,,0.42,318.0,159.0,po42.5,159.0,,,"GBJ 81-85",标养,43.50,"胡建军. 掺粉煤灰和矿渣粉混凝土的碳化行为及其影响因素的研究[D]. 清华大学, 2010."
18242873,"Compressive strength of concrete at 28 days",181,0.30,0.20,0.00,0.40,0.00,0.00,0.00,,,0.42,318.0,127.2,po42.5,159.0,,,"GBJ 81-85",标养,44.30,"胡建军. 掺粉煤灰和矿渣粉混凝土的碳化行为及其影响因素的研究[D]. 清华大学, 2010."
18242874,"Compressive strength of concrete at 28 days",182,0.40,0.20,0.00,0.00,0.00,0.00,0.00,,,0.30,,,,,150,,"DL/T 5150-2001",标养,36.00,"杨华美, 杨华全, 王迎春, 等. 掺粉煤灰混凝土的碳化及抗冻性能试验研究[J]. 粉煤灰, 2010 (2): 11-13."
18242875,"Compressive strength of concrete at 28 days",183,0.40,0.25,0.00,0.00,0.00,0.00,0.00,,,0.30,,,,,150,,"DL/T 5150-2001",标养,34.00,"杨华美, 杨华全, 王迎春, 等. 掺粉煤灰混凝土的碳化及抗冻性能试验研究[J]. 粉煤灰, 2010 (2): 11-13."
18242876,"Compressive strength of concrete at 28 days",184,0.40,0.30,0.00,0.00,0.00,0.00,0.00,,,0.30,,,,,150,,"DL/T 5150-2001",标养,31.50,"杨华美, 杨华全, 王迎春, 等. 掺粉煤灰混凝土的碳化及抗冻性能试验研究[J]. 粉煤灰, 2010 (2): 11-13."
18242877,"Compressive strength of concrete at 28 days",185,0.40,0.35,0.00,0.00,0.00,0.00,0.00,,,0.30,,,,,150,,"DL/T 5150-2001",标养,28.50,"杨华美, 杨华全, 王迎春, 等. 掺粉煤灰混凝土的碳化及抗冻性能试验研究[J]. 粉煤灰, 2010 (2): 11-13."
18242878,"Compressive strength of concrete at 28 days",186,0.45,0.00,0.00,0.00,0.00,0.00,0.00,,,0.30,,,,,150,,"DL/T 5150-2001",标养,28.00,"杨华美, 杨华全, 王迎春, 等. 掺粉煤灰混凝土的碳化及抗冻性能试验研究[J]. 粉煤灰, 2010 (2): 11-13."
18242879,"Compressive strength of concrete at 28 days",187,0.34,0.40,0.00,0.00,0.00,0.00,0.00,,,0.46,400.0,240.0,PO42.5,136.0,,,,标养,58.60,"李红辉. 大掺量粉煤灰高性能混凝土研究[J]. 北京: 北京建筑工程学院, 2008."
18242880,"Compressive strength of concrete at 28 days",188,0.37,0.40,0.00,0.00,0.00,0.00,0.00,,,0.46,400.0,240.0,PO42.5,148.0,,,,标养,57.50,"李红辉. 大掺量粉煤灰高性能混凝土研究[J]. 北京: 北京建筑工程学院, 2008."
18242881,"Compressive strength of concrete at 28 days",189,0.40,0.40,0.00,0.00,0.00,0.00,0.00,,,0.46,400.0,240.0,PO42.5,160.0,,,,标养,47.80,"李红辉. 大掺量粉煤灰高性能混凝土研究[J]. 北京: 北京建筑工程学院, 2008."
18242882,"Compressive strength of concrete at 28 days",190,0.45,0.40,0.00,0.00,0.00,0.00,0.00,,,0.46,400.0,240.0,PO42.5,180.0,,,,标养,44.00,"李红辉. 大掺量粉煤灰高性能混凝土研究[J]. 北京: 北京建筑工程学院, 2008."
18242883,"Compressive strength of concrete at 28 days",191,0.34,0.50,0.00,0.00,0.00,0.00,0.00,,,0.46,400.0,200.0,PO42.5,136.0,,,,标养,54.50,"李红辉. 大掺量粉煤灰高性能混凝土研究[J]. 北京: 北京建筑工程学院, 2008."
18242884,"Compressive strength of concrete at 28 days",192,0.37,0.50,0.00,0.00,0.00,0.00,0.00,,,0.46,400.0,200.0,PO42.5,148.0,,,,标养,48.50,"李红辉. 大掺量粉煤灰高性能混凝土研究[J]. 北京: 北京建筑工程学院, 2008."
18242885,"Compressive strength of concrete at 28 days",193,0.40,0.50,0.00,0.00,0.00,0.00,0.00,,,0.46,400.0,200.0,PO42.5,160.0,,,,标养,41.80,"李红辉. 大掺量粉煤灰高性能混凝土研究[J]. 北京: 北京建筑工程学院, 2008."
18242886,"Compressive strength of concrete at 28 days",194,0.45,0.50,0.00,0.00,0.00,0.00,0.00,,,0.46,400.0,200.0,PO42.5,180.0,,,,标养,36.20,"李红辉. 大掺量粉煤灰高性能混凝土研究[J]. 北京: 北京建筑工程学院, 2008."
18242887,"Compressive strength of concrete at 28 days",195,0.34,0.60,0.00,0.00,0.00,0.00,0.00,,,0.46,400.0,160.0,PO42.5,136.0,,,,标养,42.50,"李红辉. 大掺量粉煤灰高性能混凝土研究[J]. 北京: 北京建筑工程学院, 2008."
