Repository: pierluigiUNIVPM/Concrete-Strenght

File: Compressive strength of concrete at 28 days - 611.csv (part 2 of 25)
18242703,"Compressive strength of concrete at 28 days",11,0.35,0.25,0.00,0.00,0.00,0.00,0.00,850,1250,0.40,485.0,364.0,po42.5,170.0,100,×0.95,GB50081,标养,58.10,"王能. 不同养护条件对粉煤灰混凝土抗碳化性能的影响[D]. 浙江工业大学, 2014."
18242704,"Compressive strength of concrete at 28 days",12,0.35,0.35,0.00,0.00,0.00,0.00,0.00,850,1250,0.40,485.0,315.0,po42.5,170.0,100,×0.95,GB50081,标养,50.60,"王能. 不同养护条件对粉煤灰混凝土抗碳化性能的影响[D]. 浙江工业大学, 2014."
18242705,"Compressive strength of concrete at 28 days",13,0.50,0.00,0.00,0.00,0.00,0.00,0.00,730,1100,0.40,380.0,380.0,po42.5,190.0,100,,GB50081,标养,35.60,"邱洪林, 叶青. 早期标准养护时间对普通混凝土抗碳化能力的影响[J]. 浙江工业大学学报, 2008, 36(4): 436-440."
18242706,"Compressive strength of concrete at 28 days",14,0.50,0.00,0.00,0.00,0.00,0.00,0.00,730,1100,0.40,380.0,380.0,po42.5,190.0,100,,GB50081,标养,36.50,"邱洪林, 叶青. 早期标准养护时间对普通混凝土抗碳化能力的影响[J]. 浙江工业大学学报, 2008, 36(4): 436-440."
18242888,"Compressive strength of concrete at 28 days",196,0.37,0.60,0.00,0.00,0.00,0.00,0.00,,,0.46,400.0,160.0,PO42.5,148.0,,,,标养,38.00,"李红辉. 大掺量粉煤灰高性能混凝土研究[J]. 北京: 北京建筑工程学院, 2008."
18242889,"Compressive strength of concrete at 28 days",197,0.40,0.60,0.00,0.00,0.00,0.00,0.00,,,0.46,400.0,160.0,PO42.5,160.0,,,,标养,38.30,"李红辉. 大掺量粉煤灰高性能混凝土研究[J]. 北京: 北京建筑工程学院, 2008."
18242890,"Compressive strength of concrete at 28 days",198,0.45,0.60,0.00,0.00,0.00,0.00,0.00,,,0.46,400.0,160.0,PO42.5,180.0,,,,标养,30.20,"李红辉. 大掺量粉煤灰高性能混凝土研究[J]. 北京: 北京建筑工程学院, 2008."
18242891,"Compressive strength of concrete at 28 days",199,0.34,0.40,0.00,0.00,0.00,0.00,0.00,,,0.46,440.0,264.0,PO42.5,150.0,,,,标养,59.60,"李红辉. 大掺量粉煤灰高性能混凝土研究[J]. 北京: 北京建筑工程学院, 2008."
18242892,"Compressive strength of concrete at 28 days",200,0.37,0.40,0.00,0.00,0.00,0.00,0.00,,,0.46,440.0,264.0,PO42.5,163.0,,,,标养,55.40,"李红辉. 大掺量粉煤灰高性能混凝土研究[J]. 北京: 北京建筑工程学院, 2008."
18242893,"Compressive strength of concrete at 28 days",201,0.40,0.40,0.00,0.00,0.00,0.00,0.00,,,0.46,440.0,264.0,PO42.5,176.0,,,,标养,50.60,"李红辉. 大掺量粉煤灰高性能混凝土研究[J]. 北京: 北京建筑工程学院, 2008."
18242894,"Compressive strength of concrete at 28 days",202,0.45,0.40,0.00,0.00,0.00,0.00,0.00,,,0.46,440.0,264.0,PO42.5,198.0,,,,标养,45.50,"李红辉. 大掺量粉煤灰高性能混凝土研究[J]. 北京: 北京建筑工程学院, 2008."
18242895,"Compressive strength of concrete at 28 days",203,0.34,0.50,0.00,0.00,0.00,0.00,0.00,,,0.46,440.0,220.0,PO42.5,150.0,,,,标养,55.90,"李红辉. 大掺量粉煤灰高性能混凝土研究[J]. 北京: 北京建筑工程学院, 2008."
18242896,"Compressive strength of concrete at 28 days",204,0.37,0.50,0.00,0.00,0.00,0.00,0.00,,,0.46,440.0,220.0,PO42.5,163.0,,,,标养,50.90,"李红辉. 大掺量粉煤灰高性能混凝土研究[J]. 北京: 北京建筑工程学院, 2008."
18242897,"Compressive strength of concrete at 28 days",205,0.40,0.50,0.00,0.00,0.00,0.00,0.00,,,0.46,440.0,220.0,PO42.5,176.0,,,,标养,40.70,"李红辉. 大掺量粉煤灰高性能混凝土研究[J]. 北京: 北京建筑工程学院, 2008."
18242898,"Compressive strength of concrete at 28 days",206,0.45,0.50,0.00,0.00,0.00,0.00,0.00,,,0.46,440.0,220.0,PO42.5,198.0,,,,标养,41.70,"李红辉. 大掺量粉煤灰高性能混凝土研究[J]. 北京: 北京建筑工程学院, 2008."
18242899,"Compressive strength of concrete at 28 days",207,0.34,0.60,0.00,0.00,0.00,0.00,0.00,,,0.46,440.0,176.0,PO42.5,150.0,,,,标养,44.80,"李红辉. 大掺量粉煤灰高性能混凝土研究[J]. 北京: 北京建筑工程学院, 2008."
18242900,"Compressive strength of concrete at 28 days",208,0.37,0.60,0.00,0.00,0.00,0.00,0.00,,,0.46,440.0,176.0,PO42.5,163.0,,,,标养,36.80,"李红辉. 大掺量粉煤灰高性能混凝土研究[J]. 北京: 北京建筑工程学院, 2008."
18242901,"Compressive strength of concrete at 28 days",209,0.40,0.60,0.00,0.00,0.00,0.00,0.00,,,0.46,440.0,176.0,PO42.5,176.0,,,,标养,35.40,"李红辉. 大掺量粉煤灰高性能混凝土研究[J]. 北京: 北京建筑工程学院, 2008."
18242902,"Compressive strength of concrete at 28 days",210,0.45,0.60,0.00,0.00,0.00,0.00,0.00,,,0.46,440.0,176.0,PO42.5,198.0,,,,标养,32.70,"李红辉. 大掺量粉煤灰高性能混凝土研究[J]. 北京: 北京建筑工程学院, 2008."
18242903,"Compressive strength of concrete at 28 days",211,0.34,0.40,0.00,0.00,0.00,0.00,0.00,,,0.46,480.0,288.0,PO42.5,163.0,,,,标养,59.50,"李红辉. 大掺量粉煤灰高性能混凝土研究[J]. 北京: 北京建筑工程学院, 2008."
18242904,"Compressive strength of concrete at 28 days",212,0.37,0.40,0.00,0.00,0.00,0.00,0.00,,,0.46,480.0,288.0,PO42.5,178.0,,,,标养,58.70,"李红辉. 大掺量粉煤灰高性能混凝土研究[J]. 北京: 北京建筑工程学院, 2008."
18242905,"Compressive strength of concrete at 28 days",213,0.40,0.40,0.00,0.00,0.00,0.00,0.00,,,0.46,480.0,288.0,PO42.5,192.0,,,,标养,48.00,"李红辉. 大掺量粉煤灰高性能混凝土研究[J]. 北京: 北京建筑工程学院, 2008."
18242906,"Compressive strength of concrete at 28 days",214,0.45,0.40,0.00,0.00,0.00,0.00,0.00,,,0.46,480.0,288.0,PO42.5,216.0,,,,标养,42.90,"李红辉. 大掺量粉煤灰高性能混凝土研究[J]. 北京: 北京建筑工程学院, 2008."
18242907,"Compressive strength of concrete at 28 days",215,0.34,0.50,0.00,0.00,0.00,0.00,0.00,,,0.46,480.0,240.0,PO42.5,163.0,,,,标养,51.00,"李红辉. 大掺量粉煤灰高性能混凝土研究[J]. 北京: 北京建筑工程学院, 2008."
18242908,"Compressive strength of concrete at 28 days",216,0.37,0.50,0.00,0.00,0.00,0.00,0.00,,,0.46,480.0,240.0,PO42.5,178.0,,,,标养,46.70,"李红辉. 大掺量粉煤灰高性能混凝土研究[J]. 北京: 北京建筑工程学院, 2008."
18242909,"Compressive strength of concrete at 28 days",217,0.40,0.50,0.00,0.00,0.00,0.00,0.00,,,0.46,480.0,240.0,PO42.5,192.0,,,,标养,40.00,"李红辉. 大掺量粉煤灰高性能混凝土研究[J]. 北京: 北京建筑工程学院, 2008."
18242910,"Compressive strength of concrete at 28 days",218,0.45,0.50,0.00,0.00,0.00,0.00,0.00,,,0.46,480.0,240.0,PO42.5,216.0,,,,标养,31.20,"李红辉. 大掺量粉煤灰高性能混凝土研究[J]. 北京: 北京建筑工程学院, 2008."
18242911,"Compressive strength of concrete at 28 days",219,0.34,0.60,0.00,0.00,0.00,0.00,0.00,,,0.46,480.0,192.0,PO42.5,163.0,,,,标养,47.30,"李红辉. 大掺量粉煤灰高性能混凝土研究[J]. 北京: 北京建筑工程学院, 2008."
18242912,"Compressive strength of concrete at 28 days",220,0.37,0.60,0.00,0.00,0.00,0.00,0.00,,,0.46,480.0,192.0,PO42.5,178.0,,,,标养,39.00,"李红辉. 大掺量粉煤灰高性能混凝土研究[J]. 北京: 北京建筑工程学院, 2008."
18242913,"Compressive strength of concrete at 28 days",221,0.40,0.60,0.00,0.00,0.00,0.00,0.00,,,0.46,480.0,192.0,PO42.5,192.0,,,,标养,34.70,"李红辉. 大掺量粉煤灰高性能混凝土研究[J]. 北京: 北京建筑工程学院, 2008."
18242914,"Compressive strength of concrete at 28 days",222,0.45,0.60,0.00,0.00,0.00,0.00,0.00,,,0.46,480.0,192.0,PO42.5,216.0,,,,标养,29.30,"李红辉. 大掺量粉煤灰高性能混凝土研究[J]. 北京: 北京建筑工程学院, 2008."
18242915,"Compressive strength of concrete at 28 days",223,0.32,0.40,0.00,0.00,0.00,0.00,0.00,,,0.40,400.0,240.0,PO42.5,127.0,,,,标养,61.20,"李红辉. 大掺量粉煤灰高性能混凝土研究[J]. 北京: 北京建筑工程学院, 2008."
18242916,"Compressive strength of concrete at 28 days",224,0.29,0.50,0.00,0.00,0.00,0.00,0.00,,,0.40,400.0,200.0,PO42.5,116.0,,,,标养,58.60,"李红辉. 大掺量粉煤灰高性能混凝土研究[J]. 北京: 北京建筑工程学院, 2008."
18242917,"Compressive strength of concrete at 28 days",225,0.30,0.40,0.00,0.00,0.00,0.00,0.00,,,0.40,400.0,240.0,PO42.5,118.0,,,,标养,66.20,"李红辉. 大掺量粉煤灰高性能混凝土研究[J]. 北京: 北京建筑工程学院, 2008."
18242918,"Compressive strength of concrete at 28 days",226,0.32,0.50,0.00,0.00,0.00,0.00,0.00,,,0.40,400.0,200.0,PO42.5,130.0,,,,标养,58.00,"李红辉. 大掺量粉煤灰高性能混凝土研究[J]. 北京: 北京建筑工程学院, 2008."
18242919,"Compressive strength of concrete at 28 days",227,0.32,0.60,0.00,0.00,0.00,0.00,0.00,,,0.40,400.0,160.0,PO42.5,129.0,,,,标养,52.40,"李红辉. 大掺量粉煤灰高性能混凝土研究[J]. 北京: 北京建筑工程学院, 2008."
18242920,"Compressive strength of concrete at 28 days",228,0.32,0.70,0.00,0.00,0.00,0.00,0.00,,,0.40,400.0,120.0,PO42.5,130.0,,,,标养,43.80,"李红辉. 大掺量粉煤灰高性能混凝土研究[J]. 北京: 北京建筑工程学院, 2008."
18242921,"Compressive strength of concrete at 28 days",229,0.33,0.70,0.00,0.00,0.00,0.00,0.00,,,0.40,400.0,120.0,PO42.5,130.0,,,,标养,40.60,"李红辉. 大掺量粉煤灰高性能混凝土研究[J]. 北京: 北京建筑工程学院, 2008."
18242922,"Compressive strength of concrete at 28 days",230,0.36,0.70,0.00,0.00,0.00,0.00,0.00,,,0.40,400.0,120.0,PO42.5,143.0,,,,标养,38.70,"李红辉. 大掺量粉煤灰高性能混凝土研究[J]. 北京: 北京建筑工程学院, 2008."
18242923,"Compressive strength of concrete at 28 days",231,0.28,0.45,0.00,0.00,0.00,0.00,0.00,,,0.46,380.0,209.0,PO42.5,106.0,,,,标养,41.20,"李红辉. 大掺量粉煤灰高性能混凝土研究[J]. 北京: 北京建筑工程学院, 2008."
18242924,"Compressive strength of concrete at 28 days",232,0.28,0.60,0.00,0.00,0.00,0.00,0.00,,,0.48,410.0,164.0,PO42.5,115.0,,,,标养,34.40,"李红辉. 大掺量粉煤灰高性能混凝土研究[J]. 北京: 北京建筑工程学院, 2008."
18242925,"Compressive strength of concrete at 28 days",233,0.28,0.55,0.00,0.00,0.00,0.00,0.00,,,0.40,440.0,198.0,PO42.5,123.0,,,,标养,36.00,"李红辉. 大掺量粉煤灰高性能混凝土研究[J]. 北京: 北京建筑工程学院, 2008."
18242926,"Compressive strength of concrete at 28 days",234,0.28,0.40,0.00,0.00,0.00,0.00,0.00,,,0.44,470.0,282.0,PO42.5,132.0,,,,标养,41.50,"李红辉. 大掺量粉煤灰高性能混凝土研究[J]. 北京: 北京建筑工程学院, 2008."
18242927,"Compressive strength of concrete at 28 days",235,0.28,0.50,0.00,0.00,0.00,0.00,0.00,,,0.42,500.0,250.0,PO42.5,140.0,,,,标养,45.60,"李红辉. 大掺量粉煤灰高性能混凝土研究[J]. 北京: 北京建筑工程学院, 2008."
18242928,"Compressive strength of concrete at 28 days",236,0.31,0.50,0.00,0.00,0.00,0.00,0.00,,,0.44,380.0,190.0,PO42.5,118.0,,,,标养,40.00,"李红辉. 大掺量粉煤灰高性能混凝土研究[J]. 北京: 北京建筑工程学院, 2008."
18242929,"Compressive strength of concrete at 28 days",237,0.31,0.45,0.00,0.00,0.00,0.00,0.00,,,0.42,410.9,226.0,PO42.5,127.0,,,,标养,43.00,"李红辉. 大掺量粉煤灰高性能混凝土研究[J]. 北京: 北京建筑工程学院, 2008."
18242930,"Compressive strength of concrete at 28 days",238,0.31,0.60,0.00,0.00,0.00,0.00,0.00,,,0.46,440.0,176.0,PO42.5,136.0,,,,标养,35.80,"李红辉. 大掺量粉煤灰高性能混凝土研究[J]. 北京: 北京建筑工程学院, 2008."
18242931,"Compressive strength of concrete at 28 days",239,0.31,0.55,0.00,0.00,0.00,0.00,0.00,,,0.48,471.1,212.0,PO42.5,146.0,,,,标养,35.20,"李红辉. 大掺量粉煤灰高性能混凝土研究[J]. 北京: 北京建筑工程学院, 2008."
18242932,"Compressive strength of concrete at 28 days",240,0.31,0.40,0.00,0.00,0.00,0.00,0.00,,,0.40,500.0,300.0,PO42.5,155.0,,,,标养,44.70,"李红辉. 大掺量粉煤灰高性能混凝土研究[J]. 北京: 北京建筑工程学院, 2008."
18242933,"Compressive strength of concrete at 28 days",241,0.34,0.40,0.00,0.00,0.00,0.00,0.00,,,0.48,380.0,228.0,PO42.5,129.0,,,,标养,38.00,"李红辉. 大掺量粉煤灰高性能混凝土研究[J]. 北京: 北京建筑工程学院, 2008."
18242934,"Compressive strength of concrete at 28 days",242,0.34,0.50,0.00,0.00,0.00,0.00,0.00,,,0.40,410.0,205.0,PO42.5,139.0,,,,标养,40.90,"李红辉. 大掺量粉煤灰高性能混凝土研究[J]. 北京: 北京建筑工程学院, 2008."
18242935,"Compressive strength of concrete at 28 days",243,0.34,0.45,0.00,0.00,0.00,0.00,0.00,,,0.44,440.0,242.0,PO42.5,150.0,,,,标养,37.80,"李红辉. 大掺量粉煤灰高性能混凝土研究[J]. 北京: 北京建筑工程学院, 2008."
18242936,"Compressive strength of concrete at 28 days",244,0.34,0.60,0.00,0.00,0.00,0.00,0.00,,,0.42,470.0,188.0,PO42.5,160.0,,,,标养,32.10,"李红辉. 大掺量粉煤灰高性能混凝土研究[J]. 北京: 北京建筑工程学院, 2008."
18242937,"Compressive strength of concrete at 28 days",245,0.34,0.55,0.00,0.00,0.00,0.00,0.00,,,0.46,500.0,225.0,PO42.5,170.0,,,,标养,30.90,"李红辉. 大掺量粉煤灰高性能混凝土研究[J]. 北京: 北京建筑工程学院, 2008."
18242938,"Compressive strength of concrete at 28 days",246,0.37,0.55,0.00,0.00,0.00,0.00,0.00,,,0.42,380.0,171.0,PO42.5,141.0,,,,标养,34.70,"李红辉. 大掺量粉煤灰高性能混凝土研究[J]. 北京: 北京建筑工程学院, 2008."
18242939,"Compressive strength of concrete at 28 days",247,0.37,0.40,0.00,0.00,0.00,0.00,0.00,,,0.46,410.0,246.0,PO42.5,152.0,,,,标养,40.10,"李红辉. 大掺量粉煤灰高性能混凝土研究[J]. 北京: 北京建筑工程学院, 2008."
18242940,"Compressive strength of concrete at 28 days",248,0.37,0.50,0.00,0.00,0.00,0.00,0.00,,,0.48,440.0,220.0,PO42.5,163.0,,,,标养,35.50,"李红辉. 大掺量粉煤灰高性能混凝土研究[J]. 北京: 北京建筑工程学院, 2008."
18242941,"Compressive strength of concrete at 28 days",249,0.37,0.45,0.00,0.00,0.00,0.00,0.00,,,0.40,470.9,259.0,PO42.5,174.0,,,,标养,32.90,"李红辉. 大掺量粉煤灰高性能混凝土研究[J]. 北京: 北京建筑工程学院, 2008."
18242942,"Compressive strength of concrete at 28 days",250,0.37,0.60,0.00,0.00,0.00,0.00,0.00,,,0.44,500.0,200.0,PO42.5,185.0,,,,标养,27.90,"李红辉. 大掺量粉煤灰高性能混凝土研究[J]. 北京: 北京建筑工程学院, 2008."
18242943,"Compressive strength of concrete at 28 days",251,0.40,0.60,0.00,0.00,0.00,0.00,0.00,,,0.40,380.0,152.0,PO42.5,152.0,,,,标养,24.40,"李红辉. 大掺量粉煤灰高性能混凝土研究[J]. 北京: 北京建筑工程学院, 2008."
18242944,"Compressive strength of concrete at 28 days",252,0.40,0.55,0.00,0.00,0.00,0.00,0.00,,,0.44,411.1,185.0,PO42.5,164.0,,,,标养,29.00,"李红辉. 大掺量粉煤灰高性能混凝土研究[J]. 北京: 北京建筑工程学院, 2008."
18242945,"Compressive strength of concrete at 28 days",253,0.40,0.40,0.00,0.00,0.00,0.00,0.00,,,0.42,440.0,264.0,PO42.5,176.0,,,,标养,33.10,"李红辉. 大掺量粉煤灰高性能混凝土研究[J]. 北京: 北京建筑工程学院, 2008."
18242946,"Compressive strength of concrete at 28 days",254,0.40,0.50,0.00,0.00,0.00,0.00,0.00,,,0.46,470.0,235.0,PO42.5,188.0,,,,标养,30.00,"李红辉. 大掺量粉煤灰高性能混凝土研究[J]. 北京: 北京建筑工程学院, 2008."
18242947,"Compressive strength of concrete at 28 days",255,0.40,0.45,0.00,0.00,0.00,0.00,0.00,,,0.48,500.0,275.0,PO42.5,200.0,,,,标养,38.00,"李红辉. 大掺量粉煤灰高性能混凝土研究[J]. 北京: 北京建筑工程学院, 2008."
18242948,"Compressive strength of concrete at 28 days",256,0.60,0.00,0.00,0.00,0.00,0.00,0.00,729,1106,0.40,295.0,295.0,PO42.5,177.0,,,,标养,30.20,"张小艳. 大掺量粉煤灰混凝土的抗碳化性能研究[D]. 西北农林科技大学, 2010."
18242949,"Compressive strength of concrete at 28 days",257,0.55,0.00,0.00,0.00,0.00,0.00,0.00,705,1115,0.39,318.0,318.0,PO42.5,175.0,,,,标养,31.30,"张小艳. 大掺量粉煤灰混凝土的抗碳化性能研究[D]. 西北农林科技大学, 2010."
18242950,"Compressive strength of concrete at 28 days",258,0.50,0.00,0.00,0.00,0.00,0.00,0.00,676,1117,0.38,350.0,350.0,PO42.5,175.0,,,,标养,37.60,"张小艳. 大掺量粉煤灰混凝土的抗碳化性能研究[D]. 西北农林科技大学, 2010."
18242951,"Compressive strength of concrete at 28 days",259,0.45,0.00,0.00,0.00,0.00,0.00,0.00,643,1108,0.37,393.0,393.0,PO42.5,177.0,,,,标养,47.10,"张小艳. 大掺量粉煤灰混凝土的抗碳化性能研究[D]. 西北农林科技大学, 2010."
18242952,"Compressive strength of concrete at 28 days",260,0.55,0.20,0.00,0.00,0.00,0.00,0.00,687,1115,0.38,336.3,269.0,PO42.5,175.0,,,,标养,25.60,"张小艳. 大掺量粉煤灰混凝土的抗碳化性能研究[D]. 西北农林科技大学, 2010."
18242953,"Compressive strength of concrete at 28 days",261,0.50,0.20,0.00,0.00,0.00,0.00,0.00,658,1117,0.37,370.0,296.0,PO42.5,175.0,,,,标养,33.80,"张小艳. 大掺量粉煤灰混凝土的抗碳化性能研究[D]. 西北农林科技大学, 2010."
18242954,"Compressive strength of concrete at 28 days",262,0.45,0.20,0.00,0.00,0.00,0.00,0.00,625,1114,0.36,411.3,329.0,PO42.5,175.0,,,,标养,39.60,"张小艳. 大掺量粉煤灰混凝土的抗碳化性能研究[D]. 西北农林科技大学, 2010."
18242955,"Compressive strength of concrete at 28 days",263,0.40,0.20,0.00,0.00,0.00,0.00,0.00,590,1105,0.35,462.5,370.0,PO42.5,175.0,,,,标养,43.40,"张小艳. 大掺量粉煤灰混凝土的抗碳化性能研究[D]. 西北农林科技大学, 2010."
18242956,"Compressive strength of concrete at 28 days",264,0.55,0.40,0.00,0.00,0.00,0.00,0.00,707,1167,0.38,325.0,195.0,PO42.5,155.0,,,,标养,22.60,"张小艳. 大掺量粉煤灰混凝土的抗碳化性能研究[D]. 西北农林科技大学, 2010."
18242957,"Compressive strength of concrete at 28 days",265,0.50,0.40,0.00,0.00,0.00,0.00,0.00,658,1145,0.36,380.0,228.0,PO42.5,165.0,,,,标养,32.20,"张小艳. 大掺量粉煤灰混凝土的抗碳化性能研究[D]. 西北农林科技大学, 2010."
18242958,"Compressive strength of concrete at 28 days",266,0.45,0.40,0.00,0.00,0.00,0.00,0.00,622,1097,0.36,448.3,269.0,PO42.5,175.0,,,,标养,33.30,"张小艳. 大掺量粉煤灰混凝土的抗碳化性能研究[D]. 西北农林科技大学, 2010."
18242959,"Compressive strength of concrete at 28 days",267,0.40,0.40,0.00,0.00,0.00,0.00,0.00,593,1103,0.35,490.0,294.0,PO42.5,170.0,,,,标养,35.10,"张小艳. 大掺量粉煤灰混凝土的抗碳化性能研究[D]. 西北农林科技大学, 2010."
18242960,"Compressive strength of concrete at 28 days",268,0.50,0.60,0.00,0.00,0.00,0.00,0.00,705,1147,0.38,405.0,162.0,PO42.5,150.0,,,,标养,23.60,"张小艳. 大掺量粉煤灰混凝土的抗碳化性能研究[D]. 西北农林科技大学, 2010."
18242961,"Compressive strength of concrete at 28 days",269,0.45,0.60,0.00,0.00,0.00,0.00,0.00,660,1135,0.37,462.5,185.0,PO42.5,155.0,,,,标养,28.80,"张小艳. 大掺量粉煤灰混凝土的抗碳化性能研究[D]. 西北农林科技大学, 2010."
18242962,"Compressive strength of concrete at 28 days",270,0.40,0.60,0.00,0.00,0.00,0.00,0.00,620,1130,0.35,522.5,209.0,PO42.5,155.0,,,,标养,31.60,"张小艳. 大掺量粉煤灰混凝土的抗碳化性能研究[D]. 西北农林科技大学, 2010."
18242963,"Compressive strength of concrete at 28 days",271,0.35,0.60,0.00,0.00,0.00,0.00,0.00,611,1082,0.36,595.0,238.0,PO42.5,155.0,,,,标养,38.50,"张小艳. 大掺量粉煤灰混凝土的抗碳化性能研究[D]. 西北农林科技大学, 2010."
18242964,"Compressive strength of concrete at 28 days",272,0.50,0.80,0.00,0.00,0.00,0.00,0.00,689,1146,0.38,575.0,115.0,PO42.5,150.0,,,,标养,17.80,"张小艳. 大掺量粉煤灰混凝土的抗碳化性能研究[D]. 西北农林科技大学, 2010."
18242965,"Compressive strength of concrete at 28 days",273,0.45,0.80,0.00,0.00,0.00,0.00,0.00,651,1187,0.35,640.0,128.0,PO42.5,150.0,,,,标养,27.10,"张小艳. 大掺量粉煤灰混凝土的抗碳化性能研究[D]. 西北农林科技大学, 2010."
18242966,"Compressive strength of concrete at 28 days",274,0.40,0.80,0.00,0.00,0.00,0.00,0.00,629,1126,0.36,720.0,144.0,PO42.5,150.0,,,,标养,29.40,"张小艳. 大掺量粉煤灰混凝土的抗碳化性能研究[D]. 西北农林科技大学, 2010."
18242967,"Compressive strength of concrete at 28 days",275,0.35,0.80,0.00,0.00,0.00,0.00,0.00,585,1082,0.35,850.0,170.0,PO42.5,155.0,,,,标养,35.50,"张小艳. 大掺量粉煤灰混凝土的抗碳化性能研究[D]. 西北农林科技大学, 2010."
18242968,"Compressive strength of concrete at 28 days",276,0.37,0.20,0.00,0.00,0.00,0.00,0.00,,,,450.0,360.0,pi42.5,166.5,,,,标养,76.20,"贾耀东. 大掺量矿物掺合料混凝土的碳化特性研究[D]. 清华大学, 2010."
18242969,"Compressive strength of concrete at 28 days",277,0.37,0.28,0.00,0.07,0.00,0.00,0.00,,,,420.0,273.0,pi42.5,155.4,,,,标养,71.60,"贾耀东. 大掺量矿物掺合料混凝土的碳化特性研究[D]. 清华大学, 2010."
18242970,"Compressive strength of concrete at 28 days",278,0.37,0.30,0.00,0.20,0.00,0.00,0.00,,,,390.0,195.0,pi42.5,144.3,,,,标养,61.20,"贾耀东. 大掺量矿物掺合料混凝土的碳化特性研究[D]. 清华大学, 2010."
18242971,"Compressive strength of concrete at 28 days",279,0.40,0.16,0.00,0.04,0.00,0.00,0.00,,,,390.0,312.0,pi42.5,156.0,,,,标养,68.70,"贾耀东. 大掺量矿物掺合料混凝土的碳化特性研究[D]. 清华大学, 2010."
18242972,"Compressive strength of concrete at 28 days",280,0.40,0.21,0.00,0.14,0.00,0.00,0.00,,,,450.0,292.5,pi42.5,180.0,,,,标养,65.80,"贾耀东. 大掺量矿物掺合料混凝土的碳化特性研究[D]. 清华大学, 2010."
18242973,"Compressive strength of concrete at 28 days",281,0.40,0.50,0.00,0.00,0.00,0.00,0.00,,,,420.0,210.0,pi42.5,168.0,,,,标养,48.40,"贾耀东. 大掺量矿物掺合料混凝土的碳化特性研究[D]. 清华大学, 2010."
18242974,"Compressive strength of concrete at 28 days",282,0.43,0.12,0.00,0.08,0.00,0.00,0.00,,,,420.0,336.0,pi42.5,180.6,,,,标养,58.30,"贾耀东. 大掺量矿物掺合料混凝土的碳化特性研究[D]. 清华大学, 2010."
18242975,"Compressive strength of concrete at 28 days",283,0.43,0.35,0.00,0.00,0.00,0.00,0.00,,,,390.0,253.5,pi42.5,166.7,,,,标养,51.60,"贾耀东. 大掺量矿物掺合料混凝土的碳化特性研究[D]. 清华大学, 2010."
18242976,"Compressive strength of concrete at 28 days",284,0.43,0.40,0.00,0.10,0.00,0.00,0.00,,,,450.0,225.0,pi42.5,193.5,,,,标养,43.60,"贾耀东. 大掺量矿物掺合料混凝土的碳化特性研究[D]. 清华大学, 2010."
18242977,"Compressive strength of concrete at 28 days",285,0.37,0.00,0.00,0.00,0.00,0.00,0.00,,,,420.0,420.0,pi42.5,155.4,,,,标养,72.20,"贾耀东. 大掺量矿物掺合料混凝土的碳化特性研究[D]. 清华大学, 2010."
18242978,"Compressive strength of concrete at 28 days",286,0.40,0.00,0.00,0.00,0.00,0.00,0.00,,,,420.0,420.0,pi42.5,168.0,,,,标养,75.90,"贾耀东. 大掺量矿物掺合料混凝土的碳化特性研究[D]. 清华大学, 2010."
18242979,"Compressive strength of concrete at 28 days",287,0.43,0.00,0.00,0.00,0.00,0.00,0.00,,,,420.0,420.0,pi42.5,180.6,,,,标养,62.60,"贾耀东. 大掺量矿物掺合料混凝土的碳化特性研究[D]. 清华大学, 2010."
18242980,"Compressive strength of concrete at 28 days",288,0.30,0.21,0.00,0.14,0.00,0.00,0.00,,,,450.0,292.5,pi42.5,135.0,,,,标养,82.80,"贾耀东. 大掺量矿物掺合料混凝土的碳化特性研究[D]. 清华大学, 2010."
18242981,"Compressive strength of concrete at 28 days",289,0.50,0.21,0.00,0.14,0.00,0.00,0.00,,,,390.0,253.5,pi42.5,195.0,,,,标养,50.50,"贾耀东. 大掺量矿物掺合料混凝土的碳化特性研究[D]. 清华大学, 2010."
18242982,"Compressive strength of concrete at 28 days",290,0.43,0.00,0.00,0.35,0.00,0.00,0.00,,,,390.0,253.5,pi42.5,166.7,,,,标养,54.80,"贾耀东. 大掺量矿物掺合料混凝土的碳化特性研究[D]. 清华大学, 2010."
18242983,"Compressive strength of concrete at 28 days",291,0.45,0.00,0.00,0.00,0.00,0.00,0.00,632,1124,0.36,444.0,444.0,pii42.5,200.0,100,,GB50081,标养,40.40,"尹航. 大掺量矿物掺合料混凝土碳化性能研究[D]. 燕山大学, 2016."
18242984,"Compressive strength of concrete at 28 days",292,0.45,0.50,0.00,0.00,0.00,0.00,0.00,632,1124,0.36,444.0,222.0,pii42.5,180.0,100,,GB50081,标养,26.60,"尹航. 大掺量矿物掺合料混凝土碳化性能研究[D]. 燕山大学, 2016."
18242985,"Compressive strength of concrete at 28 days",293,0.45,0.35,0.00,0.15,0.00,0.00,0.00,632,1124,0.36,444.0,222.0,pii42.5,175.0,100,,GB50081,标养,32.30,"尹航. 大掺量矿物掺合料混凝土碳化性能研究[D]. 燕山大学, 2016."
18242986,"Compressive strength of concrete at 28 days",294,0.55,0.00,0.00,0.00,0.00,0.00,0.00,661,1175,0.36,364.0,364.0,pii42.5,200.0,100,,GB50081,标养,33.30,"尹航. 大掺量矿物掺合料混凝土碳化性能研究[D]. 燕山大学, 2016."
18242987,"Compressive strength of concrete at 28 days",295,0.55,0.50,0.00,0.00,0.00,0.00,0.00,661,1175,0.36,364.0,182.0,pii42.5,185.0,100,,GB50081,标养,19.50,"尹航. 大掺量矿物掺合料混凝土碳化性能研究[D]. 燕山大学, 2016."
18242988,"Compressive strength of concrete at 28 days",296,0.55,0.35,0.00,0.15,0.00,0.00,0.00,661,1175,0.36,364.0,182.0,pii42.5,185.0,100,,GB50081,标养,21.90,"尹航. 大掺量矿物掺合料混凝土碳化性能研究[D]. 燕山大学, 2016."
18242989,"Compressive strength of concrete at 28 days",297,0.65,0.00,0.00,0.00,0.00,0.00,0.00,681,1175,0.37,308.0,308.0,pii42.5,200.0,100,,GB50081,标养,30.40,"尹航. 大掺量矿物掺合料混凝土碳化性能研究[D]. 燕山大学, 2016."
18242990,"Compressive strength of concrete at 28 days",298,0.65,0.50,0.00,0.00,0.00,0.00,0.00,681,1175,0.37,308.0,154.0,pii42.5,190.0,100,,GB50081,标养,19.50,"尹航. 大掺量矿物掺合料混凝土碳化性能研究[D]. 燕山大学, 2016."
18242991,"Compressive strength of concrete at 28 days",299,0.65,0.35,0.00,0.15,0.00,0.00,0.00,681,1175,0.37,308.0,154.0,pii42.5,185.0,100,,GB50081,标养,30.40,"尹航. 大掺量矿物掺合料混凝土碳化性能研究[D]. 燕山大学, 2016."
18242992,"Compressive strength of concrete at 28 days",300,0.40,0.20,0.00,0.00,0.00,0.00,0.00,670,1090,0.38,450.0,360.0,po42.5,180.0,150,,GB50081,标养,53.00,"吴克刚, 谢友均, 丁巍巍, 等. 粉煤灰混凝土的抗碳化性能[J]. 腐蚀与防护, 2008, 29(10): 596-598."
18242993,"Compressive strength of concrete at 28 days",301,0.40,0.30,0.00,0.00,0.00,0.00,0.00,670,1090,0.38,450.0,315.0,po42.5,180.0,150,,GB50081,标养,49.00,"吴克刚, 谢友均, 丁巍巍, 等. 粉煤灰混凝土的抗碳化性能[J]. 腐蚀与防护, 2008, 29(10): 596-598."
18242994,"Compressive strength of concrete at 28 days",302,0.40,0.40,0.00,0.00,0.00,0.00,0.00,670,1090,0.38,450.0,270.0,po42.5,180.0,150,,GB50081,标养,43.50,"吴克刚, 谢友均, 丁巍巍, 等. 粉煤灰混凝土的抗碳化性能[J]. 腐蚀与防护, 2008, 29(10): 596-598."
18242995,"Compressive strength of concrete at 28 days",303,0.40,0.50,0.00,0.00,0.00,0.00,0.00,670,1090,0.38,450.0,225.0,po42.5,180.0,150,,GB50081,标养,37.50,"吴克刚, 谢友均, 丁巍巍, 等. 粉煤灰混凝土的抗碳化性能[J]. 腐蚀与防护, 2008, 29(10): 596-598."
18242996,"Compressive strength of concrete at 28 days",304,0.40,0.60,0.00,0.00,0.00,0.00,0.00,670,1090,0.38,450.0,180.0,po42.5,180.0,150,,GB50081,标养,30.00,"吴克刚, 谢友均, 丁巍巍, 等. 粉煤灰混凝土的抗碳化性能[J]. 腐蚀与防护, 2008, 29(10): 596-598."
18242997,"Compressive strength of concrete at 28 days",305,0.55,0.00,0.00,0.00,0.00,0.00,0.00,,,,400.0,400.0,pi42.5,220.0,100,,GB50081,标养,42.40,"冯仲伟. 混凝土材料耐久性评价指标研究[D]. 北京: 铁道科学研究院, 2007."
18242998,"Compressive strength of concrete at 28 days",306,0.50,0.00,0.00,0.00,0.00,0.00,0.00,,,,400.0,400.0,pi42.5,200.0,100,,GB50081,标养,49.30,"冯仲伟. 混凝土材料耐久性评价指标研究[D]. 北京: 铁道科学研究院, 2007."
18242999,"Compressive strength of concrete at 28 days",307,0.45,0.00,0.00,0.00,0.00,0.00,0.00,,,,400.0,400.0,pi42.5,180.0,100,,GB50081,标养,53.50,"冯仲伟. 混凝土材料耐久性评价指标研究[D]. 北京: 铁道科学研究院, 2007."
18243000,"Compressive strength of concrete at 28 days",308,0.40,0.00,0.00,0.00,0.00,0.00,0.00,,,,400.0,400.0,pi42.5,160.0,100,,GB50081,标养,71.40,"冯仲伟. 混凝土材料耐久性评价指标研究[D]. 北京: 铁道科学研究院, 2007."
18243001,"Compressive strength of concrete at 28 days",309,0.35,0.00,0.00,0.00,0.00,0.00,0.00,,,,400.0,400.0,pi42.5,140.0,100,,GB50081,标养,71.80,"冯仲伟. 混凝土材料耐久性评价指标研究[D]. 北京: 铁道科学研究院, 2007."
18243002,"Compressive strength of concrete at 28 days",310,0.32,0.00,0.00,0.00,0.00,0.00,0.00,,,,480.0,480.0,pi42.5,153.6,100,,GB50081,标养,82.50,"冯仲伟. 混凝土材料耐久性评价指标研究[D]. 北京: 铁道科学研究院, 2007."
18243003,"Compressive strength of concrete at 28 days",311,0.40,0.00,0.00,0.00,0.00,0.00,0.00,,,,480.0,480.0,pi42.5,192.0,100,,GB50081,标养,58.50,"冯仲伟. 混凝土材料耐久性评价指标研究[D]. 北京: 铁道科学研究院, 2007."
18243004,"Compressive strength of concrete at 28 days",312,0.40,0.00,0.00,0.00,0.00,0.00,0.00,,,,440.0,440.0,pi42.5,176.0,100,,GB50081,标养,59.50,"冯仲伟. 混凝土材料耐久性评价指标研究[D]. 北京: 铁道科学研究院, 2007."
18243005,"Compressive strength of concrete at 28 days",313,0.40,0.00,0.00,0.00,0.00,0.00,0.00,,,,400.0,400.0,pi42.5,160.0,100,,GB50081,标养,67.20,"冯仲伟. 混凝土材料耐久性评价指标研究[D]. 北京: 铁道科学研究院, 2007."
18243006,"Compressive strength of concrete at 28 days",314,0.40,0.00,0.00,0.00,0.00,0.00,0.00,,,,360.0,360.0,pi42.5,144.0,100,,GB50081,标养,62.90,"冯仲伟. 混凝土材料耐久性评价指标研究[D]. 北京: 铁道科学研究院, 2007."
18243007,"Compressive strength of concrete at 28 days",315,0.40,0.00,0.00,0.00,0.00,0.00,0.00,,,,320.0,320.0,pi42.5,128.0,100,,GB50081,标养,39.20,"冯仲伟. 混凝土材料耐久性评价指标研究[D]. 北京: 铁道科学研究院, 2007."
18243008,"Compressive strength of concrete at 28 days",316,0.40,0.00,0.00,0.00,0.00,0.00,0.00,,,,360.0,360.0,pi42.5,144.0,100,,GB50081,标养,51.90,"冯仲伟. 混凝土材料耐久性评价指标研究[D]. 北京: 铁道科学研究院, 2007."
18243009,"Compressive strength of concrete at 28 days",317,0.40,0.00,0.00,0.00,0.00,0.00,0.00,,,,360.0,360.0,pi42.5,144.0,100,,GB50081,标养,46.00,"冯仲伟. 混凝土材料耐久性评价指标研究[D]. 北京: 铁道科学研究院, 2007."
18243010,"Compressive strength of concrete at 28 days",318,0.40,0.00,0.00,0.00,0.00,0.00,0.00,,,,360.0,360.0,pi42.5,144.0,100,,GB50081,标养,38.20,"冯仲伟. 混凝土材料耐久性评价指标研究[D]. 北京: 铁道科学研究院, 2007."
18243011,"Compressive strength of concrete at 28 days",319,0.40,0.00,0.00,0.00,0.00,0.00,0.00,,,,360.0,360.0,pi42.5,144.0,100,,GB50081,标养,38.30,"冯仲伟. 混凝土材料耐久性评价指标研究[D]. 北京: 铁道科学研究院, 2007."
18243012,"Compressive strength of concrete at 28 days",320,0.40,0.10,0.00,0.00,0.00,0.00,0.00,,,,360.0,324.0,pi42.5,144.0,100,,GB50081,标养,45.60,"冯仲伟. 混凝土材料耐久性评价指标研究[D]. 北京: 铁道科学研究院, 2007."
18243013,"Compressive strength of concrete at 28 days",321,0.40,0.20,0.00,0.00,0.00,0.00,0.00,,,,360.0,288.0,pi42.5,144.0,100,,GB50081,标养,50.40,"冯仲伟. 混凝土材料耐久性评价指标研究[D]. 北京: 铁道科学研究院, 2007."
18243014,"Compressive strength of concrete at 28 days",322,0.40,0.30,0.00,0.00,0.00,0.00,0.00,,,,360.0,252.0,pi42.5,144.0,100,,GB50081,标养,45.90,"冯仲伟. 混凝土材料耐久性评价指标研究[D]. 北京: 铁道科学研究院, 2007."
18243015,"Compressive strength of concrete at 28 days",323,0.40,0.40,0.00,0.00,0.00,0.00,0.00,,,,526.7,316.0,pi42.5,144.0,100,,GB50081,标养,44.30,"冯仲伟. 混凝土材料耐久性评价指标研究[D]. 北京: 铁道科学研究院, 2007."
18243016,"Compressive strength of concrete at 28 days",324,0.40,0.30,0.00,0.00,0.00,0.00,0.00,,,,360.0,252.0,pi42.5,144.0,100,,GB50081,标养,48.70,"冯仲伟. 混凝土材料耐久性评价指标研究[D]. 北京: 铁道科学研究院, 2007."
18243017,"Compressive strength of concrete at 28 days",325,0.40,0.00,0.00,0.15,0.00,0.00,0.00,,,,360.0,306.0,pi42.5,144.0,100,,GB50081,标养,46.30,"冯仲伟. 混凝土材料耐久性评价指标研究[D]. 北京: 铁道科学研究院, 2007."
18243018,"Compressive strength of concrete at 28 days",326,0.40,0.00,0.00,0.30,0.00,0.00,0.00,,,,360.0,252.0,pi42.5,144.0,100,,GB50081,标养,39.80,"冯仲伟. 混凝土材料耐久性评价指标研究[D]. 北京: 铁道科学研究院, 2007."
18243019,"Compressive strength of concrete at 28 days",327,0.40,0.00,0.00,0.45,0.00,0.00,0.00,,,,360.0,198.0,pi42.5,144.0,100,,GB50081,标养,42.20,"冯仲伟. 混凝土材料耐久性评价指标研究[D]. 北京: 铁道科学研究院, 2007."
18243020,"Compressive strength of concrete at 28 days",328,0.40,0.00,0.00,0.60,0.00,0.00,0.00,,,,360.0,144.0,pi42.5,144.0,100,,GB50081,标养,40.90,"冯仲伟. 混凝土材料耐久性评价指标研究[D]. 北京: 铁道科学研究院, 2007."
18243021,"Compressive strength of concrete at 28 days",329,0.40,0.20,0.00,0.30,0.00,0.00,0.00,,,,360.0,180.0,pi42.5,144.0,100,,GB50081,标养,41.30,"冯仲伟. 混凝土材料耐久性评价指标研究[D]. 北京: 铁道科学研究院, 2007."
18243022,"Compressive strength of concrete at 28 days",330,0.40,0.00,0.05,0.00,0.00,0.00,0.00,,,,360.0,342.0,pi42.5,144.0,100,,GB50081,标养,45.80,"冯仲伟. 混凝土材料耐久性评价指标研究[D]. 北京: 铁道科学研究院, 2007."
18243023,"Compressive strength of concrete at 28 days",331,0.40,0.30,0.05,0.00,0.00,0.00,0.00,,,,360.0,234.0,pi42.5,144.0,100,,GB50081,标养,50.30,"冯仲伟. 混凝土材料耐久性评价指标研究[D]. 北京: 铁道科学研究院, 2007."
18243024,"Compressive strength of concrete at 28 days",332,0.68,0.00,0.00,0.00,0.00,0.00,0.00,834,1214,0.41,218.0,218.0,po42.5,148.0,100,,GB50081,标养,40.10,"杜磊. 矿物掺合料混凝土工作性能, 力学性能和抗碳化性能试验研究[D]. 内蒙古工业大学, 2013."
18243025,"Compressive strength of concrete at 28 days",333,0.68,0.10,0.00,0.00,0.00,0.00,0.00,834,1214,0.41,218.0,196.2,po42.5,148.0,100,,GB50081,标养,39.90,"杜磊. 矿物掺合料混凝土工作性能, 力学性能和抗碳化性能试验研究[D]. 内蒙古工业大学, 2013."
18243026,"Compressive strength of concrete at 28 days",334,0.68,0.20,0.00,0.00,0.00,0.00,0.00,834,1214,0.41,218.0,174.4,po42.5,148.0,100,,GB50081,标养,39.10,"杜磊. 矿物掺合料混凝土工作性能, 力学性能和抗碳化性能试验研究[D]. 内蒙古工业大学, 2013."
18243027,"Compressive strength of concrete at 28 days",335,0.68,0.30,0.00,0.00,0.00,0.00,0.00,834,1214,0.41,218.0,152.6,po42.5,148.0,100,,GB50081,标养,38.20,"杜磊. 矿物掺合料混凝土工作性能, 力学性能和抗碳化性能试验研究[D]. 内蒙古工业大学, 2013."
18243028,"Compressive strength of concrete at 28 days",336,0.68,0.40,0.00,0.00,0.00,0.00,0.00,834,1214,0.41,218.0,130.8,po42.5,148.0,100,,GB50081,标养,38.10,"杜磊. 矿物掺合料混凝土工作性能, 力学性能和抗碳化性能试验研究[D]. 内蒙古工业大学, 2013."
18243029,"Compressive strength of concrete at 28 days",337,0.68,0.00,0.00,0.10,0.00,0.00,0.00,834,1214,0.41,218.0,196.2,po42.5,148.0,100,,GB50081,标养,40.30,"杜磊. 矿物掺合料混凝土工作性能, 力学性能和抗碳化性能试验研究[D]. 内蒙古工业大学, 2013."
18243030,"Compressive strength of concrete at 28 days",338,0.68,0.00,0.00,0.20,0.00,0.00,0.00,834,1214,0.41,218.0,174.4,po42.5,148.0,100,,GB50081,标养,41.80,"杜磊. 矿物掺合料混凝土工作性能, 力学性能和抗碳化性能试验研究[D]. 内蒙古工业大学, 2013."
18243031,"Compressive strength of concrete at 28 days",339,0.68,0.00,0.00,0.30,0.00,0.00,0.00,834,1214,0.41,218.0,152.6,po42.5,148.0,100,,GB50081,标养,43.10,"杜磊. 矿物掺合料混凝土工作性能, 力学性能和抗碳化性能试验研究[D]. 内蒙古工业大学, 2013."
18243032,"Compressive strength of concrete at 28 days",340,0.68,0.00,0.00,0.40,0.00,0.00,0.00,834,1214,0.41,218.0,130.8,po42.5,148.0,100,,GB50081,标养,44.50,"杜磊. 矿物掺合料混凝土工作性能, 力学性能和抗碳化性能试验研究[D]. 内蒙古工业大学, 2013."
18243033,"Compressive strength of concrete at 28 days",341,0.68,0.10,0.00,0.10,0.00,0.00,0.00,834,1214,0.41,218.0,174.4,po42.5,148.0,100,,GB50081,标养,41.50,"杜磊. 矿物掺合料混凝土工作性能, 力学性能和抗碳化性能试验研究[D]. 内蒙古工业大学, 2013."
18243034,"Compressive strength of concrete at 28 days",342,0.68,0.10,0.00,0.20,0.00,0.00,0.00,834,1214,0.41,218.0,152.6,po42.5,148.0,100,,GB50081,标养,42.30,"杜磊. 矿物掺合料混凝土工作性能, 力学性能和抗碳化性能试验研究[D]. 内蒙古工业大学, 2013."
18243035,"Compressive strength of concrete at 28 days",343,0.68,0.10,0.00,0.30,0.00,0.00,0.00,834,1214,0.41,218.0,130.8,po42.5,148.0,100,,GB50081,标养,43.10,"杜磊. 矿物掺合料混凝土工作性能, 力学性能和抗碳化性能试验研究[D]. 内蒙古工业大学, 2013."
18243036,"Compressive strength of concrete at 28 days",344,0.68,0.20,0.00,0.10,0.00,0.00,0.00,834,1214,0.41,218.0,152.6,po42.5,148.0,100,,GB50081,标养,40.60,"杜磊. 矿物掺合料混凝土工作性能, 力学性能和抗碳化性能试验研究[D]. 内蒙古工业大学, 2013."
18243037,"Compressive strength of concrete at 28 days",345,0.68,0.30,0.00,0.10,0.00,0.00,0.00,834,1214,0.41,218.0,130.8,po42.5,148.0,100,,GB50081,标养,39.20,"杜磊. 矿物掺合料混凝土工作性能, 力学性能和抗碳化性能试验研究[D]. 内蒙古工业大学, 2013."
18243038,"Compressive strength of concrete at 28 days",346,0.49,0.00,0.00,0.00,0.00,0.00,0.00,800,1200,0.40,302.0,302.0,po42.5,148.0,100,,GB50081,标养,51.80,"杜磊. 矿物掺合料混凝土工作性能, 力学性能和抗碳化性能试验研究[D]. 内蒙古工业大学, 2013."
18243039,"Compressive strength of concrete at 28 days",347,0.49,0.10,0.00,0.00,0.00,0.00,0.00,800,1200,0.40,302.0,271.8,po42.5,148.0,100,,GB50081,标养,51.00,"杜磊. 矿物掺合料混凝土工作性能, 力学性能和抗碳化性能试验研究[D]. 内蒙古工业大学, 2013."
18243040,"Compressive strength of concrete at 28 days",348,0.49,0.20,0.00,0.00,0.00,0.00,0.00,800,1200,0.40,302.3,241.8,po42.5,148.0,100,,GB50081,标养,50.20,"杜磊. 矿物掺合料混凝土工作性能, 力学性能和抗碳化性能试验研究[D]. 内蒙古工业大学, 2013."
18243041,"Compressive strength of concrete at 28 days",349,0.49,0.30,0.00,0.00,0.00,0.00,0.00,800,1200,0.40,302.0,211.4,po42.5,148.0,100,,GB50081,标养,49.60,"杜磊. 矿物掺合料混凝土工作性能, 力学性能和抗碳化性能试验研究[D]. 内蒙古工业大学, 2013."
18243042,"Compressive strength of concrete at 28 days",350,0.49,0.40,0.00,0.00,0.00,0.00,0.00,800,1200,0.40,302.0,181.2,po42.5,148.0,100,,GB50081,标养,48.70,"杜磊. 矿物掺合料混凝土工作性能, 力学性能和抗碳化性能试验研究[D]. 内蒙古工业大学, 2013."
18243043,"Compressive strength of concrete at 28 days",351,0.49,0.00,0.00,0.10,0.00,0.00,0.00,800,1200,0.40,302.0,271.8,po42.5,148.0,100,,GB50081,标养,51.80,"杜磊. 矿物掺合料混凝土工作性能, 力学性能和抗碳化性能试验研究[D]. 内蒙古工业大学, 2013."
18243044,"Compressive strength of concrete at 28 days",352,0.49,0.00,0.00,0.20,0.00,0.00,0.00,800,1200,0.40,302.3,241.8,po42.5,148.0,100,,GB50081,标养,53.70,"杜磊. 矿物掺合料混凝土工作性能, 力学性能和抗碳化性能试验研究[D]. 内蒙古工业大学, 2013."
18243045,"Compressive strength of concrete at 28 days",353,0.49,0.00,0.00,0.30,0.00,0.00,0.00,800,1200,0.40,302.0,211.4,po42.5,148.0,100,,GB50081,标养,54.60,"杜磊. 矿物掺合料混凝土工作性能, 力学性能和抗碳化性能试验研究[D]. 内蒙古工业大学, 2013."
18243046,"Compressive strength of concrete at 28 days",354,0.49,0.00,0.00,0.40,0.00,0.00,0.00,800,1200,0.40,302.0,181.2,po42.5,148.0,100,,GB50081,标养,55.00,"杜磊. 矿物掺合料混凝土工作性能, 力学性能和抗碳化性能试验研究[D]. 内蒙古工业大学, 2013."
18243047,"Compressive strength of concrete at 28 days",355,0.40,0.00,0.00,0.00,0.00,0.00,0.00,732,1183,0.38,430.0,430.0,po42.5,172.0,100,,GB50081,标养,59.20,"杜磊. 矿物掺合料混凝土工作性能, 力学性能和抗碳化性能试验研究[D]. 内蒙古工业大学, 2013."
18243048,"Compressive strength of concrete at 28 days",356,0.40,0.10,0.00,0.00,0.00,0.00,0.00,732,1183,0.38,430.0,387.0,po42.5,172.0,100,,GB50081,标养,60.10,"杜磊. 矿物掺合料混凝土工作性能, 力学性能和抗碳化性能试验研究[D]. 内蒙古工业大学, 2013."
18243049,"Compressive strength of concrete at 28 days",357,0.40,0.20,0.00,0.00,0.00,0.00,0.00,732,1183,0.38,430.0,344.0,po42.5,172.0,100,,GB50081,标养,61.20,"杜磊. 矿物掺合料混凝土工作性能, 力学性能和抗碳化性能试验研究[D]. 内蒙古工业大学, 2013."
18243050,"Compressive strength of concrete at 28 days",358,0.40,0.30,0.00,0.00,0.00,0.00,0.00,732,1183,0.38,430.0,301.0,po42.5,172.0,100,,GB50081,标养,60.70,"杜磊. 矿物掺合料混凝土工作性能, 力学性能和抗碳化性能试验研究[D]. 内蒙古工业大学, 2013."
18243051,"Compressive strength of concrete at 28 days",359,0.40,0.40,0.00,0.00,0.00,0.00,0.00,732,1183,0.38,430.0,258.0,po42.5,172.0,100,,GB50081,标养,59.40,"杜磊. 矿物掺合料混凝土工作性能, 力学性能和抗碳化性能试验研究[D]. 内蒙古工业大学, 2013."
18243052,"Compressive strength of concrete at 28 days",360,0.40,0.00,0.00,0.10,0.00,0.00,0.00,732,1183,0.38,430.0,387.0,po42.5,172.0,100,,GB50081,标养,61.20,"杜磊. 矿物掺合料混凝土工作性能, 力学性能和抗碳化性能试验研究[D]. 内蒙古工业大学, 2013."
18243053,"Compressive strength of concrete at 28 days",361,0.40,0.00,0.00,0.20,0.00,0.00,0.00,732,1183,0.38,430.0,344.0,po42.5,172.0,100,,GB50081,标养,62.30,"杜磊. 矿物掺合料混凝土工作性能, 力学性能和抗碳化性能试验研究[D]. 内蒙古工业大学, 2013."
18243054,"Compressive strength of concrete at 28 days",362,0.40,0.00,0.00,0.30,0.00,0.00,0.00,732,1183,0.38,430.0,301.0,po42.5,172.0,100,,GB50081,标养,63.50,"杜磊. 矿物掺合料混凝土工作性能, 力学性能和抗碳化性能试验研究[D]. 内蒙古工业大学, 2013."
18243055,"Compressive strength of concrete at 28 days",363,0.40,0.00,0.00,0.40,0.00,0.00,0.00,732,1183,0.38,430.0,258.0,po42.5,172.0,100,,GB50081,标养,64.60,"杜磊. 矿物掺合料混凝土工作性能, 力学性能和抗碳化性能试验研究[D]. 内蒙古工业大学, 2013."
18243056,"Compressive strength of concrete at 28 days",364,0.45,0.00,0.00,0.00,0.00,0.00,0.00,587,1139,0.34,433.0,433.0,po42.5,195.0,100,,,标养,28.60,"涂永明, 刘东运, 张雨. 提升粉煤灰混凝土抗碳化性能试验研究[J]. 东南大学学报: 自然科学版, 2020, 50(4): 599-605."
18243057,"Compressive strength of concrete at 28 days",365,0.45,0.20,0.00,0.00,0.00,0.00,0.00,587,1139,0.34,433.0,346.4,po42.5,195.0,100,,,标养,27.80,"涂永明, 刘东运, 张雨. 提升粉煤灰混凝土抗碳化性能试验研究[J]. 东南大学学报: 自然科学版, 2020, 50(4): 599-605."
18243058,"Compressive strength of concrete at 28 days",366,0.45,0.30,0.00,0.00,0.00,0.00,0.00,587,1139,0.34,433.0,303.1,po42.5,195.0,100,,,标养,24.90,"涂永明, 刘东运, 张雨. 提升粉煤灰混凝土抗碳化性能试验研究[J]. 东南大学学报: 自然科学版, 2020, 50(4): 599-605."
18243059,"Compressive strength of concrete at 28 days",367,0.45,0.40,0.00,0.00,0.00,0.00,0.00,587,1139,0.34,433.0,259.8,po42.5,195.0,100,,,标养,20.00,"涂永明, 刘东运, 张雨. 提升粉煤灰混凝土抗碳化性能试验研究[J]. 东南大学学报: 自然科学版, 2020, 50(4): 599-605."
18243060,"Compressive strength of concrete at 28 days",368,0.30,0.00,0.00,0.15,0.00,0.00,0.00,687,1030,0.40,550.0,467.5,po42.5,165.0,100,,"GBJ 81-85",标养,78.00,"Zhang X, Zhou X, Zhou H, et al. Studies on forecasting of carbonation depth of slag high performance concrete considering gas permeability[J]. Applied Clay Science, 2013, 79: 36-40."
18243061,"Compressive strength of concrete at 28 days",369,0.30,0.00,0.00,0.30,0.00,0.00,0.00,687,1030,0.40,550.0,385.0,po42.5,165.0,100,,"GBJ 81-85",标养,74.50,"Zhang X, Zhou X, Zhou H, et al. Studies on forecasting of carbonation depth of slag high performance concrete considering gas permeability[J]. Applied Clay Science, 2013, 79: 36-40."
18243062,"Compressive strength of concrete at 28 days",370,0.30,0.00,0.00,0.45,0.00,0.00,0.00,687,1030,0.40,550.0,302.5,po42.5,165.0,100,,"GBJ 81-85",标养,79.00,"Zhang X, Zhou X, Zhou H, et al. Studies on forecasting of carbonation depth of slag high performance concrete considering gas permeability[J]. Applied Clay Science, 2013, 79: 36-40."
18243063,"Compressive strength of concrete at 28 days",371,0.30,0.00,0.00,0.60,0.00,0.00,0.00,687,1030,0.40,550.0,220.0,po42.5,165.0,100,,"GBJ 81-85",标养,70.00,"Zhang X, Zhou X, Zhou H, et al. Studies on forecasting of carbonation depth of slag high performance concrete considering gas permeability[J]. Applied Clay Science, 2013, 79: 36-40."
18243064,"Compressive strength of concrete at 28 days",372,0.35,0.00,0.00,0.15,0.00,0.00,0.00,658,986,0.40,550.0,467.5,po42.5,192.5,100,,"GBJ 81-85",标养,66.00,"Zhang X, Zhou X, Zhou H, et al. Studies on forecasting of carbonation depth of slag high performance concrete considering gas permeability[J]. Applied Clay Science, 2013, 79: 36-40."
18243065,"Compressive strength of concrete at 28 days",373,0.35,0.00,0.00,0.30,0.00,0.00,0.00,658,986,0.40,550.0,385.0,po42.5,192.5,100,,"GBJ 81-85",标养,63.50,"Zhang X, Zhou X, Zhou H, et al. Studies on forecasting of carbonation depth of slag high performance concrete considering gas permeability[J]. Applied Clay Science, 2013, 79: 36-40."
18243066,"Compressive strength of concrete at 28 days",374,0.35,0.00,0.00,0.45,0.00,0.00,0.00,658,986,0.40,550.0,302.5,po42.5,192.5,100,,"GBJ 81-85",标养,60.00,"Zhang X, Zhou X, Zhou H, et al. Studies on forecasting of carbonation depth of slag high performance concrete considering gas permeability[J]. Applied Clay Science, 2013, 79: 36-40."
18243067,"Compressive strength of concrete at 28 days",375,0.35,0.00,0.00,0.60,0.00,0.00,0.00,658,986,0.40,550.0,220.0,po42.5,192.5,100,,"GBJ 81-85",标养,55.50,"Zhang X, Zhou X, Zhou H, et al. Studies on forecasting of carbonation depth of slag high performance concrete considering gas permeability[J]. Applied Clay Science, 2013, 79: 36-40."
18243068,"Compressive strength of concrete at 28 days",376,0.60,0.00,0.00,0.00,0.00,0.00,0.00,738,1149,0.39,280.0,280.0,"CEM I",167.0,100,,"NF P 18-459",湿,49.00,"Rapha?l B, Paco D, Gilles E, et al. Service life of metakaolin-based concrete exposed to carbonation Comparison with blended cement containing fly ash, blast furnace slag and limestone filler[J]. Cement and Concrete Research, 2017, 99: 18-29."
18243069,"Compressive strength of concrete at 28 days",377,0.53,0.00,0.00,0.00,0.16,0.00,0.00,755,1178,0.39,280.0,280.0,"CEM II-LL",147.0,100,,"NF P 18-459",湿,53.70,"Rapha?l B, Paco D, Gilles E, et al. Service life of metakaolin-based concrete exposed to carbonation Comparison with blended cement containing fly ash, blast furnace slag and limestone filler[J]. Cement and Concrete Research, 2017, 99: 18-29."
18243070,"Compressive strength of concrete at 28 days",378,0.53,0.15,0.00,0.00,0.00,0.00,0.00,754,1175,0.39,280.0,280.0,"CEM II-A",147.0,100,,"NF P 18-459",湿,51.40,"Rapha?l B, Paco D, Gilles E, et al. Service life of metakaolin-based concrete exposed to carbonation Comparison with blended cement containing fly ash, blast furnace slag and limestone filler[J]. Cement and Concrete Research, 2017, 99: 18-29."
18243071,"Compressive strength of concrete at 28 days",379,0.60,0.00,0.00,0.62,0.00,0.00,0.00,733,1145,0.39,280.0,280.0,"CEM III",167.0,100,,"NF P 18-459",湿,48.20,"Rapha?l B, Paco D, Gilles E, et al. Service life of metakaolin-based concrete exposed to carbonation Comparison with blended cement containing fly ash, blast furnace slag and limestone filler[J]. Cement and Concrete Research, 2017, 99: 18-29."
18243072,"Compressive strength of concrete at 28 days",380,0.53,0.22,0.00,0.22,0.00,0.00,0.00,759,1182,0.39,280.0,280.0,"CEM V",147.0,100,,"NF P 18-459",湿,48.30,"Rapha?l B, Paco D, Gilles E, et al. Service life of metakaolin-based concrete exposed to carbonation Comparison with blended cement containing fly ash, blast furnace slag and limestone filler[J]. Cement and Concrete Research, 2017, 99: 18-29."
18243073,"Compressive strength of concrete at 28 days",381,0.60,0.00,0.00,0.00,0.00,0.00,0.15,733,1141,0.39,280.0,238.0,"CEM I",167.0,100,,"NF P 18-459",湿,47.40,"Rapha?l B, Paco D, Gilles E, et al. Service life of metakaolin-based concrete exposed to carbonation Comparison with blended cement containing fly ash, blast furnace slag and limestone filler[J]. Cement and Concrete Research, 2017, 99: 18-29."
18243074,"Compressive strength of concrete at 28 days",382,0.60,0.00,0.00,0.00,0.00,0.00,0.20,733,1142,0.39,280.0,224.0,"CEM I",167.0,100,,"NF P 18-459",湿,52.90,"Rapha?l B, Paco D, Gilles E, et al. Service life of metakaolin-based concrete exposed to carbonation Comparison with blended cement containing fly ash, blast furnace slag and limestone filler[J]. Cement and Concrete Research, 2017, 99: 18-29."
18243075,"Compressive strength of concrete at 28 days",383,0.60,0.00,0.00,0.00,0.00,0.00,0.25,732,1141,0.39,280.0,210.0,"CEM I",167.0,100,,"NF P 18-459",湿,49.10,"Rapha?l B, Paco D, Gilles E, et al. Service life of metakaolin-based concrete exposed to carbonation Comparison with blended cement containing fly ash, blast furnace slag and limestone filler[J]. Cement and Concrete Research, 2017, 99: 18-29."
18243076,"Compressive strength of concrete at 28 days",384,0.53,0.00,0.00,0.00,0.16,0.00,0.00,753,1174,0.39,280.0,238.0,"CEM II-LL",147.0,100,,"NF P 18-459",湿,64.70,"Rapha?l B, Paco D, Gilles E, et al. Service life of metakaolin-based concrete exposed to carbonation Comparison with blended cement containing fly ash, blast furnace slag and limestone filler[J]. Cement and Concrete Research, 2017, 99: 18-29."
18243077,"Compressive strength of concrete at 28 days",385,0.53,0.15,0.00,0.00,0.00,0.00,0.15,752,1170,0.39,280.0,238.0,"CEM II-A",147.0,100,,"NF P 18-459",湿,47.30,"Rapha?l B, Paco D, Gilles E, et al. Service life of metakaolin-based concrete exposed to carbonation Comparison with blended cement containing fly ash, blast furnace slag and limestone filler[J]. Cement and Concrete Research, 2017, 99: 18-29."
