Repository: pierluigiUNIVPM/Concrete-Strenght

File: Compressive strength of concrete at 28 days - 611.csv (part 3 of 25)
18242703,"Compressive strength of concrete at 28 days",11,0.35,0.25,0.00,0.00,0.00,0.00,0.00,850,1250,0.40,485.0,364.0,po42.5,170.0,100,×0.95,GB50081,标养,58.10,"王能. 不同养护条件对粉煤灰混凝土抗碳化性能的影响[D]. 浙江工业大学, 2014."
18242704,"Compressive strength of concrete at 28 days",12,0.35,0.35,0.00,0.00,0.00,0.00,0.00,850,1250,0.40,485.0,315.0,po42.5,170.0,100,×0.95,GB50081,标养,50.60,"王能. 不同养护条件对粉煤灰混凝土抗碳化性能的影响[D]. 浙江工业大学, 2014."
18242705,"Compressive strength of concrete at 28 days",13,0.50,0.00,0.00,0.00,0.00,0.00,0.00,730,1100,0.40,380.0,380.0,po42.5,190.0,100,,GB50081,标养,35.60,"邱洪林, 叶青. 早期标准养护时间对普通混凝土抗碳化能力的影响[J]. 浙江工业大学学报, 2008, 36(4): 436-440."
18242706,"Compressive strength of concrete at 28 days",14,0.50,0.00,0.00,0.00,0.00,0.00,0.00,730,1100,0.40,380.0,380.0,po42.5,190.0,100,,GB50081,标养,36.50,"邱洪林, 叶青. 早期标准养护时间对普通混凝土抗碳化能力的影响[J]. 浙江工业大学学报, 2008, 36(4): 436-440."
18243078,"Compressive strength of concrete at 28 days",386,0.27,0.00,0.00,0.00,0.00,0.00,0.00,,,,,,,,100,,"BS 1881",标养,90.00,"Khan M I, Lynsdale C J. Strength, permeability, and carbonation of high-performance concrete[J]. Cement and Concrete Research, 2002, 32(1): 123-131."
18243079,"Compressive strength of concrete at 28 days",387,0.27,0.20,0.00,0.00,0.00,0.00,0.00,,,,,,,,100,,"BS 1881",标养,80.00,"Khan M I, Lynsdale C J. Strength, permeability, and carbonation of high-performance concrete[J]. Cement and Concrete Research, 2002, 32(1): 123-131."
18243080,"Compressive strength of concrete at 28 days",388,0.27,0.30,0.00,0.00,0.00,0.00,0.00,,,,,,,,100,,"BS 1881",标养,78.00,"Khan M I, Lynsdale C J. Strength, permeability, and carbonation of high-performance concrete[J]. Cement and Concrete Research, 2002, 32(1): 123-131."
18243081,"Compressive strength of concrete at 28 days",389,0.27,0.40,0.00,0.00,0.00,0.00,0.00,,,,,,,,100,,"BS 1881",标养,73.00,"Khan M I, Lynsdale C J. Strength, permeability, and carbonation of high-performance concrete[J]. Cement and Concrete Research, 2002, 32(1): 123-131."
18243082,"Compressive strength of concrete at 28 days",390,0.27,0.00,0.10,0.00,0.00,0.00,0.00,,,,,,,,100,,"BS 1881",标养,102.00,"Khan M I, Lynsdale C J. Strength, permeability, and carbonation of high-performance concrete[J]. Cement and Concrete Research, 2002, 32(1): 123-131."
18243083,"Compressive strength of concrete at 28 days",391,0.27,0.20,0.10,0.00,0.00,0.00,0.00,,,,,,,,100,,"BS 1881",标养,98.00,"Khan M I, Lynsdale C J. Strength, permeability, and carbonation of high-performance concrete[J]. Cement and Concrete Research, 2002, 32(1): 123-131."
18243084,"Compressive strength of concrete at 28 days",392,0.27,0.30,0.10,0.00,0.00,0.00,0.00,,,,,,,,100,,"BS 1881",标养,94.00,"Khan M I, Lynsdale C J. Strength, permeability, and carbonation of high-performance concrete[J]. Cement and Concrete Research, 2002, 32(1): 123-131."
18243085,"Compressive strength of concrete at 28 days",393,0.27,0.40,0.10,0.00,0.00,0.00,0.00,,,,,,,,100,,"BS 1881",标养,76.00,"Khan M I, Lynsdale C J. Strength, permeability, and carbonation of high-performance concrete[J]. Cement and Concrete Research, 2002, 32(1): 123-131."
18243086,"Compressive strength of concrete at 28 days",394,0.25,0.15,0.00,0.00,0.00,0.00,0.00,716,1074,0.40,550.0,467.5,po42.5,137.5,100,,"GBJ 81-85",标养,88.50,"Shi H, Xu B, Zhou X. Influence of mineral admixtures on compressive strength, gas permeability and carbonation of high performance concrete[J]. Construction and Building Materials, 2009, 23(5): 1980-1985."
18243087,"Compressive strength of concrete at 28 days",395,0.25,0.30,0.00,0.00,0.00,0.00,0.00,716,1074,0.40,550.0,385.0,po42.5,137.5,100,,"GBJ 81-85",标养,90.50,"Shi H, Xu B, Zhou X. Influence of mineral admixtures on compressive strength, gas permeability and carbonation of high performance concrete[J]. Construction and Building Materials, 2009, 23(5): 1980-1985."
18243088,"Compressive strength of concrete at 28 days",396,0.25,0.45,0.00,0.00,0.00,0.00,0.00,716,1074,0.40,550.0,302.5,po42.5,137.5,100,,"GBJ 81-85",标养,60.00,"Shi H, Xu B, Zhou X. Influence of mineral admixtures on compressive strength, gas permeability and carbonation of high performance concrete[J]. Construction and Building Materials, 2009, 23(5): 1980-1985."
18243089,"Compressive strength of concrete at 28 days",397,0.25,0.60,0.00,0.00,0.00,0.00,0.00,716,1074,0.40,550.0,220.0,po42.5,137.5,100,,"GBJ 81-85",标养,41.50,"Shi H, Xu B, Zhou X. Influence of mineral admixtures on compressive strength, gas permeability and carbonation of high performance concrete[J]. Construction and Building Materials, 2009, 23(5): 1980-1985."
18243090,"Compressive strength of concrete at 28 days",398,0.30,0.15,0.00,0.00,0.00,0.00,0.00,687,1030,0.40,550.0,467.5,po42.5,165.0,100,,"GBJ 81-85",标养,72.50,"Shi H, Xu B, Zhou X. Influence of mineral admixtures on compressive strength, gas permeability and carbonation of high performance concrete[J]. Construction and Building Materials, 2009, 23(5): 1980-1985."
18243091,"Compressive strength of concrete at 28 days",399,0.30,0.30,0.00,0.00,0.00,0.00,0.00,687,1030,0.40,550.0,385.0,po42.5,165.0,100,,"GBJ 81-85",标养,60.00,"Shi H, Xu B, Zhou X. Influence of mineral admixtures on compressive strength, gas permeability and carbonation of high performance concrete[J]. Construction and Building Materials, 2009, 23(5): 1980-1985."
18243092,"Compressive strength of concrete at 28 days",400,0.30,0.45,0.00,0.00,0.00,0.00,0.00,687,1030,0.40,550.0,302.5,po42.5,165.0,100,,"GBJ 81-85",标养,47.00,"Shi H, Xu B, Zhou X. Influence of mineral admixtures on compressive strength, gas permeability and carbonation of high performance concrete[J]. Construction and Building Materials, 2009, 23(5): 1980-1985."
18243093,"Compressive strength of concrete at 28 days",401,0.30,0.60,0.00,0.00,0.00,0.00,0.00,687,1030,0.40,550.0,220.0,po42.5,165.0,100,,"GBJ 81-85",标养,38.50,"Shi H, Xu B, Zhou X. Influence of mineral admixtures on compressive strength, gas permeability and carbonation of high performance concrete[J]. Construction and Building Materials, 2009, 23(5): 1980-1985."
18243094,"Compressive strength of concrete at 28 days",402,0.60,0.00,0.00,0.00,0.00,0.00,0.00,,,0.44,301.0,301.0,"CEM I 52.5",182.0,φ110*220,,,水养护,35.80,"Younsi A, Turcry P, Rozière E, et al. Performance-based design and carbonation of concrete with high fly ash content[J]. Cement and Concrete Composites, 2011, 33(10): 993-1000."
18243095,"Compressive strength of concrete at 28 days",403,0.54,0.22,0.00,0.00,0.00,0.00,0.00,,,0.44,321.0,321.0,"CEM I 52.5",175.0,φ110*220,,,水养护,31.60,"Younsi A, Turcry P, Rozière E, et al. Performance-based design and carbonation of concrete with high fly ash content[J]. Cement and Concrete Composites, 2011, 33(10): 993-1000."
18243096,"Compressive strength of concrete at 28 days",404,0.53,0.30,0.00,0.00,0.00,0.00,0.00,,,0.44,344.3,241.0,"CEM I 52.5",182.0,φ110*220,,,水养护,33.00,"Younsi A, Turcry P, Rozière E, et al. Performance-based design and carbonation of concrete with high fly ash content[J]. Cement and Concrete Composites, 2011, 33(10): 993-1000."
18243097,"Compressive strength of concrete at 28 days",405,0.41,0.50,0.00,0.00,0.00,0.00,0.00,,,0.44,380.0,190.0,"CEM I 52.5",155.0,φ110*220,,,水养护,28.40,"Younsi A, Turcry P, Rozière E, et al. Performance-based design and carbonation of concrete with high fly ash content[J]. Cement and Concrete Composites, 2011, 33(10): 993-1000."
18243098,"Compressive strength of concrete at 28 days",406,0.55,0.50,0.00,0.00,0.00,0.00,0.00,660,1080,0.38,380.0,190.0,po42.5,209.0,100,,GB50081,标养,31.50,"罗果. 养护条件对复掺矿物掺合料混凝土碳化性能的影响[D]. 中南大学, 2014."
18243099,"Compressive strength of concrete at 28 days",407,0.55,0.40,0.00,0.10,0.00,0.00,0.00,660,1080,0.38,380.0,190.0,po42.5,209.0,100,,GB50081,标养,33.00,"罗果. 养护条件对复掺矿物掺合料混凝土碳化性能的影响[D]. 中南大学, 2014."
18243100,"Compressive strength of concrete at 28 days",408,0.55,0.30,0.00,0.20,0.00,0.00,0.00,660,1080,0.38,380.0,190.0,po42.5,209.0,100,,GB50081,标养,34.00,"罗果. 养护条件对复掺矿物掺合料混凝土碳化性能的影响[D]. 中南大学, 2014."
18243101,"Compressive strength of concrete at 28 days",409,0.55,0.20,0.00,0.30,0.00,0.00,0.00,660,1080,0.38,380.0,190.0,po42.5,209.0,100,,GB50081,标养,34.50,"罗果. 养护条件对复掺矿物掺合料混凝土碳化性能的影响[D]. 中南大学, 2014."
18243102,"Compressive strength of concrete at 28 days",410,0.55,0.10,0.00,0.40,0.00,0.00,0.00,660,1080,0.38,380.0,190.0,po42.5,209.0,100,,GB50081,标养,36.50,"罗果. 养护条件对复掺矿物掺合料混凝土碳化性能的影响[D]. 中南大学, 2014."
18243103,"Compressive strength of concrete at 28 days",411,0.55,0.00,0.00,0.50,0.00,0.00,0.00,660,1080,0.38,380.0,190.0,po42.5,209.0,100,,GB50081,标养,36.50,"罗果. 养护条件对复掺矿物掺合料混凝土碳化性能的影响[D]. 中南大学, 2014."
18243104,"Compressive strength of concrete at 28 days",412,0.61,0.00,0.00,0.00,0.00,0.00,0.00,,,0.41,,,po32.5,,,,,标养,28.00,"张旭辉, 刘博文, 杨 玲, 等. 不同温度和强度影响下混凝土碳化性能试验研究[J]. 建筑结构, 2020, 50(24): 110-115."
18243105,"Compressive strength of concrete at 28 days",413,0.46,0.00,0.00,0.00,0.00,0.00,0.00,,,0.33,,,po32.5,,,,,标养,34.00,"张旭辉, 刘博文, 杨 玲, 等. 不同温度和强度影响下混凝土碳化性能试验研究[J]. 建筑结构, 2020, 50(24): 110-115."
18243106,"Compressive strength of concrete at 28 days",414,0.30,0.00,0.00,0.00,0.00,0.00,0.00,,,0.32,400.0,400.0,po32.5,120.0,,,"DL/T 5150-2001",标养,43.50,"张海燕. 混凝土碳化深度试验研究及其数学模型建立[D]. 西北农林科技大学, 2006."
18243107,"Compressive strength of concrete at 28 days",415,0.35,0.00,0.00,0.00,0.00,0.00,0.00,,,0.33,400.0,400.0,po32.5,140.0,,,"DL/T 5150-2001",标养,39.90,"张海燕. 混凝土碳化深度试验研究及其数学模型建立[D]. 西北农林科技大学, 2006."
18243108,"Compressive strength of concrete at 28 days",416,0.40,0.00,0.00,0.00,0.00,0.00,0.00,,,0.35,400.0,400.0,po32.5,160.0,,,"DL/T 5150-2001",标养,35.40,"张海燕. 混凝土碳化深度试验研究及其数学模型建立[D]. 西北农林科技大学, 2006."
18243109,"Compressive strength of concrete at 28 days",417,0.45,0.00,0.00,0.00,0.00,0.00,0.00,,,0.36,400.0,400.0,po32.5,180.0,,,"DL/T 5150-2001",标养,26.70,"张海燕. 混凝土碳化深度试验研究及其数学模型建立[D]. 西北农林科技大学, 2006."
18243110,"Compressive strength of concrete at 28 days",418,0.50,0.00,0.00,0.00,0.00,0.00,0.00,,,0.37,400.0,400.0,po32.5,200.0,,,"DL/T 5150-2001",标养,22.00,"张海燕. 混凝土碳化深度试验研究及其数学模型建立[D]. 西北农林科技大学, 2006."
18243111,"Compressive strength of concrete at 28 days",419,0.50,0.00,0.00,0.00,0.00,0.00,0.00,,,0.34,500.0,500.0,po32.5,250.0,,,"DL/T 5150-2001",标养,22.30,"张海燕. 混凝土碳化深度试验研究及其数学模型建立[D]. 西北农林科技大学, 2006."
18243112,"Compressive strength of concrete at 28 days",420,0.50,0.00,0.00,0.00,0.00,0.00,0.00,,,0.34,400.0,400.0,po32.5,200.0,,,"DL/T 5150-2001",标养,22.00,"张海燕. 混凝土碳化深度试验研究及其数学模型建立[D]. 西北农林科技大学, 2006."
18243113,"Compressive strength of concrete at 28 days",421,0.50,0.00,0.00,0.00,0.00,0.00,0.00,,,0.34,300.0,300.0,po32.5,150.0,,,"DL/T 5150-2001",标养,21.90,"张海燕. 混凝土碳化深度试验研究及其数学模型建立[D]. 西北农林科技大学, 2006."
18243114,"Compressive strength of concrete at 28 days",422,0.50,0.00,0.00,0.00,0.00,0.00,0.00,,,0.34,200.0,200.0,po32.5,100.0,,,"DL/T 5150-2001",标养,20.00,"张海燕. 混凝土碳化深度试验研究及其数学模型建立[D]. 西北农林科技大学, 2006."
18243115,"Compressive strength of concrete at 28 days",423,0.35,0.00,0.00,0.00,0.00,0.00,0.00,,,0.33,340.0,340.0,po32.5,119.0,,,"DL/T 5150-2001",标养,34.20,"张海燕. 混凝土碳化深度试验研究及其数学模型建立[D]. 西北农林科技大学, 2006."
18243116,"Compressive strength of concrete at 28 days",424,0.40,0.00,0.00,0.00,0.00,0.00,0.00,,,0.35,300.0,300.0,po32.5,120.0,,,"DL/T 5150-2001",标养,31.70,"张海燕. 混凝土碳化深度试验研究及其数学模型建立[D]. 西北农林科技大学, 2006."
18243117,"Compressive strength of concrete at 28 days",425,0.45,0.00,0.00,0.00,0.00,0.00,0.00,,,0.36,245.0,245.0,po32.5,110.3,,,"DL/T 5150-2001",标养,27.70,"张海燕. 混凝土碳化深度试验研究及其数学模型建立[D]. 西北农林科技大学, 2006."
18243118,"Compressive strength of concrete at 28 days",426,0.65,0.00,0.00,0.00,0.00,0.00,0.00,,,0.40,250.0,250.0,42.5中热水泥,162.5,,,,标养,30.60,"杨钱荣, 杨全兵. 掺粉煤灰和引气剂混凝土的碳化性能研究[J]. 粉煤灰综合利用, 2006 (1): 3-5."
18243119,"Compressive strength of concrete at 28 days",427,0.55,0.30,0.00,0.00,0.00,0.00,0.00,,,0.37,268.6,188.0,42.5中热水泥,147.7,,,,标养,32.80,"杨钱荣, 杨全兵. 掺粉煤灰和引气剂混凝土的碳化性能研究[J]. 粉煤灰综合利用, 2006 (1): 3-5."
18243120,"Compressive strength of concrete at 28 days",428,0.55,0.00,0.00,0.00,0.00,0.00,0.00,,,0.38,281.0,281.0,42.5中热水泥,154.6,,,,标养,37.20,"杨钱荣, 杨全兵. 掺粉煤灰和引气剂混凝土的碳化性能研究[J]. 粉煤灰综合利用, 2006 (1): 3-5."
18243121,"Compressive strength of concrete at 28 days",429,0.55,0.00,0.00,0.00,0.00,0.00,0.00,,,0.38,281.0,281.0,42.5中热水泥,154.6,,,,标养,35.50,"杨钱荣, 杨全兵. 掺粉煤灰和引气剂混凝土的碳化性能研究[J]. 粉煤灰综合利用, 2006 (1): 3-5."
18243122,"Compressive strength of concrete at 28 days",430,0.55,0.00,0.00,0.00,0.00,0.00,0.00,,,0.38,281.0,281.0,42.5中热水泥,154.6,,,,标养,29.20,"杨钱荣, 杨全兵. 掺粉煤灰和引气剂混凝土的碳化性能研究[J]. 粉煤灰综合利用, 2006 (1): 3-5."
18243123,"Compressive strength of concrete at 28 days",431,0.45,0.30,0.00,0.00,0.00,0.00,0.00,,,0.37,321.4,225.0,42.5中热水泥,144.6,,,,标养,39.00,"杨钱荣, 杨全兵. 掺粉煤灰和引气剂混凝土的碳化性能研究[J]. 粉煤灰综合利用, 2006 (1): 3-5."
18243124,"Compressive strength of concrete at 28 days",432,0.45,0.30,0.00,0.00,0.00,0.00,0.00,,,0.37,321.4,225.0,42.5中热水泥,144.6,,,,标养,34.90,"杨钱荣, 杨全兵. 掺粉煤灰和引气剂混凝土的碳化性能研究[J]. 粉煤灰综合利用, 2006 (1): 3-5."
18243125,"Compressive strength of concrete at 28 days",433,0.45,0.30,0.00,0.00,0.00,0.00,0.00,,,0.37,321.4,225.0,42.5中热水泥,144.6,,,,标养,29.80,"杨钱荣, 杨全兵. 掺粉煤灰和引气剂混凝土的碳化性能研究[J]. 粉煤灰综合利用, 2006 (1): 3-5."
18243126,"Compressive strength of concrete at 28 days",434,0.50,0.00,0.00,0.00,0.00,0.00,0.00,681,1160,0.37,360.0,360.0,"CEM I 42.5",180.0,150,,,,34.00,"Duan P, Shui Z, Chen W, et al. Enhancing microstructure and durability of concrete from ground granulated blast furnace slag and metakaolin as cement replacement materials[J]. Journal of Materials Research and Technology, 2013, 2(1): 52-59."
18243127,"Compressive strength of concrete at 28 days",435,0.50,0.00,0.00,0.10,0.00,0.00,0.00,681,1160,0.37,360.0,324.0,"CEM I 42.5",180.0,150,,,,36.00,"Duan P, Shui Z, Chen W, et al. Enhancing microstructure and durability of concrete from ground granulated blast furnace slag and metakaolin as cement replacement materials[J]. Journal of Materials Research and Technology, 2013, 2(1): 52-59."
18243128,"Compressive strength of concrete at 28 days",436,0.50,0.00,0.00,0.00,0.00,0.00,0.10,681,1160,0.37,360.0,324.0,"CEM I 42.5",180.0,150,,,,40.00,"Duan P, Shui Z, Chen W, et al. Enhancing microstructure and durability of concrete from ground granulated blast furnace slag and metakaolin as cement replacement materials[J]. Journal of Materials Research and Technology, 2013, 2(1): 52-59."
18243129,"Compressive strength of concrete at 28 days",437,0.50,0.00,0.00,0.10,0.00,0.00,0.10,681,1160,0.37,360.0,288.0,"CEM I 42.5",180.0,150,,,,43.00,"Duan P, Shui Z, Chen W, et al. Enhancing microstructure and durability of concrete from ground granulated blast furnace slag and metakaolin as cement replacement materials[J]. Journal of Materials Research and Technology, 2013, 2(1): 52-59."
18243130,"Compressive strength of concrete at 28 days",438,0.40,0.00,0.00,0.00,0.00,0.00,0.00,,,,400.0,400.0,,160.0,,,,标养,64.00,"Collepardi M, Collepardi S, Olagot J J O, et al. The influence of slag and fly ash on the carbonation of concrete[C]//Eighth CANMET/ACI Int. Conf. on fly ash, silica fume, slag, and natural pozzolans in concrete. Proccedings ACI SP-221-29. Las Vegas, Nevada, USA. 2004: 23-29."
18243131,"Compressive strength of concrete at 28 days",439,0.50,0.00,0.00,0.00,0.00,0.00,0.00,,,,350.0,350.0,,175.0,,,,标养,53.60,"Collepardi M, Collepardi S, Olagot J J O, et al. The influence of slag and fly ash on the carbonation of concrete[C]//Eighth CANMET/ACI Int. Conf. on fly ash, silica fume, slag, and natural pozzolans in concrete. Proccedings ACI SP-221-29. Las Vegas, Nevada, USA. 2004: 23-29."
18243132,"Compressive strength of concrete at 28 days",440,0.60,0.00,0.00,0.00,0.00,0.00,0.00,,,,300.0,300.0,,180.0,,,,标养,43.00,"Collepardi M, Collepardi S, Olagot J J O, et al. The influence of slag and fly ash on the carbonation of concrete[C]//Eighth CANMET/ACI Int. Conf. on fly ash, silica fume, slag, and natural pozzolans in concrete. Proccedings ACI SP-221-29. Las Vegas, Nevada, USA. 2004: 23-29."
18243133,"Compressive strength of concrete at 28 days",441,0.70,0.00,0.00,0.00,0.00,0.00,0.00,,,,250.0,250.0,,175.0,,,,标养,27.40,"Collepardi M, Collepardi S, Olagot J J O, et al. The influence of slag and fly ash on the carbonation of concrete[C]//Eighth CANMET/ACI Int. Conf. on fly ash, silica fume, slag, and natural pozzolans in concrete. Proccedings ACI SP-221-29. Las Vegas, Nevada, USA. 2004: 23-29."
18243134,"Compressive strength of concrete at 28 days",442,0.40,0.25,0.00,0.00,0.00,0.00,0.00,,,,400.0,300.0,,160.0,,,,标养,57.40,"Collepardi M, Collepardi S, Olagot J J O, et al. The influence of slag and fly ash on the carbonation of concrete[C]//Eighth CANMET/ACI Int. Conf. on fly ash, silica fume, slag, and natural pozzolans in concrete. Proccedings ACI SP-221-29. Las Vegas, Nevada, USA. 2004: 23-29."
18243135,"Compressive strength of concrete at 28 days",443,0.50,0.25,0.00,0.00,0.00,0.00,0.00,,,,350.0,262.5,,175.0,,,,标养,44.00,"Collepardi M, Collepardi S, Olagot J J O, et al. The influence of slag and fly ash on the carbonation of concrete[C]//Eighth CANMET/ACI Int. Conf. on fly ash, silica fume, slag, and natural pozzolans in concrete. Proccedings ACI SP-221-29. Las Vegas, Nevada, USA. 2004: 23-29."
18243136,"Compressive strength of concrete at 28 days",444,0.60,0.25,0.00,0.00,0.00,0.00,0.00,,,,300.0,225.0,,180.0,,,,标养,39.20,"Collepardi M, Collepardi S, Olagot J J O, et al. The influence of slag and fly ash on the carbonation of concrete[C]//Eighth CANMET/ACI Int. Conf. on fly ash, silica fume, slag, and natural pozzolans in concrete. Proccedings ACI SP-221-29. Las Vegas, Nevada, USA. 2004: 23-29."
18243137,"Compressive strength of concrete at 28 days",445,0.70,0.25,0.00,0.00,0.00,0.00,0.00,,,,250.0,187.5,,175.0,,,,标养,26.10,"Collepardi M, Collepardi S, Olagot J J O, et al. The influence of slag and fly ash on the carbonation of concrete[C]//Eighth CANMET/ACI Int. Conf. on fly ash, silica fume, slag, and natural pozzolans in concrete. Proccedings ACI SP-221-29. Las Vegas, Nevada, USA. 2004: 23-29."
18243138,"Compressive strength of concrete at 28 days",446,0.40,0.00,0.00,0.15,0.00,0.00,0.00,,,,400.0,340.0,,160.0,,,,标养,61.10,"Collepardi M, Collepardi S, Olagot J J O, et al. The influence of slag and fly ash on the carbonation of concrete[C]//Eighth CANMET/ACI Int. Conf. on fly ash, silica fume, slag, and natural pozzolans in concrete. Proccedings ACI SP-221-29. Las Vegas, Nevada, USA. 2004: 23-29."
18243139,"Compressive strength of concrete at 28 days",447,0.50,0.00,0.00,0.15,0.00,0.00,0.00,,,,350.0,297.5,,175.0,,,,标养,49.70,"Collepardi M, Collepardi S, Olagot J J O, et al. The influence of slag and fly ash on the carbonation of concrete[C]//Eighth CANMET/ACI Int. Conf. on fly ash, silica fume, slag, and natural pozzolans in concrete. Proccedings ACI SP-221-29. Las Vegas, Nevada, USA. 2004: 23-29."
18243140,"Compressive strength of concrete at 28 days",448,0.60,0.00,0.00,0.15,0.00,0.00,0.00,,,,300.0,255.0,,180.0,,,,标养,40.30,"Collepardi M, Collepardi S, Olagot J J O, et al. The influence of slag and fly ash on the carbonation of concrete[C]//Eighth CANMET/ACI Int. Conf. on fly ash, silica fume, slag, and natural pozzolans in concrete. Proccedings ACI SP-221-29. Las Vegas, Nevada, USA. 2004: 23-29."
18243141,"Compressive strength of concrete at 28 days",449,0.70,0.00,0.00,0.15,0.00,0.00,0.00,,,,250.0,212.5,,175.0,,,,标养,26.10,"Collepardi M, Collepardi S, Olagot J J O, et al. The influence of slag and fly ash on the carbonation of concrete[C]//Eighth CANMET/ACI Int. Conf. on fly ash, silica fume, slag, and natural pozzolans in concrete. Proccedings ACI SP-221-29. Las Vegas, Nevada, USA. 2004: 23-29."
18243142,"Compressive strength of concrete at 28 days",450,0.40,0.00,0.00,0.50,0.00,0.00,0.00,,,,400.0,200.0,,160.0,,,,标养,51.60,"Collepardi M, Collepardi S, Olagot J J O, et al. The influence of slag and fly ash on the carbonation of concrete[C]//Eighth CANMET/ACI Int. Conf. on fly ash, silica fume, slag, and natural pozzolans in concrete. Proccedings ACI SP-221-29. Las Vegas, Nevada, USA. 2004: 23-29."
18243143,"Compressive strength of concrete at 28 days",451,0.50,0.00,0.00,0.50,0.00,0.00,0.00,,,,350.0,175.0,,175.0,,,,标养,42.20,"Collepardi M, Collepardi S, Olagot J J O, et al. The influence of slag and fly ash on the carbonation of concrete[C]//Eighth CANMET/ACI Int. Conf. on fly ash, silica fume, slag, and natural pozzolans in concrete. Proccedings ACI SP-221-29. Las Vegas, Nevada, USA. 2004: 23-29."
18243144,"Compressive strength of concrete at 28 days",452,0.60,0.00,0.00,0.50,0.00,0.00,0.00,,,,300.0,150.0,,180.0,,,,标养,30.60,"Collepardi M, Collepardi S, Olagot J J O, et al. The influence of slag and fly ash on the carbonation of concrete[C]//Eighth CANMET/ACI Int. Conf. on fly ash, silica fume, slag, and natural pozzolans in concrete. Proccedings ACI SP-221-29. Las Vegas, Nevada, USA. 2004: 23-29."
18243145,"Compressive strength of concrete at 28 days",453,0.70,0.00,0.00,0.50,0.00,0.00,0.00,,,,250.0,125.0,,175.0,,,,标养,21.00,"Collepardi M, Collepardi S, Olagot J J O, et al. The influence of slag and fly ash on the carbonation of concrete[C]//Eighth CANMET/ACI Int. Conf. on fly ash, silica fume, slag, and natural pozzolans in concrete. Proccedings ACI SP-221-29. Las Vegas, Nevada, USA. 2004: 23-29."
18243146,"Compressive strength of concrete at 28 days",454,0.55,0.00,0.00,0.00,0.00,0.00,0.00,600,1200,0.33,400.0,400.0,NPC,220.0,100,,,标养,51.20,"Ati? C D. Accelerated carbonation and testing of concrete made with fly ash[J]. Construction and Building Materials, 2003, 17(3): 147-152."
18243147,"Compressive strength of concrete at 28 days",455,0.28,0.70,0.00,0.00,0.00,0.00,0.00,600,1200,0.33,400.0,120.0,NPC,112.0,100,,,标养,43.10,"Ati? C D. Accelerated carbonation and testing of concrete made with fly ash[J]. Construction and Building Materials, 2003, 17(3): 147-152."
18243148,"Compressive strength of concrete at 28 days",456,0.29,0.70,0.00,0.00,0.00,0.00,0.00,600,1200,0.33,400.0,120.0,NPC,116.0,100,,,标养,34.10,"Ati? C D. Accelerated carbonation and testing of concrete made with fly ash[J]. Construction and Building Materials, 2003, 17(3): 147-152."
18243149,"Compressive strength of concrete at 28 days",457,0.33,0.50,0.00,0.00,0.00,0.00,0.00,600,1200,0.33,400.0,200.0,NPC,132.0,100,,,标养,63.50,"Ati? C D. Accelerated carbonation and testing of concrete made with fly ash[J]. Construction and Building Materials, 2003, 17(3): 147-152."
18243150,"Compressive strength of concrete at 28 days",458,0.30,0.50,0.00,0.00,0.00,0.00,0.00,600,1200,0.33,400.0,200.0,NPC,120.0,100,,,标养,70.30,"Ati? C D. Accelerated carbonation and testing of concrete made with fly ash[J]. Construction and Building Materials, 2003, 17(3): 147-152."
18243151,"Compressive strength of concrete at 28 days",459,0.35,0.00,0.00,0.00,0.00,0.00,0.00,557,1088,0.34,450.0,450.0,PO42.5,157.0,150,,"IS 516-1959",水养,33.50,"Hussain S, Bhunia D, Singh S B. Comparative study of accelerated carbonation of plain cement and fly-ash concrete[J]. Journal of Building Engineering, 2017, 10: 26-31."
18243152,"Compressive strength of concrete at 28 days",460,0.50,0.00,0.00,0.00,0.00,0.00,0.00,655,1125,0.37,394.0,394.0,PO42.5,197.0,150,,"IS 516-1959",水养,20.00,"Hussain S, Bhunia D, Singh S B. Comparative study of accelerated carbonation of plain cement and fly-ash concrete[J]. Journal of Building Engineering, 2017, 10: 26-31."
18243153,"Compressive strength of concrete at 28 days",461,0.65,0.00,0.00,0.00,0.00,0.00,0.00,734,1114,0.40,304.0,304.0,PO42.5,197.0,150,,"IS 516-1959",水养,15.50,"Hussain S, Bhunia D, Singh S B. Comparative study of accelerated carbonation of plain cement and fly-ash concrete[J]. Journal of Building Engineering, 2017, 10: 26-31."
18243154,"Compressive strength of concrete at 28 days",462,0.35,0.30,0.00,0.00,0.00,0.00,0.00,620,1209,0.34,450.0,315.0,PO42.5,157.0,150,,"IS 516-1959",水养,35.00,"Hussain S, Bhunia D, Singh S B. Comparative study of accelerated carbonation of plain cement and fly-ash concrete[J]. Journal of Building Engineering, 2017, 10: 26-31."
18243155,"Compressive strength of concrete at 28 days",463,0.50,0.30,0.00,0.00,0.00,0.00,0.00,650,1116,0.37,392.9,275.0,PO42.5,197.0,150,,"IS 516-1959",水养,25.00,"Hussain S, Bhunia D, Singh S B. Comparative study of accelerated carbonation of plain cement and fly-ash concrete[J]. Journal of Building Engineering, 2017, 10: 26-31."
18243156,"Compressive strength of concrete at 28 days",464,0.65,0.30,0.00,0.00,0.00,0.00,0.00,696,1147,0.38,302.9,212.0,PO42.5,197.0,150,,"IS 516-1959",水养,20.00,"Hussain S, Bhunia D, Singh S B. Comparative study of accelerated carbonation of plain cement and fly-ash concrete[J]. Journal of Building Engineering, 2017, 10: 26-31."
18243157,"Compressive strength of concrete at 28 days",465,0.60,0.00,0.00,0.00,0.00,0.00,0.00,,,,222.0,222.0,,133.2,,,,标养,25.60,"Jiang L, Lin B, Cai Y. A model for predicting carbonation of high-volume fly ash concrete[J]. Cement and concrete research, 2000, 30(5): 699-702."
18243158,"Compressive strength of concrete at 28 days",466,0.46,0.55,0.00,0.00,0.00,0.00,0.00,,,,222.2,100.0,,102.2,,,,标养,24.90,"Jiang L, Lin B, Cai Y. A model for predicting carbonation of high-volume fly ash concrete[J]. Cement and concrete research, 2000, 30(5): 699-702."
18243159,"Compressive strength of concrete at 28 days",467,0.50,0.70,0.00,0.00,0.00,0.00,0.00,,,,223.3,67.0,,111.7,,,,标养,16.80,"Jiang L, Lin B, Cai Y. A model for predicting carbonation of high-volume fly ash concrete[J]. Cement and concrete research, 2000, 30(5): 699-702."
18243160,"Compressive strength of concrete at 28 days",468,0.45,0.00,0.00,0.00,0.00,0.00,0.00,,,,333.0,333.0,,149.9,,,,标养,30.20,"Jiang L, Lin B, Cai Y. A model for predicting carbonation of high-volume fly ash concrete[J]. Cement and concrete research, 2000, 30(5): 699-702."
18243161,"Compressive strength of concrete at 28 days",469,0.38,0.55,0.00,0.00,0.00,0.00,0.00,,,,333.3,150.0,,126.7,,,,标养,32.30,"Jiang L, Lin B, Cai Y. A model for predicting carbonation of high-volume fly ash concrete[J]. Cement and concrete research, 2000, 30(5): 699-702."
18243162,"Compressive strength of concrete at 28 days",470,0.37,0.70,0.00,0.00,0.00,0.00,0.00,,,,333.3,100.0,,123.3,,,,标养,25.70,"Jiang L, Lin B, Cai Y. A model for predicting carbonation of high-volume fly ash concrete[J]. Cement and concrete research, 2000, 30(5): 699-702."
18243163,"Compressive strength of concrete at 28 days",471,0.35,0.00,0.00,0.00,0.00,0.00,0.00,694,1085,0.39,460.0,460.0,OPC,161.0,100,,"BS EN 12390",标养,69.00,"Zhao H, Sun W, Wu X, et al. The properties of the self-compacting concrete with fly ash and ground granulated blast furnace slag mineral admixtures[J]. Journal of Cleaner Production, 2015, 95: 66-74."
18243164,"Compressive strength of concrete at 28 days",472,,0.20,0.00,0.00,0.00,0.00,0.00,694,1085,0.39,460.0,368.0,OPC,161.0,100,,"BS EN 12390",标养,66.00,"Zhao H, Sun W, Wu X, et al. The properties of the self-compacting concrete with fly ash and ground granulated blast furnace slag mineral admixtures[J]. Journal of Cleaner Production, 2015, 95: 66-74."
18243165,"Compressive strength of concrete at 28 days",473,,0.30,0.00,0.00,0.00,0.00,0.00,694,1085,0.39,460.0,322.0,OPC,161.0,100,,"BS EN 12390",标养,59.50,"Zhao H, Sun W, Wu X, et al. The properties of the self-compacting concrete with fly ash and ground granulated blast furnace slag mineral admixtures[J]. Journal of Cleaner Production, 2015, 95: 66-74."
18243166,"Compressive strength of concrete at 28 days",474,,0.40,0.00,0.00,0.00,0.00,0.00,694,1085,0.39,460.0,276.0,OPC,161.0,100,,"BS EN 12390",标养,55.50,"Zhao H, Sun W, Wu X, et al. The properties of the self-compacting concrete with fly ash and ground granulated blast furnace slag mineral admixtures[J]. Journal of Cleaner Production, 2015, 95: 66-74."
18243167,"Compressive strength of concrete at 28 days",475,,0.00,0.00,0.20,0.00,0.00,0.00,694,1085,0.39,460.0,368.0,OPC,161.0,100,,"BS EN 12390",标养,67.00,"Zhao H, Sun W, Wu X, et al. The properties of the self-compacting concrete with fly ash and ground granulated blast furnace slag mineral admixtures[J]. Journal of Cleaner Production, 2015, 95: 66-74."
18243168,"Compressive strength of concrete at 28 days",476,,0.00,0.00,0.30,0.00,0.00,0.00,694,1085,0.39,460.0,322.0,OPC,161.0,100,,"BS EN 12390",标养,62.50,"Zhao H, Sun W, Wu X, et al. The properties of the self-compacting concrete with fly ash and ground granulated blast furnace slag mineral admixtures[J]. Journal of Cleaner Production, 2015, 95: 66-74."
18243169,"Compressive strength of concrete at 28 days",477,,0.00,0.00,0.40,0.00,0.00,0.00,694,1085,0.39,460.0,276.0,OPC,161.0,100,,"BS EN 12390",标养,59.50,"Zhao H, Sun W, Wu X, et al. The properties of the self-compacting concrete with fly ash and ground granulated blast furnace slag mineral admixtures[J]. Journal of Cleaner Production, 2015, 95: 66-74."
18243170,"Compressive strength of concrete at 28 days",478,,0.00,0.00,0.00,0.00,0.00,0.00,525,969,0.35,312.5,312.5,po42.5,,,,,标养,28.60,"Huang C H, Geng G L, Lu Y S, et al. Carbonation depth research of concrete with low-volume fly ash[C]//Applied Mechanics and Materials. Trans Tech Publications Ltd, 2012, 155: 984-988."
18243171,"Compressive strength of concrete at 28 days",479,,0.10,0.00,0.00,0.00,0.00,0.00,515,969,0.35,360.1,324.1,po42.5,,,,,标养,27.50,"Huang C H, Geng G L, Lu Y S, et al. Carbonation depth research of concrete with low-volume fly ash[C]//Applied Mechanics and Materials. Trans Tech Publications Ltd, 2012, 155: 984-988."
18243172,"Compressive strength of concrete at 28 days",480,,0.20,0.00,0.00,0.00,0.00,0.00,506,969,0.34,414.1,331.3,po42.5,,,,,标养,25.80,"Huang C H, Geng G L, Lu Y S, et al. Carbonation depth research of concrete with low-volume fly ash[C]//Applied Mechanics and Materials. Trans Tech Publications Ltd, 2012, 155: 984-988."
18243173,"Compressive strength of concrete at 28 days",481,,0.25,0.00,0.00,0.00,0.00,0.00,502,969,0.34,448.0,336.0,po42.5,,,,,标养,25.20,"Huang C H, Geng G L, Lu Y S, et al. Carbonation depth research of concrete with low-volume fly ash[C]//Applied Mechanics and Materials. Trans Tech Publications Ltd, 2012, 155: 984-988."
18243174,"Compressive strength of concrete at 28 days",482,0.40,0.00,0.00,0.00,0.00,0.00,0.00,770,1154,0.40,340.0,340.0,po42.5,136.0,100,,GB50081,标养,47.00,"杨帆. 低水泥用量混凝土力学及耐久性能试验研究[D]. 中南大学, 2008."
18243175,"Compressive strength of concrete at 28 days",483,0.40,0.20,0.00,0.20,0.00,0.00,0.00,770,1154,0.40,340.0,204.0,po42.5,136.0,100,,GB50081,标养,42.50,"杨帆. 低水泥用量混凝土力学及耐久性能试验研究[D]. 中南大学, 2008."
18243176,"Compressive strength of concrete at 28 days",484,0.40,0.25,0.00,0.25,0.00,0.00,0.00,770,1154,0.40,340.0,170.0,po42.5,136.0,100,,GB50081,标养,42.50,"杨帆. 低水泥用量混凝土力学及耐久性能试验研究[D]. 中南大学, 2008."
18243177,"Compressive strength of concrete at 28 days",485,0.40,0.30,0.00,0.30,0.00,0.00,0.00,770,1154,0.40,340.0,136.0,po42.5,136.0,100,,GB50081,标养,39.00,"杨帆. 低水泥用量混凝土力学及耐久性能试验研究[D]. 中南大学, 2008."
18243178,"Compressive strength of concrete at 28 days",486,0.40,0.30,0.00,0.40,0.00,0.00,0.00,770,1154,0.40,340.0,102.0,po42.5,136.0,100,,GB50081,标养,36.80,"杨帆. 低水泥用量混凝土力学及耐久性能试验研究[D]. 中南大学, 2008."
18243179,"Compressive strength of concrete at 28 days",487,0.40,0.00,0.00,0.00,0.00,0.00,0.00,792,1188,0.40,300.0,300.0,po42.5,120.0,100,,GB50081,标养,42.50,"杨帆. 低水泥用量混凝土力学及耐久性能试验研究[D]. 中南大学, 2008."
18243180,"Compressive strength of concrete at 28 days",488,0.40,0.20,0.00,0.20,0.00,0.00,0.00,792,1188,0.40,300.0,180.0,po42.5,120.0,100,,GB50081,标养,33.80,"杨帆. 低水泥用量混凝土力学及耐久性能试验研究[D]. 中南大学, 2008."
18243181,"Compressive strength of concrete at 28 days",489,0.40,0.25,0.00,0.25,0.00,0.00,0.00,792,1188,0.40,300.0,150.0,po42.5,120.0,100,,GB50081,标养,33.80,"杨帆. 低水泥用量混凝土力学及耐久性能试验研究[D]. 中南大学, 2008."
18243182,"Compressive strength of concrete at 28 days",490,0.40,0.30,0.00,0.30,0.00,0.00,0.00,792,1188,0.40,300.0,120.0,po42.5,120.0,100,,GB50081,标养,27.50,"杨帆. 低水泥用量混凝土力学及耐久性能试验研究[D]. 中南大学, 2008."
18243183,"Compressive strength of concrete at 28 days",491,0.40,0.30,0.00,0.40,0.00,0.00,0.00,792,1188,0.40,300.0,90.0,po42.5,120.0,100,,GB50081,标养,24.80,"杨帆. 低水泥用量混凝土力学及耐久性能试验研究[D]. 中南大学, 2008."
18243184,"Compressive strength of concrete at 28 days",492,0.40,0.00,0.00,0.00,0.00,0.00,0.00,820,1230,0.40,250.0,250.0,po42.5,100.0,100,,GB50081,标养,48.00,"杨帆. 低水泥用量混凝土力学及耐久性能试验研究[D]. 中南大学, 2008."
18243185,"Compressive strength of concrete at 28 days",493,0.40,0.20,0.00,0.20,0.00,0.00,0.00,820,1230,0.40,250.0,150.0,po42.5,100.0,100,,GB50081,标养,37.00,"杨帆. 低水泥用量混凝土力学及耐久性能试验研究[D]. 中南大学, 2008."
18243186,"Compressive strength of concrete at 28 days",494,0.40,0.25,0.00,0.25,0.00,0.00,0.00,820,1230,0.40,250.0,125.0,po42.5,100.0,100,,GB50081,标养,33.20,"杨帆. 低水泥用量混凝土力学及耐久性能试验研究[D]. 中南大学, 2008."
18243187,"Compressive strength of concrete at 28 days",495,0.40,0.30,0.00,0.30,0.00,0.00,0.00,820,1230,0.40,250.0,100.0,po42.5,100.0,100,,GB50081,标养,33.20,"杨帆. 低水泥用量混凝土力学及耐久性能试验研究[D]. 中南大学, 2008."
18243188,"Compressive strength of concrete at 28 days",496,0.40,0.30,0.00,0.40,0.00,0.00,0.00,820,1230,0.40,250.0,75.0,po42.5,100.0,100,,GB50081,标养,31.20,"杨帆. 低水泥用量混凝土力学及耐久性能试验研究[D]. 中南大学, 2008."
18243189,"Compressive strength of concrete at 28 days",497,0.40,0.10,0.00,0.00,0.00,0.00,0.00,650,1155,0.36,425.0,382.5,po42.5,170.0,100,,,标养,56.30,"谢东升. 高性能混凝土碳化特性及相关性能的研究[D]. 河海大学, 2005."
18243190,"Compressive strength of concrete at 28 days",498,0.50,0.00,0.00,0.00,0.00,0.00,0.00,648,1152,0.36,400.0,400.0,po42.5,200.0,100,,,标养,37.30,"谢东升. 高性能混凝土碳化特性及相关性能的研究[D]. 河海大学, 2005."
18243191,"Compressive strength of concrete at 28 days",499,0.49,0.00,0.00,0.30,0.20,0.00,0.00,,,,0.0,,,50.3,,,,标养,38.00,"周淑春. 复合石灰石粉-粉煤灰-矿渣混凝土宏观性能演化规律与微观机理研究[D].中国矿业大学, 2019."
18243192,"Compressive strength of concrete at 28 days",500,0.49,0.30,0.00,0.00,0.20,0.00,0.00,,,,0.0,,,50.3,,,,标养,24.00,"周淑春. 复合石灰石粉-粉煤灰-矿渣混凝土宏观性能演化规律与微观机理研究[D].中国矿业大学, 2019."
18243193,"Compressive strength of concrete at 28 days",501,0.49,0.15,0.00,0.15,0.20,0.00,0.00,,,,0.0,,,50.3,,,,标养,27.00,"周淑春. 复合石灰石粉-粉煤灰-矿渣混凝土宏观性能演化规律与微观机理研究[D].中国矿业大学, 2019."
18243194,"Compressive strength of concrete at 28 days",502,0.40,0.00,0.00,0.30,0.20,0.00,0.00,,,,0.0,,,50.3,,,,标养,41.00,"周淑春. 复合石灰石粉-粉煤灰-矿渣混凝土宏观性能演化规律与微观机理研究[D].中国矿业大学, 2019."
18243195,"Compressive strength of concrete at 28 days",503,0.40,0.30,0.00,0.00,0.20,0.00,0.00,,,,0.0,,,50.3,,,,标养,36.00,"周淑春. 复合石灰石粉-粉煤灰-矿渣混凝土宏观性能演化规律与微观机理研究[D].中国矿业大学, 2019."
18243196,"Compressive strength of concrete at 28 days",504,0.40,0.15,0.00,0.15,0.20,0.00,0.00,,,,0.0,,,50.3,,,,标养,38.50,"周淑春. 复合石灰石粉-粉煤灰-矿渣混凝土宏观性能演化规律与微观机理研究[D].中国矿业大学, 2019."
18243197,"Compressive strength of concrete at 28 days",505,0.35,0.00,0.00,0.30,0.20,0.00,0.00,,,,0.0,,,50.3,,,,标养,44.00,"周淑春. 复合石灰石粉-粉煤灰-矿渣混凝土宏观性能演化规律与微观机理研究[D].中国矿业大学, 2019."
18243198,"Compressive strength of concrete at 28 days",506,0.35,0.30,0.00,0.00,0.20,0.00,0.00,,,,0.0,,,50.3,,,,标养,43.00,"周淑春. 复合石灰石粉-粉煤灰-矿渣混凝土宏观性能演化规律与微观机理研究[D].中国矿业大学, 2019."
18243199,"Compressive strength of concrete at 28 days",507,0.35,0.15,0.00,0.15,0.20,0.00,0.00,,,,0.0,,,50.3,,,,标养,49.00,"周淑春. 复合石灰石粉-粉煤灰-矿渣混凝土宏观性能演化规律与微观机理研究[D].中国矿业大学, 2019."
18243200,"Compressive strength of concrete at 28 days",508,0.35,0.00,0.00,0.00,0.00,0.00,0.00,673,1010,0.40,420.0,420.0,plc,147.0,100,,,标养,52.60,"Wang Y, Shui Z, Wang L, et al. Alumina-rich pozzolan modification on Portland-limestone cement concrete: Hydration kinetics, formation of hydrates and long-term performance evolution[J]. Construction and Building Materials, 2020, 258: 119712."
18243201,"Compressive strength of concrete at 28 days",509,0.35,0.00,0.00,0.00,0.00,0.00,0.05,673,1010,0.40,420.0,399.0,plc,147.0,100,,,标养,60.50,"Wang Y, Shui Z, Wang L, et al. Alumina-rich pozzolan modification on Portland-limestone cement concrete: Hydration kinetics, formation of hydrates and long-term performance evolution[J]. Construction and Building Materials, 2020, 258: 119712."
18243202,"Compressive strength of concrete at 28 days",510,0.35,0.00,0.00,0.00,0.00,0.00,0.10,673,1010,0.40,420.0,378.0,plc,147.0,100,,,标养,66.30,"Wang Y, Shui Z, Wang L, et al. Alumina-rich pozzolan modification on Portland-limestone cement concrete: Hydration kinetics, formation of hydrates and long-term performance evolution[J]. Construction and Building Materials, 2020, 258: 119712."
18243203,"Compressive strength of concrete at 28 days",511,0.35,0.20,0.00,0.00,0.00,0.00,0.05,673,1010,0.40,420.0,315.0,plc,147.0,100,,,标养,66.10,"Wang Y, Shui Z, Wang L, et al. Alumina-rich pozzolan modification on Portland-limestone cement concrete: Hydration kinetics, formation of hydrates and long-term performance evolution[J]. Construction and Building Materials, 2020, 258: 119712."
18243204,"Compressive strength of concrete at 28 days",512,0.35,0.20,0.00,0.00,0.00,0.00,0.05,673,1010,0.40,420.0,315.0,plc,147.0,100,,,标养,63.70,"Wang Y, Shui Z, Wang L, et al. Alumina-rich pozzolan modification on Portland-limestone cement concrete: Hydration kinetics, formation of hydrates and long-term performance evolution[J]. Construction and Building Materials, 2020, 258: 119712."
18243205,"Compressive strength of concrete at 28 days",513,0.35,0.20,0.00,0.00,0.00,0.00,0.10,673,1010,0.40,420.0,294.0,plc,147.0,100,,,标养,72.90,"Wang Y, Shui Z, Wang L, et al. Alumina-rich pozzolan modification on Portland-limestone cement concrete: Hydration kinetics, formation of hydrates and long-term performance evolution[J]. Construction and Building Materials, 2020, 258: 119712."
18243206,"Compressive strength of concrete at 28 days",514,0.35,0.20,0.00,0.00,0.00,0.00,0.10,673,1010,0.40,420.0,294.0,plc,147.0,100,,,标养,70.30,"Wang Y, Shui Z, Wang L, et al. Alumina-rich pozzolan modification on Portland-limestone cement concrete: Hydration kinetics, formation of hydrates and long-term performance evolution[J]. Construction and Building Materials, 2020, 258: 119712."
18243207,"Compressive strength of concrete at 28 days",515,0.40,0.00,0.00,0.00,0.00,0.00,0.00,849,1000,0.46,463.0,463.0,"CEM II-A 52.5",185.0,,,,湿,63.70,"Bakera A T, Alexander M G. Use of metakaolin as supplementary cementitious material in concrete, with focus on durability properties[J]. RILEM Technical Letters, 2019, 4: 89-102."
18243208,"Compressive strength of concrete at 28 days",516,0.40,0.00,0.00,0.00,0.00,0.00,0.10,834,1000,0.45,462.2,416.0,"CEM II-A 52.5",185.0,,,,湿,77.00,"Bakera A T, Alexander M G. Use of metakaolin as supplementary cementitious material in concrete, with focus on durability properties[J]. RILEM Technical Letters, 2019, 4: 89-102."
18243209,"Compressive strength of concrete at 28 days",517,0.40,0.00,0.00,0.00,0.00,0.00,0.15,826,1000,0.45,462.4,393.0,"CEM II-A 52.5",185.0,,,,湿,81.20,"Bakera A T, Alexander M G. Use of metakaolin as supplementary cementitious material in concrete, with focus on durability properties[J]. RILEM Technical Letters, 2019, 4: 89-102."
18243210,"Compressive strength of concrete at 28 days",518,0.40,0.00,0.00,0.00,0.00,0.00,0.20,818,1000,0.45,462.5,370.0,"CEM II-A 52.5",185.0,,,,湿,86.70,"Bakera A T, Alexander M G. Use of metakaolin as supplementary cementitious material in concrete, with focus on durability properties[J]. RILEM Technical Letters, 2019, 4: 89-102."
18243211,"Compressive strength of concrete at 28 days",519,0.40,0.00,0.00,0.50,0.00,0.00,0.00,832,1000,0.45,462.0,231.0,"CEM II-A 52.5",185.0,,,,湿,61.00,"Bakera A T, Alexander M G. Use of metakaolin as supplementary cementitious material in concrete, with focus on durability properties[J]. RILEM Technical Letters, 2019, 4: 89-102."
18243212,"Compressive strength of concrete at 28 days",520,0.50,0.00,0.00,0.00,0.00,0.00,0.00,932,1000,0.48,370.0,370.0,"CEM II-A 52.5",185.0,,,,湿,52.70,"Bakera A T, Alexander M G. Use of metakaolin as supplementary cementitious material in concrete, with focus on durability properties[J]. RILEM Technical Letters, 2019, 4: 89-102."
18243213,"Compressive strength of concrete at 28 days",521,0.50,0.00,0.00,0.00,0.00,0.00,0.10,921,1000,0.48,370.0,333.0,"CEM II-A 52.5",185.0,,,,湿,63.30,"Bakera A T, Alexander M G. Use of metakaolin as supplementary cementitious material in concrete, with focus on durability properties[J]. RILEM Technical Letters, 2019, 4: 89-102."
18243214,"Compressive strength of concrete at 28 days",522,0.50,0.00,0.00,0.00,0.00,0.00,0.15,914,1000,0.48,370.6,315.0,"CEM II-A 52.5",185.0,,,,湿,66.70,"Bakera A T, Alexander M G. Use of metakaolin as supplementary cementitious material in concrete, with focus on durability properties[J]. RILEM Technical Letters, 2019, 4: 89-102."
18243215,"Compressive strength of concrete at 28 days",523,0.50,0.00,0.00,0.00,0.00,0.00,0.20,908,1000,0.48,370.0,296.0,"CEM II-A 52.5",185.0,,,,湿,74.80,"Bakera A T, Alexander M G. Use of metakaolin as supplementary cementitious material in concrete, with focus on durability properties[J]. RILEM Technical Letters, 2019, 4: 89-102."
18243216,"Compressive strength of concrete at 28 days",524,0.50,0.00,0.00,0.50,0.00,0.00,0.00,919,1000,0.48,370.0,185.0,"CEM II-A 52.5",185.0,,,,湿,48.70,"Bakera A T, Alexander M G. Use of metakaolin as supplementary cementitious material in concrete, with focus on durability properties[J]. RILEM Technical Letters, 2019, 4: 89-102."
