Repository: pierluigiUNIVPM/Concrete-Strenght

File: Compressive strength of concrete at 28 days - 611.csv (part 4 of 25)
18242703,"Compressive strength of concrete at 28 days",11,0.35,0.25,0.00,0.00,0.00,0.00,0.00,850,1250,0.40,485.0,364.0,po42.5,170.0,100,×0.95,GB50081,标养,58.10,"王能. 不同养护条件对粉煤灰混凝土抗碳化性能的影响[D]. 浙江工业大学, 2014."
18242704,"Compressive strength of concrete at 28 days",12,0.35,0.35,0.00,0.00,0.00,0.00,0.00,850,1250,0.40,485.0,315.0,po42.5,170.0,100,×0.95,GB50081,标养,50.60,"王能. 不同养护条件对粉煤灰混凝土抗碳化性能的影响[D]. 浙江工业大学, 2014."
18242705,"Compressive strength of concrete at 28 days",13,0.50,0.00,0.00,0.00,0.00,0.00,0.00,730,1100,0.40,380.0,380.0,po42.5,190.0,100,,GB50081,标养,35.60,"邱洪林, 叶青. 早期标准养护时间对普通混凝土抗碳化能力的影响[J]. 浙江工业大学学报, 2008, 36(4): 436-440."
18242706,"Compressive strength of concrete at 28 days",14,0.50,0.00,0.00,0.00,0.00,0.00,0.00,730,1100,0.40,380.0,380.0,po42.5,190.0,100,,GB50081,标养,36.50,"邱洪林, 叶青. 早期标准养护时间对普通混凝土抗碳化能力的影响[J]. 浙江工业大学学报, 2008, 36(4): 436-440."
18243217,"Compressive strength of concrete at 28 days",525,0.60,0.00,0.00,0.00,0.00,0.00,0.00,988,1000,0.50,308.0,308.0,"CEM II-A 52.5",185.0,,,,湿,42.20,"Bakera A T, Alexander M G. Use of metakaolin as supplementary cementitious material in concrete, with focus on durability properties[J]. RILEM Technical Letters, 2019, 4: 89-102."
18243218,"Compressive strength of concrete at 28 days",526,0.60,0.00,0.00,0.00,0.00,0.00,0.10,977,1000,0.49,308.9,278.0,"CEM II-A 52.5",185.0,,,,湿,51.30,"Bakera A T, Alexander M G. Use of metakaolin as supplementary cementitious material in concrete, with focus on durability properties[J]. RILEM Technical Letters, 2019, 4: 89-102."
18243219,"Compressive strength of concrete at 28 days",527,0.60,0.00,0.00,0.00,0.00,0.00,0.15,973,1000,0.49,308.2,262.0,"CEM II-A 52.5",185.0,,,,湿,55.00,"Bakera A T, Alexander M G. Use of metakaolin as supplementary cementitious material in concrete, with focus on durability properties[J]. RILEM Technical Letters, 2019, 4: 89-102."
18243220,"Compressive strength of concrete at 28 days",528,0.60,0.00,0.00,0.00,0.00,0.00,0.20,968,1000,0.49,308.8,247.0,"CEM II-A 52.5",185.0,,,,湿,57.00,"Bakera A T, Alexander M G. Use of metakaolin as supplementary cementitious material in concrete, with focus on durability properties[J]. RILEM Technical Letters, 2019, 4: 89-102."
18243221,"Compressive strength of concrete at 28 days",529,0.60,0.00,0.00,0.50,0.00,0.00,0.00,977,1000,0.49,308.0,154.0,"CEM II-A 52.5",185.0,,,,湿,43.20,"Bakera A T, Alexander M G. Use of metakaolin as supplementary cementitious material in concrete, with focus on durability properties[J]. RILEM Technical Letters, 2019, 4: 89-102."
18243222,"Compressive strength of concrete at 28 days",530,0.53,0.00,0.00,0.00,0.00,0.00,0.00,671,1095,0.38,415.0,415.0,"pii 42.5",220.0,100,,GB50081,标养,40.20,"丁红霞, 刘森忠, 陈烨, 等. 大掺量矿渣粉混凝土抗碳化性能的研究[J]. 科学技术与工程, 2013 (4): 1068-1072."
18243223,"Compressive strength of concrete at 28 days",531,0.42,0.00,0.00,0.00,0.00,0.00,0.00,671,1095,0.38,415.0,415.0,"pii 42.5",175.0,100,,GB50081,标养,54.90,"丁红霞, 刘森忠, 陈烨, 等. 大掺量矿渣粉混凝土抗碳化性能的研究[J]. 科学技术与工程, 2013 (4): 1068-1072."
18243224,"Compressive strength of concrete at 28 days",532,0.53,0.00,0.00,0.50,0.00,0.00,0.00,671,1095,0.38,415.0,207.5,"pii 42.5",220.0,100,,GB50081,标养,43.50,"丁红霞, 刘森忠, 陈烨, 等. 大掺量矿渣粉混凝土抗碳化性能的研究[J]. 科学技术与工程, 2013 (4): 1068-1072."
18243225,"Compressive strength of concrete at 28 days",533,0.53,0.00,0.00,0.70,0.00,0.00,0.00,671,1095,0.38,415.0,124.5,"pii 42.5",220.0,100,,GB50081,标养,38.30,"丁红霞, 刘森忠, 陈烨, 等. 大掺量矿渣粉混凝土抗碳化性能的研究[J]. 科学技术与工程, 2013 (4): 1068-1072."
18243226,"Compressive strength of concrete at 28 days",534,0.42,0.00,0.00,0.00,0.00,0.00,0.00,,,0.42,420.0,420.0,pi,188.0,100,,,湿,43.90,"李倩. 粉煤灰和养护条件对水泥基材中氢氧化钙含量以及碳化性能的影响[D]. 浙江工业大学, 2015."
18243227,"Compressive strength of concrete at 28 days",535,0.42,0.20,0.00,0.00,0.00,0.00,0.00,,,0.42,420.0,336.0,pi,188.0,100,,,湿,34.70,"李倩. 粉煤灰和养护条件对水泥基材中氢氧化钙含量以及碳化性能的影响[D]. 浙江工业大学, 2015."
18243228,"Compressive strength of concrete at 28 days",536,0.42,0.40,0.00,0.00,0.00,0.00,0.00,,,0.42,420.0,252.0,pi,188.0,100,,,湿,23.70,"李倩. 粉煤灰和养护条件对水泥基材中氢氧化钙含量以及碳化性能的影响[D]. 浙江工业大学, 2015."
18243229,"Compressive strength of concrete at 28 days",537,0.42,0.50,0.00,0.00,0.00,0.00,0.00,,,0.42,420.0,210.0,pi,188.0,100,,,湿,19.90,"李倩. 粉煤灰和养护条件对水泥基材中氢氧化钙含量以及碳化性能的影响[D]. 浙江工业大学, 2015."
18243230,"Compressive strength of concrete at 28 days",538,0.42,0.60,0.00,0.00,0.00,0.00,0.00,,,0.42,420.0,168.0,pi,188.0,100,,,湿,18.80,"李倩. 粉煤灰和养护条件对水泥基材中氢氧化钙含量以及碳化性能的影响[D]. 浙江工业大学, 2015."
18243231,"Compressive strength of concrete at 28 days",539,0.42,0.70,0.00,0.00,0.00,0.00,0.00,,,0.42,420.0,126.0,pi,188.0,100,,,湿,12.80,"李倩. 粉煤灰和养护条件对水泥基材中氢氧化钙含量以及碳化性能的影响[D]. 浙江工业大学, 2015."
18243232,"Compressive strength of concrete at 28 days",540,0.45,0.00,0.00,0.00,0.00,0.00,0.00,773,1095,0.41,400.0,400.0,po42.5,180.0,,,,标养,35.30,"马昆林, 龙广成, 谢友均, 等. 混凝土碳化深度预测研究[J]. 第四届全国特种混凝土技术” 学术交流会暨中国土木工程学会混凝土质量专业委员会 2013 年年会论文集, 2013."
18243233,"Compressive strength of concrete at 28 days",541,0.39,0.13,0.00,0.00,0.00,0.00,0.00,757,1003,0.43,459.8,400.0,po42.5,180.0,,,,标养,45.90,"马昆林, 龙广成, 谢友均, 等. 混凝土碳化深度预测研究[J]. 第四届全国特种混凝土技术” 学术交流会暨中国土木工程学会混凝土质量专业委员会 2013 年年会论文集, 2013."
18243234,"Compressive strength of concrete at 28 days",542,0.40,0.25,0.00,0.00,0.25,0.00,0.00,810,1030,0.44,400.0,200.0,po42.5,160.0,,,,标养,31.20,"郝雨杭, 刘娟红. 石灰石粉复合低品位粉煤灰矿物掺合料性能研究[J]. 粉煤灰综合利用, 2012, 2: 22-24+27."
18243235,"Compressive strength of concrete at 28 days",543,0.40,0.20,0.00,0.00,0.30,0.00,0.00,810,1030,0.44,400.0,200.0,po42.5,160.0,,,,标养,29.00,"郝雨杭, 刘娟红. 石灰石粉复合低品位粉煤灰矿物掺合料性能研究[J]. 粉煤灰综合利用, 2012, 2: 22-24+27."
18243236,"Compressive strength of concrete at 28 days",544,0.40,0.15,0.00,0.00,0.35,0.00,0.00,810,1030,0.44,400.0,200.0,po42.5,160.0,,,,标养,27.80,"郝雨杭, 刘娟红. 石灰石粉复合低品位粉煤灰矿物掺合料性能研究[J]. 粉煤灰综合利用, 2012, 2: 22-24+27."
18243237,"Compressive strength of concrete at 28 days",545,0.40,0.10,0.00,0.00,0.40,0.00,0.00,810,1030,0.44,400.0,200.0,po42.5,160.0,,,,标养,25.50,"郝雨杭, 刘娟红. 石灰石粉复合低品位粉煤灰矿物掺合料性能研究[J]. 粉煤灰综合利用, 2012, 2: 22-24+27."
18243238,"Compressive strength of concrete at 28 days",546,0.40,0.05,0.00,0.00,0.45,0.00,0.00,810,1030,0.44,400.0,200.0,po42.5,160.0,,,,标养,21.40,"郝雨杭, 刘娟红. 石灰石粉复合低品位粉煤灰矿物掺合料性能研究[J]. 粉煤灰综合利用, 2012, 2: 22-24+27."
18243239,"Compressive strength of concrete at 28 days",547,0.40,0.20,0.00,0.00,0.20,0.00,0.00,810,1030,0.44,400.0,240.0,po42.5,160.0,,,,标养,32.50,"郝雨杭, 刘娟红. 石灰石粉复合低品位粉煤灰矿物掺合料性能研究[J]. 粉煤灰综合利用, 2012, 2: 22-24+27."
18243240,"Compressive strength of concrete at 28 days",548,0.40,0.16,0.00,0.00,0.24,0.00,0.00,810,1030,0.44,400.0,240.0,po42.5,160.0,,,,标养,34.10,"郝雨杭, 刘娟红. 石灰石粉复合低品位粉煤灰矿物掺合料性能研究[J]. 粉煤灰综合利用, 2012, 2: 22-24+27."
18243241,"Compressive strength of concrete at 28 days",549,0.40,0.12,0.00,0.00,0.28,0.00,0.00,810,1030,0.44,400.0,240.0,po42.5,160.0,,,,标养,31.90,"郝雨杭, 刘娟红. 石灰石粉复合低品位粉煤灰矿物掺合料性能研究[J]. 粉煤灰综合利用, 2012, 2: 22-24+27."
18243242,"Compressive strength of concrete at 28 days",550,0.40,0.08,0.00,0.00,0.32,0.00,0.00,810,1030,0.44,400.0,240.0,po42.5,160.0,,,,标养,33.70,"郝雨杭, 刘娟红. 石灰石粉复合低品位粉煤灰矿物掺合料性能研究[J]. 粉煤灰综合利用, 2012, 2: 22-24+27."
18243243,"Compressive strength of concrete at 28 days",551,0.40,0.04,0.00,0.00,0.36,0.00,0.00,810,1030,0.44,400.0,240.0,po42.5,160.0,,,,标养,35.00,"郝雨杭, 刘娟红. 石灰石粉复合低品位粉煤灰矿物掺合料性能研究[J]. 粉煤灰综合利用, 2012, 2: 22-24+27."
18243244,"Compressive strength of concrete at 28 days",552,0.35,0.15,0.00,0.00,0.15,0.00,0.00,810,1030,0.44,400.0,280.0,po42.5,140.0,,,,标养,41.60,"郝雨杭, 刘娟红. 石灰石粉复合低品位粉煤灰矿物掺合料性能研究[J]. 粉煤灰综合利用, 2012, 2: 22-24+27."
18243245,"Compressive strength of concrete at 28 days",553,0.35,0.12,0.00,0.00,0.18,0.00,0.00,810,1030,0.44,400.0,280.0,po42.5,140.0,,,,标养,40.20,"郝雨杭, 刘娟红. 石灰石粉复合低品位粉煤灰矿物掺合料性能研究[J]. 粉煤灰综合利用, 2012, 2: 22-24+27."
18243246,"Compressive strength of concrete at 28 days",554,0.35,0.09,0.00,0.00,0.21,0.00,0.00,810,1030,0.44,400.0,280.0,po42.5,140.0,,,,标养,41.80,"郝雨杭, 刘娟红. 石灰石粉复合低品位粉煤灰矿物掺合料性能研究[J]. 粉煤灰综合利用, 2012, 2: 22-24+27."
18243247,"Compressive strength of concrete at 28 days",555,0.35,0.06,0.00,0.00,0.24,0.00,0.00,810,1030,0.44,400.0,280.0,po42.5,140.0,,,,标养,41.90,"郝雨杭, 刘娟红. 石灰石粉复合低品位粉煤灰矿物掺合料性能研究[J]. 粉煤灰综合利用, 2012, 2: 22-24+27."
18243248,"Compressive strength of concrete at 28 days",556,0.35,0.03,0.00,0.00,0.27,0.00,0.00,810,1030,0.44,400.0,280.0,po42.5,140.0,,,,标养,39.70,"郝雨杭, 刘娟红. 石灰石粉复合低品位粉煤灰矿物掺合料性能研究[J]. 粉煤灰综合利用, 2012, 2: 22-24+27."
18243249,"Compressive strength of concrete at 28 days",557,0.49,0.00,0.00,0.00,0.00,0.00,0.00,740,1200,0.38,337.0,337.0,po42.5,165.0,,,,标养,38.50,"彭华娟, 陈建国. 双掺粉煤灰及偏高岭土对混凝土性能的影响研究[J]. 粉煤灰综合利用, 2017 (6): 24-26."
18243250,"Compressive strength of concrete at 28 days",558,0.49,0.05,0.00,0.00,0.00,0.00,0.00,740,1200,0.38,337.0,320.2,po42.5,165.0,,,,标养,39.00,"彭华娟, 陈建国. 双掺粉煤灰及偏高岭土对混凝土性能的影响研究[J]. 粉煤灰综合利用, 2017 (6): 24-26."
18243251,"Compressive strength of concrete at 28 days",559,0.49,0.10,0.00,0.00,0.00,0.00,0.00,740,1200,0.38,337.0,303.3,po42.5,165.0,,,,标养,40.00,"彭华娟, 陈建国. 双掺粉煤灰及偏高岭土对混凝土性能的影响研究[J]. 粉煤灰综合利用, 2017 (6): 24-26."
18243252,"Compressive strength of concrete at 28 days",560,0.49,0.15,0.00,0.00,0.00,0.00,0.00,740,1200,0.38,337.0,286.5,po42.5,165.0,,,,标养,42.00,"彭华娟, 陈建国. 双掺粉煤灰及偏高岭土对混凝土性能的影响研究[J]. 粉煤灰综合利用, 2017 (6): 24-26."
18243253,"Compressive strength of concrete at 28 days",561,0.49,0.20,0.00,0.00,0.00,0.00,0.00,740,1200,0.38,337.0,269.6,po42.5,165.0,,,,标养,40.00,"彭华娟, 陈建国. 双掺粉煤灰及偏高岭土对混凝土性能的影响研究[J]. 粉煤灰综合利用, 2017 (6): 24-26."
18243254,"Compressive strength of concrete at 28 days",562,0.49,0.25,0.00,0.00,0.00,0.00,0.00,740,1200,0.38,337.0,252.8,po42.5,165.0,,,,标养,37.50,"彭华娟, 陈建国. 双掺粉煤灰及偏高岭土对混凝土性能的影响研究[J]. 粉煤灰综合利用, 2017 (6): 24-26."
18243255,"Compressive strength of concrete at 28 days",563,0.49,0.30,0.00,0.00,0.00,0.00,0.00,740,1200,0.38,337.0,235.9,po42.5,165.0,,,,标养,35.00,"彭华娟, 陈建国. 双掺粉煤灰及偏高岭土对混凝土性能的影响研究[J]. 粉煤灰综合利用, 2017 (6): 24-26."
18243256,"Compressive strength of concrete at 28 days",564,0.49,0.00,0.00,0.00,0.00,0.00,0.02,740,1200,0.38,337.0,330.3,po42.5,165.0,,,,标养,39.50,"彭华娟, 陈建国. 双掺粉煤灰及偏高岭土对混凝土性能的影响研究[J]. 粉煤灰综合利用, 2017 (6): 24-26."
18243257,"Compressive strength of concrete at 28 days",565,0.49,0.00,0.00,0.00,0.00,0.00,0.05,740,1200,0.38,337.0,320.2,po42.5,165.0,,,,标养,41.00,"彭华娟, 陈建国. 双掺粉煤灰及偏高岭土对混凝土性能的影响研究[J]. 粉煤灰综合利用, 2017 (6): 24-26."
18243258,"Compressive strength of concrete at 28 days",566,0.49,0.00,0.00,0.00,0.00,0.00,0.07,740,1200,0.38,337.0,313.4,po42.5,165.0,,,,标养,41.50,"彭华娟, 陈建国. 双掺粉煤灰及偏高岭土对混凝土性能的影响研究[J]. 粉煤灰综合利用, 2017 (6): 24-26."
18243259,"Compressive strength of concrete at 28 days",567,0.49,0.00,0.00,0.00,0.00,0.00,0.10,740,1200,0.38,337.0,303.3,po42.5,165.0,,,,标养,41.80,"彭华娟, 陈建国. 双掺粉煤灰及偏高岭土对混凝土性能的影响研究[J]. 粉煤灰综合利用, 2017 (6): 24-26."
18243260,"Compressive strength of concrete at 28 days",568,0.49,0.00,0.00,0.00,0.00,0.00,0.12,740,1200,0.38,337.0,296.6,po42.5,165.0,,,,标养,42.20,"彭华娟, 陈建国. 双掺粉煤灰及偏高岭土对混凝土性能的影响研究[J]. 粉煤灰综合利用, 2017 (6): 24-26."
18243261,"Compressive strength of concrete at 28 days",569,0.49,0.00,0.00,0.00,0.00,0.00,0.15,740,1200,0.38,337.0,286.5,po42.5,165.0,,,,标养,41.80,"彭华娟, 陈建国. 双掺粉煤灰及偏高岭土对混凝土性能的影响研究[J]. 粉煤灰综合利用, 2017 (6): 24-26."
18243262,"Compressive strength of concrete at 28 days",570,0.49,0.15,0.00,0.00,0.00,0.00,0.12,740,1200,0.38,337.0,246.0,po42.5,165.0,,,,标养,37.50,"彭华娟, 陈建国. 双掺粉煤灰及偏高岭土对混凝土性能的影响研究[J]. 粉煤灰综合利用, 2017 (6): 24-26."
18243263,"Compressive strength of concrete at 28 days",571,0.60,0.10,0.00,0.00,0.00,0.00,0.00,748,1220,0.38,300.0,270.0,"pi 52.5",180.0,,,,标养,46.80,"张扬, 牛荻涛, 李盛斌. 粉煤灰混凝土碳化试验研究[J]. 科学技术与工程, 2017, 17(27): 275-278."
18243264,"Compressive strength of concrete at 28 days",572,0.50,0.10,0.00,0.00,0.00,0.00,0.00,730,1188,0.38,355.6,320.0,"pi 52.5",177.8,,,,标养,51.20,"张扬, 牛荻涛, 李盛斌. 粉煤灰混凝土碳化试验研究[J]. 科学技术与工程, 2017, 17(27): 275-278."
18243265,"Compressive strength of concrete at 28 days",573,0.40,0.10,0.00,0.00,0.00,0.00,0.00,698,1138,0.38,444.4,400.0,"pi 52.5",177.8,,,,标养,54.90,"张扬, 牛荻涛, 李盛斌. 粉煤灰混凝土碳化试验研究[J]. 科学技术与工程, 2017, 17(27): 275-278."
18243266,"Compressive strength of concrete at 28 days",574,0.35,0.10,0.00,0.00,0.00,0.00,0.00,675,1101,0.38,511.1,460.0,"pi 52.5",178.9,,,,标养,58.00,"张扬, 牛荻涛, 李盛斌. 粉煤灰混凝土碳化试验研究[J]. 科学技术与工程, 2017, 17(27): 275-278."
18243267,"Compressive strength of concrete at 28 days",575,0.60,0.10,0.00,0.00,0.00,0.00,0.00,748,1220,0.38,300.0,270.0,"pi 52.5",180.0,,,,标养,46.80,"张扬, 牛荻涛, 李盛斌. 粉煤灰混凝土碳化试验研究[J]. 科学技术与工程, 2017, 17(27): 275-278."
18243268,"Compressive strength of concrete at 28 days",576,0.60,0.10,0.00,0.00,0.00,0.00,0.00,717,1171,0.38,355.6,320.0,"pi 52.5",213.3,,,,标养,40.20,"张扬, 牛荻涛, 李盛斌. 粉煤灰混凝土碳化试验研究[J]. 科学技术与工程, 2017, 17(27): 275-278."
18243269,"Compressive strength of concrete at 28 days",577,0.60,0.10,0.00,0.00,0.00,0.00,0.00,687,1121,0.38,411.1,370.0,"pi 52.5",246.7,,,,标养,36.50,"张扬, 牛荻涛, 李盛斌. 粉煤灰混凝土碳化试验研究[J]. 科学技术与工程, 2017, 17(27): 275-278."
18243270,"Compressive strength of concrete at 28 days",578,0.60,0.10,0.00,0.00,0.00,0.00,0.00,657,1071,0.38,466.7,420.0,"pi 52.5",280.0,,,,标养,35.20,"张扬, 牛荻涛, 李盛斌. 粉煤灰混凝土碳化试验研究[J]. 科学技术与工程, 2017, 17(27): 275-278."
18243271,"Compressive strength of concrete at 28 days",579,0.60,0.00,0.00,0.00,0.00,0.00,0.00,748,1220,0.38,270.0,270.0,"pi 52.5",162.0,,,,标养,46.80,"张扬, 牛荻涛, 李盛斌. 粉煤灰混凝土碳化试验研究[J]. 科学技术与工程, 2017, 17(27): 275-278."
18243272,"Compressive strength of concrete at 28 days",580,0.60,0.10,0.00,0.00,0.00,0.00,0.00,742,1212,0.38,270.0,243.0,"pi 52.5",162.0,,,,标养,43.50,"张扬, 牛荻涛, 李盛斌. 粉煤灰混凝土碳化试验研究[J]. 科学技术与工程, 2017, 17(27): 275-278."
18243273,"Compressive strength of concrete at 28 days",581,0.60,0.30,0.00,0.00,0.00,0.00,0.00,732,1194,0.38,270.0,189.0,"pi 52.5",162.0,,,,标养,33.40,"张扬, 牛荻涛, 李盛斌. 粉煤灰混凝土碳化试验研究[J]. 科学技术与工程, 2017, 17(27): 275-278."
18243274,"Compressive strength of concrete at 28 days",582,0.60,0.50,0.00,0.00,0.00,0.00,0.00,722,1177,0.38,270.0,135.0,"pi 52.5",162.0,,,,标养,31.10,"张扬, 牛荻涛, 李盛斌. 粉煤灰混凝土碳化试验研究[J]. 科学技术与工程, 2017, 17(27): 275-278."
18243275,"Compressive strength of concrete at 28 days",583,0.50,0.00,0.00,0.00,0.00,0.00,0.00,743,1070,0.41,357.0,357.0,po42.5,180.0,100,,GB50081,标养,34.30,"闵婕, 韩静云, 宋旭艳. 矿渣和粉煤灰混凝土的碳化性能[J]. 粉煤灰综合利用, 2014 (5): 19-21."
18243276,"Compressive strength of concrete at 28 days",584,0.50,0.00,0.00,0.20,0.00,0.00,0.00,743,1070,0.41,357.0,285.6,po42.5,180.0,100,,GB50081,标养,40.00,"闵婕, 韩静云, 宋旭艳. 矿渣和粉煤灰混凝土的碳化性能[J]. 粉煤灰综合利用, 2014 (5): 19-21."
18243277,"Compressive strength of concrete at 28 days",585,0.50,0.00,0.00,0.30,0.00,0.00,0.00,743,1070,0.41,357.0,249.9,po42.5,180.0,100,,GB50081,标养,40.00,"闵婕, 韩静云, 宋旭艳. 矿渣和粉煤灰混凝土的碳化性能[J]. 粉煤灰综合利用, 2014 (5): 19-21."
18243278,"Compressive strength of concrete at 28 days",586,0.50,0.00,0.00,0.40,0.00,0.00,0.00,743,1070,0.41,357.0,214.2,po42.5,180.0,100,,GB50081,标养,37.00,"闵婕, 韩静云, 宋旭艳. 矿渣和粉煤灰混凝土的碳化性能[J]. 粉煤灰综合利用, 2014 (5): 19-21."
18243279,"Compressive strength of concrete at 28 days",587,0.50,0.00,0.00,0.50,0.00,0.00,0.00,743,1070,0.41,357.0,178.5,po42.5,180.0,100,,GB50081,标养,35.00,"闵婕, 韩静云, 宋旭艳. 矿渣和粉煤灰混凝土的碳化性能[J]. 粉煤灰综合利用, 2014 (5): 19-21."
18243280,"Compressive strength of concrete at 28 days",588,0.50,0.20,0.00,0.00,0.00,0.00,0.00,743,1070,0.41,357.0,285.6,po42.5,180.0,100,,GB50081,标养,31.00,"闵婕, 韩静云, 宋旭艳. 矿渣和粉煤灰混凝土的碳化性能[J]. 粉煤灰综合利用, 2014 (5): 19-21."
18243281,"Compressive strength of concrete at 28 days",589,0.50,0.30,0.00,0.00,0.00,0.00,0.00,743,1070,0.41,357.0,249.9,po42.5,180.0,100,,GB50081,标养,28.00,"闵婕, 韩静云, 宋旭艳. 矿渣和粉煤灰混凝土的碳化性能[J]. 粉煤灰综合利用, 2014 (5): 19-21."
18243282,"Compressive strength of concrete at 28 days",590,0.50,0.40,0.00,0.00,0.00,0.00,0.00,743,1070,0.41,357.0,214.2,po42.5,180.0,100,,GB50081,标养,23.00,"闵婕, 韩静云, 宋旭艳. 矿渣和粉煤灰混凝土的碳化性能[J]. 粉煤灰综合利用, 2014 (5): 19-21."
18243283,"Compressive strength of concrete at 28 days",591,0.50,0.50,0.00,0.00,0.00,0.00,0.00,743,1070,0.41,357.0,178.5,po42.5,180.0,100,,GB50081,标养,20.00,"闵婕, 韩静云, 宋旭艳. 矿渣和粉煤灰混凝土的碳化性能[J]. 粉煤灰综合利用, 2014 (5): 19-21."
18243284,"Compressive strength of concrete at 28 days",592,0.50,0.15,0.00,0.15,0.00,0.00,0.00,743,1070,0.41,357.0,249.9,po42.5,180.0,100,,GB50081,标养,34.30,"闵婕, 韩静云, 宋旭艳. 矿渣和粉煤灰混凝土的碳化性能[J]. 粉煤灰综合利用, 2014 (5): 19-21."
18243285,"Compressive strength of concrete at 28 days",593,0.50,0.00,0.00,0.00,0.00,0.00,0.00,704,1056,0.40,400.0,400.0,po,200.0,,,"BS 1881",,35.80,"Kadum N, al-Attar T, Al-Azzawi Z. Evaluation of pozzolime mixtures as a sustainable binder to replace portland cement in structural concrete[C]//MATEC Web of Conferences. EDP Sciences, 2017, 120: 02009."
18243286,"Compressive strength of concrete at 28 days",594,0.50,0.00,0.50,0.00,0.50,0.00,0.00,640,960,0.40,400.0,0.0,po,200.0,,,"BS 1881",,27.10,"Kadum N, al-Attar T, Al-Azzawi Z. Evaluation of pozzolime mixtures as a sustainable binder to replace portland cement in structural concrete[C]//MATEC Web of Conferences. EDP Sciences, 2017, 120: 02009."
18243287,"Compressive strength of concrete at 28 days",595,0.55,0.00,0.50,0.00,0.50,0.00,0.00,635,950,0.40,395.0,0.0,po,220.0,,,"BS 1881",,23.00,"Kadum N, al-Attar T, Al-Azzawi Z. Evaluation of pozzolime mixtures as a sustainable binder to replace portland cement in structural concrete[C]//MATEC Web of Conferences. EDP Sciences, 2017, 120: 02009."
18243288,"Compressive strength of concrete at 28 days",596,0.60,0.00,0.50,0.00,0.50,0.00,0.00,630,940,0.40,390.0,0.0,po,240.0,,,"BS 1881",,18.20,"Kadum N, al-Attar T, Al-Azzawi Z. Evaluation of pozzolime mixtures as a sustainable binder to replace portland cement in structural concrete[C]//MATEC Web of Conferences. EDP Sciences, 2017, 120: 02009."
18243289,"Compressive strength of concrete at 28 days",597,0.50,0.00,0.50,0.00,0.50,0.00,0.00,570,900,0.39,488.0,0.0,po,244.0,,,"BS 1881",,26.50,"Kadum N, al-Attar T, Al-Azzawi Z. Evaluation of pozzolime mixtures as a sustainable binder to replace portland cement in structural concrete[C]//MATEC Web of Conferences. EDP Sciences, 2017, 120: 02009."
18243290,"Compressive strength of concrete at 28 days",598,0.50,0.00,0.50,0.00,0.50,0.00,0.00,680,1020,0.40,333.0,0.0,po,166.5,,,"BS 1881",,28.40,"Kadum N, al-Attar T, Al-Azzawi Z. Evaluation of pozzolime mixtures as a sustainable binder to replace portland cement in structural concrete[C]//MATEC Web of Conferences. EDP Sciences, 2017, 120: 02009."
18243291,"Compressive strength of concrete at 28 days",599,0.40,0.10,0.50,0.00,0.40,0.00,0.00,640,960,0.40,400.0,0.0,po,198.0,,,"BS 1881",,32.10,"Kadum N, al-Attar T, Al-Azzawi Z. Evaluation of pozzolime mixtures as a sustainable binder to replace portland cement in structural concrete[C]//MATEC Web of Conferences. EDP Sciences, 2017, 120: 02009."
18243292,"Compressive strength of concrete at 28 days",600,0.40,0.20,0.50,0.00,0.30,0.00,0.00,640,960,0.40,400.0,0.0,po,160.0,,,"BS 1881",,30.40,"Kadum N, al-Attar T, Al-Azzawi Z. Evaluation of pozzolime mixtures as a sustainable binder to replace portland cement in structural concrete[C]//MATEC Web of Conferences. EDP Sciences, 2017, 120: 02009."
18243293,"Compressive strength of concrete at 28 days",601,0.40,0.30,0.50,0.00,0.20,0.00,0.00,640,960,0.40,400.0,0.0,po,160.0,,,"BS 1881",,27.40,"Kadum N, al-Attar T, Al-Azzawi Z. Evaluation of pozzolime mixtures as a sustainable binder to replace portland cement in structural concrete[C]//MATEC Web of Conferences. EDP Sciences, 2017, 120: 02009."
18243294,"Compressive strength of concrete at 28 days",602,0.50,0.00,0.50,0.00,0.00,0.00,0.50,640,960,0.40,400.0,0.0,po,198.0,,,"BS 1881",,6.10,"Kadum N, al-Attar T, Al-Azzawi Z. Evaluation of pozzolime mixtures as a sustainable binder to replace portland cement in structural concrete[C]//MATEC Web of Conferences. EDP Sciences, 2017, 120: 02009."
18243295,"Compressive strength of concrete at 28 days",603,0.30,0.00,0.00,0.00,0.00,0.00,0.00,670,790,0.46,663.0,663.0,"cemi 52.5",204.0,φ110*220,,,,64.10,"Khokhar M, Rozière E, Grondin F, et al. Effect of mineral additives on some of durability parameters of concrete[C]//2nd International Conference on Advances in Cement Based Materials and its Application to Civil Infrastructure. 2007."
18243296,"Compressive strength of concrete at 28 days",604,0.54,0.00,0.00,0.00,0.41,0.00,0.00,670,790,0.46,620.0,365.0,"cemi 52.5",199.0,φ110*220,,,,44.80,"Khokhar M, Rozière E, Grondin F, et al. Effect of mineral additives on some of durability parameters of concrete[C]//2nd International Conference on Advances in Cement Based Materials and its Application to Civil Infrastructure. 2007."
18243297,"Compressive strength of concrete at 28 days",605,0.42,0.00,0.00,0.00,0.26,0.00,0.00,670,790,0.46,635.0,470.0,"cemi 52.5",198.0,φ110*220,,,,52.30,"Khokhar M, Rozière E, Grondin F, et al. Effect of mineral additives on some of durability parameters of concrete[C]//2nd International Conference on Advances in Cement Based Materials and its Application to Civil Infrastructure. 2007."
18243298,"Compressive strength of concrete at 28 days",606,0.54,0.36,0.00,0.00,0.00,0.00,0.00,670,790,0.46,568.0,365.0,"cemi 52.5",199.0,φ110*220,,,,54.50,"Khokhar M, Rozière E, Grondin F, et al. Effect of mineral additives on some of durability parameters of concrete[C]//2nd International Conference on Advances in Cement Based Materials and its Application to Civil Infrastructure. 2007."
18243299,"Compressive strength of concrete at 28 days",607,0.42,0.22,0.00,0.00,0.00,0.00,0.00,670,790,0.46,601.0,470.0,"cemi 52.5",200.0,φ110*220,,,,60.10,"Khokhar M, Rozière E, Grondin F, et al. Effect of mineral additives on some of durability parameters of concrete[C]//2nd International Conference on Advances in Cement Based Materials and its Application to Civil Infrastructure. 2007."
18243300,"Compressive strength of concrete at 28 days",608,0.50,0.00,0.00,0.00,0.00,0.00,0.00,691,1036,0.40,396.0,396.0,"type 1",198.0,200,,"ASTM C-39",,53.00,"López M, Castro J T. Effect of natural pozzolans on porosity and pore connectivity of concrete with time[J]. Revista Ingeniería de Construcción, 2011, 25(3): 419-432."
18243301,"Compressive strength of concrete at 28 days",609,0.50,0.00,0.00,0.00,0.00,0.14,0.00,691,1036,0.40,396.0,340.6,"type 1",198.0,200,,"ASTM C-39",,47.00,"López M, Castro J T. Effect of natural pozzolans on porosity and pore connectivity of concrete with time[J]. Revista Ingeniería de Construcción, 2011, 25(3): 419-432."
18243302,"Compressive strength of concrete at 28 days",610,0.50,0.00,0.00,0.00,0.00,0.33,0.00,691,1036,0.40,396.0,265.3,"type 1",198.0,200,,"ASTM C-39",,38.00,"López M, Castro J T. Effect of natural pozzolans on porosity and pore connectivity of concrete with time[J]. Revista Ingeniería de Construcción, 2011, 25(3): 419-432."
18243303,"Compressive strength of concrete at 28 days",611,0.42,0.00,0.00,0.00,0.00,0.00,0.00,1251,1740,0.42,615.0,615.0,opc,257.0,φ4×8,,"ASTM C-39",,46.71,"Ferraro C C, Paris J M, Townsend T, et al. Evaluation of alternative pozzolanic materials for partial replacement of Portland cement in concrete[J]. 2016."
18243304,"Compressive strength of concrete at 28 days",612,0.42,0.14,0.00,0.00,0.00,0.00,0.00,1243,1729,0.42,615.0,492.0,opc,257.0,φ4×8,,"ASTM C-39",,45.43,"Ferraro C C, Paris J M, Townsend T, et al. Evaluation of alternative pozzolanic materials for partial replacement of Portland cement in concrete[J]. 2017."
18243305,"Compressive strength of concrete at 28 days",613,0.42,0.00,0.00,0.35,0.00,0.00,0.00,1244,1730,0.42,616.0,308.0,opc,257.0,φ4×8,,"ASTM C-39",,55.39,"Ferraro C C, Paris J M, Townsend T, et al. Evaluation of alternative pozzolanic materials for partial replacement of Portland cement in concrete[J]. 2018."
18243306,"Compressive strength of concrete at 28 days",614,0.42,0.21,0.00,0.00,0.00,0.00,0.00,1241,1726,0.42,616.0,431.0,opc,257.0,φ4×8,,"ASTM C-39",,48.49,"Ferraro C C, Paris J M, Townsend T, et al. Evaluation of alternative pozzolanic materials for partial replacement of Portland cement in concrete[J]. 2019."
18243307,"Compressive strength of concrete at 28 days",615,0.42,0.18,0.00,0.00,0.00,0.00,0.00,1242,1728,0.42,615.0,461.0,opc,257.0,φ4×8,,"ASTM C-39",,51.01,"Ferraro C C, Paris J M, Townsend T, et al. Evaluation of alternative pozzolanic materials for partial replacement of Portland cement in concrete[J]. 2020."
18243308,"Compressive strength of concrete at 28 days",616,0.42,0.25,0.00,0.00,0.00,0.00,0.00,1237,1720,0.42,616.0,400.0,opc,257.0,φ4×8,,"ASTM C-39",,46.70,"Ferraro C C, Paris J M, Townsend T, et al. Evaluation of alternative pozzolanic materials for partial replacement of Portland cement in concrete[J]. 2021."
18243309,"Compressive strength of concrete at 28 days",617,0.42,0.21,0.00,0.00,0.00,0.00,0.00,1237,1720,0.42,616.0,431.0,opc,257.0,φ4×8,,"ASTM C-39",,46.12,"Ferraro C C, Paris J M, Townsend T, et al. Evaluation of alternative pozzolanic materials for partial replacement of Portland cement in concrete[J]. 2022."
18243310,"Compressive strength of concrete at 28 days",618,0.42,0.14,0.00,0.04,0.00,0.00,0.00,1244,1729,0.42,615.0,461.0,opc,257.0,φ4×8,,"ASTM C-39",,51.72,"Ferraro C C, Paris J M, Townsend T, et al. Evaluation of alternative pozzolanic materials for partial replacement of Portland cement in concrete[J]. 2023."
18243311,"Compressive strength of concrete at 28 days",619,0.42,0.14,0.00,0.07,0.00,0.00,0.00,1243,1728,0.42,616.0,431.0,opc,257.0,φ4×8,,"ASTM C-39",,43.74,"Ferraro C C, Paris J M, Townsend T, et al. Evaluation of alternative pozzolanic materials for partial replacement of Portland cement in concrete[J]. 2024."
18243312,"Compressive strength of concrete at 28 days",620,0.42,0.28,0.00,0.00,0.00,0.00,0.00,1235,1717,0.42,616.0,369.0,opc,257.0,φ4×8,,"ASTM C-39",,46.53,"Ferraro C C, Paris J M, Townsend T, et al. Evaluation of alternative pozzolanic materials for partial replacement of Portland cement in concrete[J]. 2025."
18243313,"Compressive strength of concrete at 28 days",621,0.42,0.00,0.03,0.00,0.00,0.00,0.00,1250,1740,0.42,615.0,590.0,opc,257.0,φ4×8,,"ASTM C-39",,51.51,"Ferraro C C, Paris J M, Townsend T, et al. Evaluation of alternative pozzolanic materials for partial replacement of Portland cement in concrete[J]. 2026."
18243314,"Compressive strength of concrete at 28 days",622,0.42,0.00,0.00,0.00,0.00,0.00,0.04,1250,1738,0.42,615.0,584.0,opc,257.0,φ4×8,,"ASTM C-39",,59.17,"Ferraro C C, Paris J M, Townsend T, et al. Evaluation of alternative pozzolanic materials for partial replacement of Portland cement in concrete[J]. 2027."
18243315,"Compressive strength of concrete at 28 days",623,0.42,0.14,0.03,0.00,0.00,0.00,0.00,1242,1727,0.42,615.0,467.0,opc,257.0,φ4×8,,"ASTM C-39",,52.12,"Ferraro C C, Paris J M, Townsend T, et al. Evaluation of alternative pozzolanic materials for partial replacement of Portland cement in concrete[J]. 2028."
18243316,"Compressive strength of concrete at 28 days",624,0.42,0.21,0.03,0.00,0.00,0.00,0.00,1237,1720,0.42,616.0,406.0,opc,257.0,φ4×8,,"ASTM C-39",,44.32,"Ferraro C C, Paris J M, Townsend T, et al. Evaluation of alternative pozzolanic materials for partial replacement of Portland cement in concrete[J]. 2029."
18243317,"Compressive strength of concrete at 28 days",625,0.42,0.21,0.00,0.00,0.00,0.00,0.04,1238,1721,0.42,616.0,400.0,opc,257.0,φ4×8,,"ASTM C-39",,49.43,"Ferraro C C, Paris J M, Townsend T, et al. Evaluation of alternative pozzolanic materials for partial replacement of Portland cement in concrete[J]. 2030."
18243318,"Compressive strength of concrete at 28 days",626,0.60,0.00,0.00,0.00,0.00,0.00,0.00,,,0.43,250.0,250.0,"cem I 52.5",150.0,φ110*220,,,,20.00,"San Nicolas R, Cyr M, Escadeillas G. Performance-based approach to durability of concrete containing flash-calcined metakaolin as cement replacement[J]. Construction and Building Materials, 2014, 55: 313-322."
18243319,"Compressive strength of concrete at 28 days",627,0.60,0.00,0.00,0.00,0.00,0.00,0.25,,,0.43,250.0,187.5,"cem I 52.5",150.0,φ110*220,,,,19.00,"San Nicolas R, Cyr M, Escadeillas G. Performance-based approach to durability of concrete containing flash-calcined metakaolin as cement replacement[J]. Construction and Building Materials, 2014, 55: 313-322."
18243320,"Compressive strength of concrete at 28 days",628,0.60,0.00,0.00,0.00,0.00,0.00,0.00,,,0.43,310.0,310.0,"cem I 52.5",186.0,φ110*220,,,,34.00,"San Nicolas R, Cyr M, Escadeillas G. Performance-based approach to durability of concrete containing flash-calcined metakaolin as cement replacement[J]. Construction and Building Materials, 2014, 55: 313-322."
18243321,"Compressive strength of concrete at 28 days",629,0.60,0.00,0.00,0.00,0.00,0.00,0.25,,,0.43,310.0,232.5,"cem I 52.5",186.0,φ110*220,,,,34.00,"San Nicolas R, Cyr M, Escadeillas G. Performance-based approach to durability of concrete containing flash-calcined metakaolin as cement replacement[J]. Construction and Building Materials, 2014, 55: 313-322."
18243322,"Compressive strength of concrete at 28 days",630,0.50,0.00,0.00,0.00,0.00,0.00,0.00,,,0.43,350.0,350.0,"cem I 52.5",175.0,φ110*220,,,,50.00,"San Nicolas R, Cyr M, Escadeillas G. Performance-based approach to durability of concrete containing flash-calcined metakaolin as cement replacement[J]. Construction and Building Materials, 2014, 55: 313-322."
18243323,"Compressive strength of concrete at 28 days",631,0.50,0.00,0.00,0.00,0.00,0.00,0.25,,,0.43,349.5,262.5,"cem I 52.5",174.8,φ110*220,,,,51.00,"San Nicolas R, Cyr M, Escadeillas G. Performance-based approach to durability of concrete containing flash-calcined metakaolin as cement replacement[J]. Construction and Building Materials, 2014, 55: 313-322."
18243324,"Compressive strength of concrete at 28 days",632,0.39,0.00,0.00,0.00,0.00,0.00,0.00,,,0.40,415.0,415.0,"cem I 52.5",161.9,φ110*220,,,,70.00,"San Nicolas R, Cyr M, Escadeillas G. Performance-based approach to durability of concrete containing flash-calcined metakaolin as cement replacement[J]. Construction and Building Materials, 2014, 55: 313-322."
18243325,"Compressive strength of concrete at 28 days",633,0.39,0.00,0.00,0.00,0.00,0.00,0.25,,,0.40,415.0,312.0,"cem I 52.5",161.9,φ110*220,,,,68.00,"San Nicolas R, Cyr M, Escadeillas G. Performance-based approach to durability of concrete containing flash-calcined metakaolin as cement replacement[J]. Construction and Building Materials, 2014, 55: 313-322."
18243326,"Compressive strength of concrete at 28 days",634,0.45,0.00,0.00,0.00,0.00,0.00,0.00,,,0.36,374.0,374.0,"cem I 52.5",168.3,φ110*220,,,,40.00,"San Nicolas R, Cyr M, Escadeillas G. Performance-based approach to durability of concrete containing flash-calcined metakaolin as cement replacement[J]. Construction and Building Materials, 2014, 55: 313-322."
18243327,"Compressive strength of concrete at 28 days",635,0.45,0.00,0.00,0.00,0.00,0.00,0.25,,,0.36,374.0,280.5,"cem I 52.5",168.3,φ110*220,,,,37.00,"San Nicolas R, Cyr M, Escadeillas G. Performance-based approach to durability of concrete containing flash-calcined metakaolin as cement replacement[J]. Construction and Building Materials, 2014, 55: 313-322."
18243328,"Compressive strength of concrete at 28 days",636,0.60,0.00,0.00,0.00,0.00,0.00,0.20,,,0.50,438.0,350.0,"cem I 52.5",262.8,φ110*220,,,,36.00,"San Nicolas R, Cyr M, Escadeillas G. Performance-based approach to durability of concrete containing flash-calcined metakaolin as cement replacement[J]. Construction and Building Materials, 2014, 55: 313-322."
18243329,"Compressive strength of concrete at 28 days",637,0.50,0.00,0.00,0.00,0.00,0.00,0.00,681,1160,0.37,360.0,360.0,"cem I 42.5",180.0,150,,,,37.00,"Duan P, Shui Z, Chen W, et al. Effects of metakaolin, silica fume and slag on pore structure, interfacial transition zone and compressive strength of concrete[J]. Construction and Building Materials, 2013, 44: 1-6."
18243330,"Compressive strength of concrete at 28 days",638,0.50,0.00,0.00,0.10,0.00,0.00,0.00,681,1160,0.37,360.0,324.0,"cem I 42.5",180.0,150,,,,39.00,"Duan P, Shui Z, Chen W, et al. Effects of metakaolin, silica fume and slag on pore structure, interfacial transition zone and compressive strength of concrete[J]. Construction and Building Materials, 2013, 44: 1-6."
18243331,"Compressive strength of concrete at 28 days",639,0.50,0.00,0.10,0.00,0.00,0.00,0.00,681,1160,0.37,360.0,324.0,"cem I 42.5",180.0,150,,,,43.00,"Duan P, Shui Z, Chen W, et al. Effects of metakaolin, silica fume and slag on pore structure, interfacial transition zone and compressive strength of concrete[J]. Construction and Building Materials, 2013, 44: 1-6."
18243332,"Compressive strength of concrete at 28 days",640,0.50,0.00,0.00,0.00,0.00,0.00,0.10,681,1160,0.37,360.0,324.0,"cem I 42.5",180.0,150,,,,45.50,"Duan P, Shui Z, Chen W, et al. Effects of metakaolin, silica fume and slag on pore structure, interfacial transition zone and compressive strength of concrete[J]. Construction and Building Materials, 2013, 44: 1-6."
18243333,"Compressive strength of concrete at 28 days",641,0.45,0.00,0.00,0.00,0.00,0.00,0.00,,,0.71,450.0,450.0,NPC,202.5,φ110*220,,,,46.00,"Fazilati M, Golafshani E M. Durability properties of concrete containing amorphous silicate tuff as a type of natural cementitious material[J]. Construction and Building Materials, 2020, 230: 117087."
18243334,"Compressive strength of concrete at 28 days",642,0.45,0.00,0.00,0.00,0.00,0.05,0.00,,,0.69,450.5,428.0,NPC,202.7,φ110*220,,,,54.00,"Fazilati M, Golafshani E M. Durability properties of concrete containing amorphous silicate tuff as a type of natural cementitious material[J]. Construction and Building Materials, 2020, 230: 117087."
18243335,"Compressive strength of concrete at 28 days",643,0.45,0.00,0.00,0.00,0.00,0.10,0.00,,,0.67,450.0,405.0,NPC,202.5,φ110*220,,,,43.00,"Fazilati M, Golafshani E M. Durability properties of concrete containing amorphous silicate tuff as a type of natural cementitious material[J]. Construction and Building Materials, 2020, 230: 117087."
18243336,"Compressive strength of concrete at 28 days",644,0.45,0.00,0.00,0.00,0.00,0.20,0.00,,,0.62,450.0,360.0,NPC,202.5,φ110*220,,,,41.50,"Fazilati M, Golafshani E M. Durability properties of concrete containing amorphous silicate tuff as a type of natural cementitious material[J]. Construction and Building Materials, 2020, 230: 117087."
18243337,"Compressive strength of concrete at 28 days",645,0.45,0.00,0.00,0.00,0.00,0.30,0.00,,,0.58,450.0,315.0,NPC,202.5,φ110*220,,,,40.00,"Fazilati M, Golafshani E M. Durability properties of concrete containing amorphous silicate tuff as a type of natural cementitious material[J]. Construction and Building Materials, 2020, 230: 117087."
18243338,"Compressive strength of concrete at 28 days",646,0.45,0.00,0.00,0.00,0.00,0.40,0.00,,,0.54,450.0,270.0,NPC,202.5,φ110*220,,,,35.00,"Fazilati M, Golafshani E M. Durability properties of concrete containing amorphous silicate tuff as a type of natural cementitious material[J]. Construction and Building Materials, 2020, 230: 117087."
18243339,"Compressive strength of concrete at 28 days",647,0.50,0.00,0.00,0.00,0.00,0.00,0.00,,,0.71,450.0,450.0,NPC,225.0,φ110*220,,,,43.00,"Fazilati M, Golafshani E M. Durability properties of concrete containing amorphous silicate tuff as a type of natural cementitious material[J]. Construction and Building Materials, 2020, 230: 117087."
18243340,"Compressive strength of concrete at 28 days",648,0.50,0.00,0.00,0.00,0.00,0.05,0.00,,,0.69,450.5,428.0,NPC,225.3,φ110*220,,,,47.50,"Fazilati M, Golafshani E M. Durability properties of concrete containing amorphous silicate tuff as a type of natural cementitious material[J]. Construction and Building Materials, 2020, 230: 117087."
18243341,"Compressive strength of concrete at 28 days",649,0.50,0.00,0.00,0.00,0.00,0.10,0.00,,,0.67,450.0,405.0,NPC,225.0,φ110*220,,,,41.50,"Fazilati M, Golafshani E M. Durability properties of concrete containing amorphous silicate tuff as a type of natural cementitious material[J]. Construction and Building Materials, 2020, 230: 117087."
18243342,"Compressive strength of concrete at 28 days",650,0.50,0.00,0.00,0.00,0.00,0.20,0.00,,,0.62,450.0,360.0,NPC,225.0,φ110*220,,,,40.50,"Fazilati M, Golafshani E M. Durability properties of concrete containing amorphous silicate tuff as a type of natural cementitious material[J]. Construction and Building Materials, 2020, 230: 117087."
18243343,"Compressive strength of concrete at 28 days",651,0.50,0.00,0.00,0.00,0.00,0.30,0.00,,,0.58,450.0,315.0,NPC,225.0,φ110*220,,,,31.50,"Fazilati M, Golafshani E M. Durability properties of concrete containing amorphous silicate tuff as a type of natural cementitious material[J]. Construction and Building Materials, 2020, 230: 117087."
18243344,"Compressive strength of concrete at 28 days",652,0.50,0.00,0.00,0.00,0.00,0.40,0.00,,,0.54,450.0,270.0,NPC,225.0,φ110*220,,,,24.00,"Fazilati M, Golafshani E M. Durability properties of concrete containing amorphous silicate tuff as a type of natural cementitious material[J]. Construction and Building Materials, 2020, 230: 117087."
18243345,"Compressive strength of concrete at 28 days",653,0.55,0.00,0.00,0.00,0.00,0.00,0.00,,,0.71,450.0,450.0,NPC,247.5,φ110*220,,,,35.50,"Fazilati M, Golafshani E M. Durability properties of concrete containing amorphous silicate tuff as a type of natural cementitious material[J]. Construction and Building Materials, 2020, 230: 117087."
18243346,"Compressive strength of concrete at 28 days",654,0.55,0.00,0.00,0.00,0.00,0.05,0.00,,,0.69,450.5,428.0,NPC,247.8,φ110*220,,,,37.50,"Fazilati M, Golafshani E M. Durability properties of concrete containing amorphous silicate tuff as a type of natural cementitious material[J]. Construction and Building Materials, 2020, 230: 117087."
18243347,"Compressive strength of concrete at 28 days",655,0.55,0.00,0.00,0.00,0.00,0.10,0.00,,,0.67,450.0,405.0,NPC,247.5,φ110*220,,,,35.00,"Fazilati M, Golafshani E M. Durability properties of concrete containing amorphous silicate tuff as a type of natural cementitious material[J]. Construction and Building Materials, 2020, 230: 117087."
18243348,"Compressive strength of concrete at 28 days",656,0.55,0.00,0.00,0.00,0.00,0.20,0.00,,,0.62,450.0,360.0,NPC,247.5,φ110*220,,,,34.50,"Fazilati M, Golafshani E M. Durability properties of concrete containing amorphous silicate tuff as a type of natural cementitious material[J]. Construction and Building Materials, 2020, 230: 117087."
18243349,"Compressive strength of concrete at 28 days",657,0.55,0.00,0.00,0.00,0.00,0.30,0.00,,,0.58,450.0,315.0,NPC,247.5,φ110*220,,,,32.50,"Fazilati M, Golafshani E M. Durability properties of concrete containing amorphous silicate tuff as a type of natural cementitious material[J]. Construction and Building Materials, 2020, 230: 117087."
18243350,"Compressive strength of concrete at 28 days",658,0.55,0.00,0.00,0.00,0.00,0.40,0.00,,,0.54,450.0,270.0,NPC,247.5,φ110*220,,,,21.50,"Fazilati M, Golafshani E M. Durability properties of concrete containing amorphous silicate tuff as a type of natural cementitious material[J]. Construction and Building Materials, 2020, 230: 117087."
18243351,"Compressive strength of concrete at 28 days",659,0.60,0.00,0.00,0.00,0.00,0.00,0.00,,,0.71,450.0,450.0,NPC,270.0,φ110*220,,,,35.00,"Fazilati M, Golafshani E M. Durability properties of concrete containing amorphous silicate tuff as a type of natural cementitious material[J]. Construction and Building Materials, 2020, 230: 117087."
18243352,"Compressive strength of concrete at 28 days",660,0.60,0.00,0.00,0.00,0.00,0.05,0.00,,,0.69,450.5,428.0,NPC,270.3,φ110*220,,,,37.50,"Fazilati M, Golafshani E M. Durability properties of concrete containing amorphous silicate tuff as a type of natural cementitious material[J]. Construction and Building Materials, 2020, 230: 117087."
18243353,"Compressive strength of concrete at 28 days",661,0.60,0.00,0.00,0.00,0.00,0.10,0.00,,,0.67,450.0,405.0,NPC,270.0,φ110*220,,,,35.00,"Fazilati M, Golafshani E M. Durability properties of concrete containing amorphous silicate tuff as a type of natural cementitious material[J]. Construction and Building Materials, 2020, 230: 117087."
18243354,"Compressive strength of concrete at 28 days",662,0.60,0.00,0.00,0.00,0.00,0.20,0.00,,,0.62,450.0,360.0,NPC,270.0,φ110*220,,,,34.00,"Fazilati M, Golafshani E M. Durability properties of concrete containing amorphous silicate tuff as a type of natural cementitious material[J]. Construction and Building Materials, 2020, 230: 117087."
18243355,"Compressive strength of concrete at 28 days",663,0.60,0.00,0.00,0.00,0.00,0.30,0.00,,,0.58,450.0,315.0,NPC,270.0,φ110*220,,,,26.00,"Fazilati M, Golafshani E M. Durability properties of concrete containing amorphous silicate tuff as a type of natural cementitious material[J]. Construction and Building Materials, 2020, 230: 117087."
18243356,"Compressive strength of concrete at 28 days",664,0.60,0.00,0.00,0.00,0.00,0.40,0.00,,,0.54,450.0,270.0,NPC,270.0,φ110*220,,,,22.50,"Fazilati M, Golafshani E M. Durability properties of concrete containing amorphous silicate tuff as a type of natural cementitious material[J]. Construction and Building Materials, 2020, 230: 117087."
