Repository: pierluigiUNIVPM/Concrete-Strenght

File: Compressive strength of concrete at 28 days - 611.csv (part 5 of 25)
18242703,"Compressive strength of concrete at 28 days",11,0.35,0.25,0.00,0.00,0.00,0.00,0.00,850,1250,0.40,485.0,364.0,po42.5,170.0,100,×0.95,GB50081,标养,58.10,"王能. 不同养护条件对粉煤灰混凝土抗碳化性能的影响[D]. 浙江工业大学, 2014."
18242704,"Compressive strength of concrete at 28 days",12,0.35,0.35,0.00,0.00,0.00,0.00,0.00,850,1250,0.40,485.0,315.0,po42.5,170.0,100,×0.95,GB50081,标养,50.60,"王能. 不同养护条件对粉煤灰混凝土抗碳化性能的影响[D]. 浙江工业大学, 2014."
18242705,"Compressive strength of concrete at 28 days",13,0.50,0.00,0.00,0.00,0.00,0.00,0.00,730,1100,0.40,380.0,380.0,po42.5,190.0,100,,GB50081,标养,35.60,"邱洪林, 叶青. 早期标准养护时间对普通混凝土抗碳化能力的影响[J]. 浙江工业大学学报, 2008, 36(4): 436-440."
18242706,"Compressive strength of concrete at 28 days",14,0.50,0.00,0.00,0.00,0.00,0.00,0.00,730,1100,0.40,380.0,380.0,po42.5,190.0,100,,GB50081,标养,36.50,"邱洪林, 叶青. 早期标准养护时间对普通混凝土抗碳化能力的影响[J]. 浙江工业大学学报, 2008, 36(4): 436-440."
18243357,"Compressive strength of concrete at 28 days",665,0.35,0.00,0.00,0.00,0.00,0.00,0.00,716,1176,0.38,462.0,462.0,opc,162.0,,,,,48.00,"Ding J T, Li Z. Effects of metakaolin and silica fume on properties of concrete[J]. Materials Journal, 2002, 99(4): 393-398."
18243358,"Compressive strength of concrete at 28 days",666,0.35,0.00,0.00,0.00,0.00,0.00,0.05,715,1174,0.38,461.1,438.0,opc,162.0,,,,,61.00,"Ding J T, Li Z. Effects of metakaolin and silica fume on properties of concrete[J]. Materials Journal, 2002, 99(4): 393-398."
18243359,"Compressive strength of concrete at 28 days",667,0.35,0.00,0.00,0.00,0.00,0.00,0.10,714,1172,0.38,461.1,415.0,opc,161.0,,,,,62.00,"Ding J T, Li Z. Effects of metakaolin and silica fume on properties of concrete[J]. Materials Journal, 2002, 99(4): 393-398."
18243360,"Compressive strength of concrete at 28 days",668,0.35,0.00,0.00,0.00,0.00,0.00,0.15,712,1170,0.38,460.0,391.0,opc,161.0,,,,,75.00,"Ding J T, Li Z. Effects of metakaolin and silica fume on properties of concrete[J]. Materials Journal, 2002, 99(4): 393-398."
18243361,"Compressive strength of concrete at 28 days",669,0.35,0.00,0.05,0.00,0.00,0.00,0.00,714,1173,0.38,461.1,438.0,opc,162.0,,,,,58.00,"Ding J T, Li Z. Effects of metakaolin and silica fume on properties of concrete[J]. Materials Journal, 2002, 99(4): 393-398."
18243362,"Compressive strength of concrete at 28 days",670,0.35,0.00,0.10,0.00,0.00,0.00,0.00,712,1169,0.38,460.0,414.0,opc,161.0,,,,,62.50,"Ding J T, Li Z. Effects of metakaolin and silica fume on properties of concrete[J]. Materials Journal, 2002, 99(4): 393-398."
18243363,"Compressive strength of concrete at 28 days",671,0.35,0.00,0.15,0.00,0.00,0.00,0.00,710,1166,0.38,458.8,390.0,opc,161.0,,,,,75.00,"Ding J T, Li Z. Effects of metakaolin and silica fume on properties of concrete[J]. Materials Journal, 2002, 99(4): 393-398."
18243364,"Compressive strength of concrete at 28 days",672,0.50,0.52,0.00,0.00,0.00,0.00,0.00,790,1171,0.40,260.4,125.0,po42.5,130.2,100,,,,25.50,"周思屹. 大掺量粉煤灰对砂浆和混凝土性能影响的试验研究[D]. 华北水利水电大学, 2020."
18243365,"Compressive strength of concrete at 28 days",673,0.47,0.54,0.00,0.00,0.00,0.00,0.00,783,1160,0.40,271.7,125.0,po42.5,127.7,100,,,,24.30,"周思屹. 大掺量粉煤灰对砂浆和混凝土性能影响的试验研究[D]. 华北水利水电大学, 2020."
18243366,"Compressive strength of concrete at 28 days",674,0.45,0.56,0.00,0.00,0.00,0.00,0.00,777,1157,0.40,284.1,125.0,po42.5,127.8,100,,,,25.70,"周思屹. 大掺量粉煤灰对砂浆和混凝土性能影响的试验研究[D]. 华北水利水电大学, 2020."
18243367,"Compressive strength of concrete at 28 days",675,0.43,0.58,0.00,0.00,0.00,0.00,0.00,771,1143,0.40,297.6,125.0,po42.5,128.0,100,,,,24.80,"周思屹. 大掺量粉煤灰对砂浆和混凝土性能影响的试验研究[D]. 华北水利水电大学, 2020."
18243368,"Compressive strength of concrete at 28 days",676,0.42,0.53,0.00,0.00,0.00,0.00,0.00,779,1155,0.40,297.9,140.0,po42.5,125.1,100,,,,29.80,"周思屹. 大掺量粉煤灰对砂浆和混凝土性能影响的试验研究[D]. 华北水利水电大学, 2020."
18243369,"Compressive strength of concrete at 28 days",677,0.40,0.55,0.00,0.00,0.00,0.00,0.00,772,1144,0.40,311.1,140.0,po42.5,124.4,100,,,,31.20,"周思屹. 大掺量粉煤灰对砂浆和混凝土性能影响的试验研究[D]. 华北水利水电大学, 2020."
18243370,"Compressive strength of concrete at 28 days",678,0.38,0.58,0.00,0.00,0.00,0.00,0.00,767,1132,0.40,333.3,140.0,po42.5,126.7,100,,,,30.70,"周思屹. 大掺量粉煤灰对砂浆和混凝土性能影响的试验研究[D]. 华北水利水电大学, 2020."
18243371,"Compressive strength of concrete at 28 days",679,0.36,0.59,0.00,0.00,0.00,0.00,0.00,761,1126,0.40,341.5,140.0,po42.5,122.9,100,,,,30.40,"周思屹. 大掺量粉煤灰对砂浆和混凝土性能影响的试验研究[D]. 华北水利水电大学, 2020."
18243372,"Compressive strength of concrete at 28 days",680,0.34,0.54,0.00,0.00,0.00,0.00,0.00,761,1127,0.40,369.6,170.0,po42.5,125.7,100,,,,35.80,"周思屹. 大掺量粉煤灰对砂浆和混凝土性能影响的试验研究[D]. 华北水利水电大学, 2020."
18243373,"Compressive strength of concrete at 28 days",681,0.32,0.56,0.00,0.00,0.00,0.00,0.00,752,1113,0.40,386.4,170.0,po42.5,123.6,100,,,,36.20,"周思屹. 大掺量粉煤灰对砂浆和混凝土性能影响的试验研究[D]. 华北水利水电大学, 2020."
18243374,"Compressive strength of concrete at 28 days",682,0.31,0.58,0.00,0.00,0.00,0.00,0.00,743,1098,0.40,404.8,170.0,po42.5,125.5,100,,,,35.20,"周思屹. 大掺量粉煤灰对砂浆和混凝土性能影响的试验研究[D]. 华北水利水电大学, 2020."
18243375,"Compressive strength of concrete at 28 days",683,0.29,0.60,0.00,0.00,0.00,0.00,0.00,734,1086,0.40,425.0,170.0,po42.5,123.3,100,,,,34.50,"周思屹. 大掺量粉煤灰对砂浆和混凝土性能影响的试验研究[D]. 华北水利水电大学, 2020."
18243376,"Compressive strength of concrete at 28 days",684,0.30,0.53,0.00,0.00,0.00,0.00,0.00,742,1100,0.40,400.0,190.0,po42.5,120.0,100,,,,41.00,"周思屹. 大掺量粉煤灰对砂浆和混凝土性能影响的试验研究[D]. 华北水利水电大学, 2020."
18243377,"Compressive strength of concrete at 28 days",685,0.29,0.55,0.00,0.00,0.00,0.00,0.00,733,1085,0.40,422.2,190.0,po42.5,122.4,100,,,,40.30,"周思屹. 大掺量粉煤灰对砂浆和混凝土性能影响的试验研究[D]. 华北水利水电大学, 2020."
18243378,"Compressive strength of concrete at 28 days",686,0.27,0.57,0.00,0.00,0.00,0.00,0.00,723,1070,0.40,441.9,190.0,po42.5,119.3,100,,,,41.20,"周思屹. 大掺量粉煤灰对砂浆和混凝土性能影响的试验研究[D]. 华北水利水电大学, 2020."
18243379,"Compressive strength of concrete at 28 days",687,0.26,0.59,0.00,0.00,0.00,0.00,0.00,714,1055,0.40,463.4,190.0,po42.5,120.5,100,,,,39.20,"周思屹. 大掺量粉煤灰对砂浆和混凝土性能影响的试验研究[D]. 华北水利水电大学, 2020."
18243380,"Compressive strength of concrete at 28 days",688,0.50,0.00,0.00,0.00,0.00,0.00,0.00,,,0.35,500.0,500.0,"pii 52.5",250.0,,,,,39.40,"刘斌. 大掺量粉煤灰混凝土的抗碳化性能[J]. 混凝土, 2003 (3): 44-48."
18243381,"Compressive strength of concrete at 28 days",689,0.45,0.00,0.00,0.00,0.00,0.00,0.00,,,0.34,500.0,500.0,"pii 52.5",225.0,,,,,43.70,"刘斌. 大掺量粉煤灰混凝土的抗碳化性能[J]. 混凝土, 2003 (3): 44-48."
18243382,"Compressive strength of concrete at 28 days",690,0.40,0.00,0.00,0.00,0.00,0.00,0.00,,,0.32,500.0,500.0,"pii 52.5",200.0,,,,,54.10,"刘斌. 大掺量粉煤灰混凝土的抗碳化性能[J]. 混凝土, 2003 (3): 44-48."
18243383,"Compressive strength of concrete at 28 days",691,0.35,0.00,0.00,0.00,0.00,0.00,0.00,,,0.30,500.0,500.0,"pii 52.5",175.0,,,,,61.30,"刘斌. 大掺量粉煤灰混凝土的抗碳化性能[J]. 混凝土, 2003 (3): 44-48."
18243384,"Compressive strength of concrete at 28 days",692,0.50,0.00,0.00,0.00,0.00,0.00,0.00,,,0.35,500.0,500.0,矿渣42.5,250.0,,,,,32.30,"刘斌. 大掺量粉煤灰混凝土的抗碳化性能[J]. 混凝土, 2003 (3): 44-48."
18243385,"Compressive strength of concrete at 28 days",693,0.45,0.00,0.00,0.00,0.00,0.00,0.00,,,0.34,500.0,500.0,矿渣42.5,225.0,,,,,45.30,"刘斌. 大掺量粉煤灰混凝土的抗碳化性能[J]. 混凝土, 2003 (3): 44-48."
18243386,"Compressive strength of concrete at 28 days",694,0.40,0.00,0.00,0.00,0.00,0.00,0.00,,,0.32,500.0,500.0,矿渣42.5,200.0,,,,,36.60,"刘斌. 大掺量粉煤灰混凝土的抗碳化性能[J]. 混凝土, 2003 (3): 44-48."
18243387,"Compressive strength of concrete at 28 days",695,0.35,0.00,0.00,0.00,0.00,0.00,0.00,,,0.30,500.0,500.0,矿渣42.5,175.0,,,,,52.00,"刘斌. 大掺量粉煤灰混凝土的抗碳化性能[J]. 混凝土, 2003 (3): 44-48."
18243388,"Compressive strength of concrete at 28 days",696,0.50,0.17,0.00,0.00,0.00,0.00,0.00,,,0.37,584.4,484.4,"pii 52.5",292.2,,,,,36.40,"刘斌. 大掺量粉煤灰混凝土的抗碳化性能[J]. 混凝土, 2003 (3): 44-48."
18243389,"Compressive strength of concrete at 28 days",697,0.45,0.17,0.00,0.00,0.00,0.00,0.00,,,0.35,584.4,484.4,"pii 52.5",262.8,,,,,41.30,"刘斌. 大掺量粉煤灰混凝土的抗碳化性能[J]. 混凝土, 2003 (3): 44-48."
18243390,"Compressive strength of concrete at 28 days",698,0.40,0.17,0.00,0.00,0.00,0.00,0.00,,,0.34,584.4,484.4,"pii 52.5",233.9,,,,,50.90,"刘斌. 大掺量粉煤灰混凝土的抗碳化性能[J]. 混凝土, 2003 (3): 44-48."
18243391,"Compressive strength of concrete at 28 days",699,0.35,0.17,0.00,0.00,0.00,0.00,0.00,,,0.32,584.4,484.4,"pii 52.5",204.4,,,,,57.00,"刘斌. 大掺量粉煤灰混凝土的抗碳化性能[J]. 混凝土, 2003 (3): 44-48."
18243392,"Compressive strength of concrete at 28 days",700,0.50,0.34,0.00,0.00,0.00,0.00,0.00,,,0.37,584.3,384.4,"pii 52.5",292.2,,,,,34.20,"刘斌. 大掺量粉煤灰混凝土的抗碳化性能[J]. 混凝土, 2003 (3): 44-48."
18243393,"Compressive strength of concrete at 28 days",701,0.45,0.34,0.00,0.00,0.00,0.00,0.00,,,0.35,584.3,384.4,"pii 52.5",262.8,,,,,38.90,"刘斌. 大掺量粉煤灰混凝土的抗碳化性能[J]. 混凝土, 2003 (3): 44-48."
18243394,"Compressive strength of concrete at 28 days",702,0.40,0.34,0.00,0.00,0.00,0.00,0.00,,,0.34,584.3,384.4,"pii 52.5",233.9,,,,,45.90,"刘斌. 大掺量粉煤灰混凝土的抗碳化性能[J]. 混凝土, 2003 (3): 44-48."
18243395,"Compressive strength of concrete at 28 days",703,0.35,0.34,0.00,0.00,0.00,0.00,0.00,,,0.32,584.3,384.4,"pii 52.5",204.4,,,,,51.00,"刘斌. 大掺量粉煤灰混凝土的抗碳化性能[J]. 混凝土, 2003 (3): 44-48."
18243396,"Compressive strength of concrete at 28 days",704,0.50,0.51,0.00,0.00,0.00,0.00,0.00,,,0.37,584.1,284.4,"pii 52.5",292.2,,,,,20.20,"刘斌. 大掺量粉煤灰混凝土的抗碳化性能[J]. 混凝土, 2003 (3): 44-48."
18243397,"Compressive strength of concrete at 28 days",705,0.45,0.51,0.00,0.00,0.00,0.00,0.00,,,0.35,584.1,284.4,"pii 52.5",262.8,,,,,20.90,"刘斌. 大掺量粉煤灰混凝土的抗碳化性能[J]. 混凝土, 2003 (3): 44-48."
18243398,"Compressive strength of concrete at 28 days",706,0.40,0.51,0.00,0.00,0.00,0.00,0.00,,,0.34,584.1,284.4,"pii 52.5",233.9,,,,,29.20,"刘斌. 大掺量粉煤灰混凝土的抗碳化性能[J]. 混凝土, 2003 (3): 44-48."
18243399,"Compressive strength of concrete at 28 days",707,0.35,0.51,0.00,0.00,0.00,0.00,0.00,,,0.32,355.9,173.3,"pii 52.5",204.4,,,,,33.40,"刘斌. 大掺量粉煤灰混凝土的抗碳化性能[J]. 混凝土, 2003 (3): 44-48."
18243400,"Compressive strength of concrete at 28 days",708,0.43,0.10,0.00,0.00,0.00,0.00,0.00,892,892,0.50,456.7,411.0,po42.5,197.0,,,GB50081,,57.34,"王家滨, 牛荻涛, 何晖. 多因素作用衬砌喷射混凝土中性化及预测模型[J]. 材料导报, 2019, 33(24): 4078-4085."
18243401,"Compressive strength of concrete at 28 days",709,0.38,0.10,0.00,0.00,0.00,0.00,0.00,862,862,0.50,520.0,468.0,po42.5,197.0,,,GB50081,,46.97,"王家滨, 牛荻涛, 何晖. 多因素作用衬砌喷射混凝土中性化及预测模型[J]. 材料导报, 2019, 33(24): 4078-4085."
18243402,"Compressive strength of concrete at 28 days",710,0.43,0.10,0.00,0.00,0.00,0.00,0.00,892,892,0.50,456.7,411.0,po42.5,197.0,,,GB50081,,41.63,"王家滨, 牛荻涛, 何晖. 多因素作用衬砌喷射混凝土中性化及预测模型[J]. 材料导报, 2019, 33(24): 4078-4085."
18243403,"Compressive strength of concrete at 28 days",711,0.49,0.10,0.00,0.00,0.00,0.00,0.00,921,921,0.50,400.0,360.0,po42.5,197.0,,,GB50081,,38.64,"王家滨, 牛荻涛, 何晖. 多因素作用衬砌喷射混凝土中性化及预测模型[J]. 材料导报, 2019, 33(24): 4078-4085."
18243404,"Compressive strength of concrete at 28 days",712,0.43,0.00,0.00,0.00,0.00,0.00,0.00,892,892,0.50,457.0,457.0,po42.5,197.0,,,GB50081,,37.79,"王家滨, 牛荻涛, 何晖. 多因素作用衬砌喷射混凝土中性化及预测模型[J]. 材料导报, 2019, 33(24): 4078-4085."
18243405,"Compressive strength of concrete at 28 days",713,0.43,0.20,0.00,0.00,0.00,0.00,0.00,892,892,0.50,456.3,365.0,po42.5,197.0,,,GB50081,,48.81,"王家滨, 牛荻涛, 何晖. 多因素作用衬砌喷射混凝土中性化及预测模型[J]. 材料导报, 2019, 33(24): 4078-4085."
18243406,"Compressive strength of concrete at 28 days",714,0.43,0.30,0.00,0.00,0.00,0.00,0.00,892,892,0.50,455.7,319.0,po42.5,197.0,,,GB50081,,47.23,"王家滨, 牛荻涛, 何晖. 多因素作用衬砌喷射混凝土中性化及预测模型[J]. 材料导报, 2019, 33(24): 4078-4085."
18243407,"Compressive strength of concrete at 28 days",715,0.35,0.20,0.00,0.30,0.00,0.00,0.00,640,1145,0.36,455.0,227.5,po42.5,160.0,,,,,50.80,"李春晖. 复掺矿物掺合料混凝土碳化性能研究[D]. 西安: 西安建筑科技大学, 2009."
18243408,"Compressive strength of concrete at 28 days",716,0.45,0.20,0.00,0.30,0.00,0.00,0.00,675,1210,0.36,355.0,177.5,po42.5,160.0,,,,,46.90,"李春晖. 复掺矿物掺合料混凝土碳化性能研究[D]. 西安: 西安建筑科技大学, 2009."
18243409,"Compressive strength of concrete at 28 days",717,0.55,0.20,0.00,0.30,0.00,0.00,0.00,700,1250,0.36,290.0,145.0,po42.5,160.0,,,,,35.10,"李春晖. 复掺矿物掺合料混凝土碳化性能研究[D]. 西安: 西安建筑科技大学, 2009."
18243410,"Compressive strength of concrete at 28 days",718,0.45,0.00,0.00,0.00,0.00,0.00,0.00,675,1210,0.36,355.0,355.0,po42.5,160.0,,,,,44.20,"李春晖. 复掺矿物掺合料混凝土碳化性能研究[D]. 西安: 西安建筑科技大学, 2009."
18243411,"Compressive strength of concrete at 28 days",719,0.45,0.10,0.00,0.00,0.00,0.00,0.00,675,1210,0.36,355.0,319.5,po42.5,160.0,,,,,46.80,"李春晖. 复掺矿物掺合料混凝土碳化性能研究[D]. 西安: 西安建筑科技大学, 2009."
18243412,"Compressive strength of concrete at 28 days",720,0.45,0.20,0.00,0.00,0.00,0.00,0.00,675,1210,0.36,355.0,284.0,po42.5,160.0,,,,,40.20,"李春晖. 复掺矿物掺合料混凝土碳化性能研究[D]. 西安: 西安建筑科技大学, 2009."
18243413,"Compressive strength of concrete at 28 days",721,0.45,0.30,0.00,0.00,0.00,0.00,0.00,675,1210,0.36,355.0,248.5,po42.5,160.0,,,,,36.50,"李春晖. 复掺矿物掺合料混凝土碳化性能研究[D]. 西安: 西安建筑科技大学, 2009."
18243414,"Compressive strength of concrete at 28 days",722,0.45,0.00,0.00,0.30,0.00,0.00,0.00,675,1210,0.36,355.0,248.5,po42.5,160.0,,,,,35.20,"李春晖. 复掺矿物掺合料混凝土碳化性能研究[D]. 西安: 西安建筑科技大学, 2009."
18243415,"Compressive strength of concrete at 28 days",723,0.45,0.00,0.10,0.00,0.00,0.00,0.00,675,1210,0.36,355.0,319.5,po42.5,160.0,,,,,54.40,"李春晖. 复掺矿物掺合料混凝土碳化性能研究[D]. 西安: 西安建筑科技大学, 2009."
18243416,"Compressive strength of concrete at 28 days",724,0.45,0.10,0.00,0.30,0.00,0.00,0.00,675,1210,0.36,355.0,213.0,po42.5,160.0,,,,,50.10,"李春晖. 复掺矿物掺合料混凝土碳化性能研究[D]. 西安: 西安建筑科技大学, 2009."
18243417,"Compressive strength of concrete at 28 days",725,0.45,0.30,0.00,0.30,0.00,0.00,0.00,675,1210,0.36,355.0,142.0,po42.5,160.0,,,,,39.80,"李春晖. 复掺矿物掺合料混凝土碳化性能研究[D]. 西安: 西安建筑科技大学, 2009."
18243418,"Compressive strength of concrete at 28 days",726,0.45,0.20,0.00,0.30,0.00,0.00,0.00,675,1210,0.36,355.0,177.5,po42.5,160.0,,,,,46.90,"李春晖. 复掺矿物掺合料混凝土碳化性能研究[D]. 西安: 西安建筑科技大学, 2009."
18243419,"Compressive strength of concrete at 28 days",727,0.45,0.20,0.00,0.40,0.00,0.00,0.00,675,1210,0.36,355.0,142.0,po42.5,160.0,,,,,39.40,"李春晖. 复掺矿物掺合料混凝土碳化性能研究[D]. 西安: 西安建筑科技大学, 2009."
18243420,"Compressive strength of concrete at 28 days",728,0.45,0.20,0.00,0.50,0.00,0.00,0.00,675,1210,0.36,355.0,106.5,po42.5,160.0,,,,,36.70,"李春晖. 复掺矿物掺合料混凝土碳化性能研究[D]. 西安: 西安建筑科技大学, 2009."
18243421,"Compressive strength of concrete at 28 days",729,0.45,0.40,0.00,0.20,0.00,0.00,0.00,675,1210,0.36,355.0,142.0,po42.5,160.0,,,,,35.70,"李春晖. 复掺矿物掺合料混凝土碳化性能研究[D]. 西安: 西安建筑科技大学, 2009."
18243422,"Compressive strength of concrete at 28 days",730,0.45,0.10,0.10,0.00,0.00,0.00,0.00,675,1210,0.36,355.0,284.0,po42.5,160.0,,,,,53.10,"李春晖. 复掺矿物掺合料混凝土碳化性能研究[D]. 西安: 西安建筑科技大学, 2009."
18243423,"Compressive strength of concrete at 28 days",731,0.45,0.50,0.10,0.00,0.00,0.00,0.00,675,1210,0.36,355.0,142.0,po42.5,160.0,,,,,28.40,"李春晖. 复掺矿物掺合料混凝土碳化性能研究[D]. 西安: 西安建筑科技大学, 2009."
18243424,"Compressive strength of concrete at 28 days",732,0.45,0.30,0.10,0.00,0.00,0.00,0.00,675,1210,0.36,355.0,213.0,po42.5,160.0,,,,,43.00,"李春晖. 复掺矿物掺合料混凝土碳化性能研究[D]. 西安: 西安建筑科技大学, 2009."
18243425,"Compressive strength of concrete at 28 days",733,0.45,0.30,0.05,0.00,0.00,0.00,0.00,675,1210,0.36,355.0,230.8,po42.5,160.0,,,,,43.40,"李春晖. 复掺矿物掺合料混凝土碳化性能研究[D]. 西安: 西安建筑科技大学, 2009."
18243426,"Compressive strength of concrete at 28 days",734,0.45,0.30,0.15,0.00,0.00,0.00,0.00,675,1210,0.36,355.0,195.3,po42.5,160.0,,,,,44.00,"李春晖. 复掺矿物掺合料混凝土碳化性能研究[D]. 西安: 西安建筑科技大学, 2009."
18243427,"Compressive strength of concrete at 28 days",735,0.45,0.15,0.05,0.30,0.00,0.00,0.00,675,1210,0.36,355.0,177.5,po42.5,160.0,,,,,49.40,"李春晖. 复掺矿物掺合料混凝土碳化性能研究[D]. 西安: 西安建筑科技大学, 2009."
18243428,"Compressive strength of concrete at 28 days",736,0.45,0.20,0.10,0.30,0.00,0.00,0.00,675,1210,0.36,355.0,142.0,po42.5,160.0,,,,,50.50,"李春晖. 复掺矿物掺合料混凝土碳化性能研究[D]. 西安: 西安建筑科技大学, 2009."
18243429,"Compressive strength of concrete at 28 days",737,0.45,0.25,0.05,0.30,0.00,0.00,0.00,675,1210,0.36,355.0,142.0,po42.5,160.0,,,,,44.60,"李春晖. 复掺矿物掺合料混凝土碳化性能研究[D]. 西安: 西安建筑科技大学, 2009."
18243430,"Compressive strength of concrete at 28 days",738,0.45,0.15,0.05,0.40,0.00,0.00,0.00,675,1210,0.36,355.0,142.0,po42.5,160.0,,,,,40.80,"李春晖. 复掺矿物掺合料混凝土碳化性能研究[D]. 西安: 西安建筑科技大学, 2009."
18243431,"Compressive strength of concrete at 28 days",739,0.45,0.15,0.05,0.50,0.00,0.00,0.00,675,1210,0.36,355.0,106.5,po42.5,160.0,,,,,35.10,"李春晖. 复掺矿物掺合料混凝土碳化性能研究[D]. 西安: 西安建筑科技大学, 2009."
18243432,"Compressive strength of concrete at 28 days",740,0.52,0.00,0.00,0.00,0.00,0.00,0.00,,,0.31,384.0,384.0,OPC,199.7,150,,,,46.65,"Das B B, Pandey S P. Influence of fineness of fly ash on the carbonation and electrical conductivity of concrete[J]. Journal of materials in civil engineering, 2011, 23(9): 1365-1368."
18243433,"Compressive strength of concrete at 28 days",741,0.41,0.15,0.00,0.00,0.00,0.00,0.00,,,0.30,384.0,326.4,OPC,157.4,150,,,,41.64,"Das B B, Pandey S P. Influence of fineness of fly ash on the carbonation and electrical conductivity of concrete[J]. Journal of materials in civil engineering, 2011, 23(9): 1365-1368."
18243434,"Compressive strength of concrete at 28 days",742,0.40,0.25,0.00,0.00,0.00,0.00,0.00,,,0.30,384.0,288.0,OPC,153.6,150,,,,45.53,"Das B B, Pandey S P. Influence of fineness of fly ash on the carbonation and electrical conductivity of concrete[J]. Journal of materials in civil engineering, 2011, 23(9): 1365-1368."
18243435,"Compressive strength of concrete at 28 days",743,0.37,0.35,0.00,0.00,0.00,0.00,0.00,,,0.30,383.9,249.5,OPC,142.0,150,,,,42.72,"Das B B, Pandey S P. Influence of fineness of fly ash on the carbonation and electrical conductivity of concrete[J]. Journal of materials in civil engineering, 2011, 23(9): 1365-1368."
18243436,"Compressive strength of concrete at 28 days",744,0.44,0.15,0.00,0.00,0.00,0.00,0.00,,,0.30,384.0,326.4,OPC,169.0,150,,,,46.65,"Das B B, Pandey S P. Influence of fineness of fly ash on the carbonation and electrical conductivity of concrete[J]. Journal of materials in civil engineering, 2011, 23(9): 1365-1368."
18243437,"Compressive strength of concrete at 28 days",745,0.42,0.25,0.00,0.00,0.00,0.00,0.00,,,0.30,384.0,288.0,OPC,161.3,150,,,,48.95,"Das B B, Pandey S P. Influence of fineness of fly ash on the carbonation and electrical conductivity of concrete[J]. Journal of materials in civil engineering, 2011, 23(9): 1365-1368."
18243438,"Compressive strength of concrete at 28 days",746,0.39,0.35,0.00,0.00,0.00,0.00,0.00,,,0.30,383.9,249.5,OPC,149.7,150,,,,44.93,"Das B B, Pandey S P. Influence of fineness of fly ash on the carbonation and electrical conductivity of concrete[J]. Journal of materials in civil engineering, 2011, 23(9): 1365-1368."
18243439,"Compressive strength of concrete at 28 days",747,0.44,0.15,0.00,0.00,0.00,0.00,0.00,,,0.30,384.0,326.4,OPC,169.0,150,,,,45.77,"Das B B, Pandey S P. Influence of fineness of fly ash on the carbonation and electrical conductivity of concrete[J]. Journal of materials in civil engineering, 2011, 23(9): 1365-1368."
18243440,"Compressive strength of concrete at 28 days",748,0.43,0.25,0.00,0.00,0.00,0.00,0.00,,,0.30,384.0,288.0,OPC,165.1,150,,,,44.80,"Das B B, Pandey S P. Influence of fineness of fly ash on the carbonation and electrical conductivity of concrete[J]. Journal of materials in civil engineering, 2011, 23(9): 1365-1368."
18243441,"Compressive strength of concrete at 28 days",749,0.42,0.35,0.00,0.00,0.00,0.00,0.00,,,0.30,383.9,249.5,OPC,161.2,150,,,,46.40,"Das B B, Pandey S P. Influence of fineness of fly ash on the carbonation and electrical conductivity of concrete[J]. Journal of materials in civil engineering, 2011, 23(9): 1365-1368."
18243442,"Compressive strength of concrete at 28 days",750,0.41,0.00,0.00,0.00,0.00,0.00,0.00,740,1185,0.38,355.0,355.0,GPC,145.5,φ110*220,,,,68.00,"Nath P, Sarker P. Effect of fly ash on the durability properties of high strength concrete[J]. Procedia Engineering, 2011, 14: 1149-1156."
18243443,"Compressive strength of concrete at 28 days",751,0.32,0.30,0.00,0.00,0.00,0.00,0.00,661,1185,0.36,440.0,308.0,GPC,141.0,φ110*220,,,,72.00,"Nath P, Sarker P. Effect of fly ash on the durability properties of high strength concrete[J]. Procedia Engineering, 2011, 14: 1149-1156."
18243444,"Compressive strength of concrete at 28 days",752,0.31,0.40,0.00,0.00,0.00,0.00,0.00,665,1185,0.36,440.0,264.0,GPC,136.5,φ110*220,,,,64.00,"Nath P, Sarker P. Effect of fly ash on the durability properties of high strength concrete[J]. Procedia Engineering, 2011, 14: 1149-1156."
18243445,"Compressive strength of concrete at 28 days",753,0.29,0.00,0.00,0.00,0.00,0.00,0.00,594,1185,0.33,517.0,517.0,GPC,150.0,φ110*220,,,,85.00,"Nath P, Sarker P. Effect of fly ash on the durability properties of high strength concrete[J]. Procedia Engineering, 2011, 14: 1149-1156."
18243446,"Compressive strength of concrete at 28 days",754,0.29,0.30,0.00,0.00,0.00,0.00,0.00,570,1185,0.32,517.1,362.0,GPC,150.0,φ110*220,,,,73.00,"Nath P, Sarker P. Effect of fly ash on the durability properties of high strength concrete[J]. Procedia Engineering, 2011, 14: 1149-1156."
18243447,"Compressive strength of concrete at 28 days",755,0.29,0.40,0.00,0.00,0.00,0.00,0.00,561,1185,0.32,518.3,311.0,GPC,150.0,φ110*220,,,,69.00,"Nath P, Sarker P. Effect of fly ash on the durability properties of high strength concrete[J]. Procedia Engineering, 2011, 14: 1149-1156."
18243448,"Compressive strength of concrete at 28 days",756,0.40,0.00,0.00,0.00,0.00,0.00,0.00,740,1050,0.41,425.0,425.0,"CEM I 42.5",170.0,100,,,,62.80,"Salvoldi B G, Beushausen H, Alexander M G. Oxygen permeability of concrete and its relation to carbonation[J]. Construction and Building Materials, 2015, 85: 30-37."
18243449,"Compressive strength of concrete at 28 days",757,0.40,0.30,0.00,0.00,0.00,0.00,0.00,740,1050,0.41,425.0,297.5,"CEM I 42.5",170.0,100,,,,59.50,"Salvoldi B G, Beushausen H, Alexander M G. Oxygen permeability of concrete and its relation to carbonation[J]. Construction and Building Materials, 2015, 85: 30-37."
18243450,"Compressive strength of concrete at 28 days",758,0.40,0.00,0.00,0.50,0.00,0.00,0.00,740,1050,0.41,425.0,212.5,"CEM I 42.5",170.0,100,,,,57.20,"Salvoldi B G, Beushausen H, Alexander M G. Oxygen permeability of concrete and its relation to carbonation[J]. Construction and Building Materials, 2015, 85: 30-37."
18243451,"Compressive strength of concrete at 28 days",759,0.40,0.00,0.10,0.00,0.00,0.00,0.00,740,1050,0.41,425.0,382.5,"CEM I 42.5",170.0,100,,,,64.20,"Salvoldi B G, Beushausen H, Alexander M G. Oxygen permeability of concrete and its relation to carbonation[J]. Construction and Building Materials, 2015, 85: 30-37."
18243452,"Compressive strength of concrete at 28 days",760,0.50,0.00,0.00,0.00,0.00,0.00,0.00,825,1050,0.44,340.0,340.0,"CEM I 42.5",170.0,100,,,,50.70,"Salvoldi B G, Beushausen H, Alexander M G. Oxygen permeability of concrete and its relation to carbonation[J]. Construction and Building Materials, 2015, 85: 30-37."
18243453,"Compressive strength of concrete at 28 days",761,0.50,0.30,0.00,0.00,0.00,0.00,0.00,825,1050,0.44,340.0,238.0,"CEM I 42.5",170.0,100,,,,48.80,"Salvoldi B G, Beushausen H, Alexander M G. Oxygen permeability of concrete and its relation to carbonation[J]. Construction and Building Materials, 2015, 85: 30-37."
18243454,"Compressive strength of concrete at 28 days",762,0.50,0.00,0.00,0.50,0.00,0.00,0.00,825,1050,0.44,340.0,170.0,"CEM I 42.5",170.0,100,,,,46.20,"Salvoldi B G, Beushausen H, Alexander M G. Oxygen permeability of concrete and its relation to carbonation[J]. Construction and Building Materials, 2015, 85: 30-37."
18243455,"Compressive strength of concrete at 28 days",763,0.50,0.00,0.10,0.00,0.00,0.00,0.00,825,1050,0.44,340.0,306.0,"CEM I 42.5",170.0,100,,,,52.70,"Salvoldi B G, Beushausen H, Alexander M G. Oxygen permeability of concrete and its relation to carbonation[J]. Construction and Building Materials, 2015, 85: 30-37."
18243456,"Compressive strength of concrete at 28 days",764,0.60,0.00,0.00,0.00,0.00,0.00,0.00,882,1050,0.46,283.3,283.3,"CEM I 42.5",170.0,100,,,,39.20,"Salvoldi B G, Beushausen H, Alexander M G. Oxygen permeability of concrete and its relation to carbonation[J]. Construction and Building Materials, 2015, 85: 30-37."
18243457,"Compressive strength of concrete at 28 days",765,0.60,0.30,0.00,0.00,0.00,0.00,0.00,882,1050,0.46,283.3,198.3,"CEM I 42.5",170.0,100,,,,34.70,"Salvoldi B G, Beushausen H, Alexander M G. Oxygen permeability of concrete and its relation to carbonation[J]. Construction and Building Materials, 2015, 85: 30-37."
18243458,"Compressive strength of concrete at 28 days",766,0.60,0.00,0.00,0.50,0.00,0.00,0.00,882,1050,0.46,283.4,141.7,"CEM I 42.5",170.0,100,,,,37.30,"Salvoldi B G, Beushausen H, Alexander M G. Oxygen permeability of concrete and its relation to carbonation[J]. Construction and Building Materials, 2015, 85: 30-37."
18243459,"Compressive strength of concrete at 28 days",767,0.60,0.00,0.10,0.00,0.00,0.00,0.00,882,1050,0.46,283.3,255.0,"CEM I 42.5",170.0,100,,,,45.50,"Salvoldi B G, Beushausen H, Alexander M G. Oxygen permeability of concrete and its relation to carbonation[J]. Construction and Building Materials, 2015, 85: 30-37."
18243460,"Compressive strength of concrete at 28 days",768,0.34,0.00,0.00,0.00,0.00,0.00,0.00,669,1123,0.37,457.2,457.2,po42.5,154.4,150,,GB50081,标养,62.92,"周明. 氯盐环境下混凝土耐久性分析与定量设计[D]. 广西大学, 2016."
18243461,"Compressive strength of concrete at 28 days",769,0.34,0.10,0.00,0.10,0.00,0.00,0.00,662,712,0.48,456.8,365.6,po42.5,154.4,150,,GB50081,标养,57.48,"周明. 氯盐环境下混凝土耐久性分析与定量设计[D]. 广西大学, 2016."
18243462,"Compressive strength of concrete at 28 days",770,0.34,0.20,0.00,0.20,0.00,0.00,0.00,656,1100,0.37,457.6,274.4,po42.5,154.4,150,,GB50081,标养,52.27,"周明. 氯盐环境下混凝土耐久性分析与定量设计[D]. 广西大学, 2016."
18243463,"Compressive strength of concrete at 28 days",771,0.34,0.30,0.00,0.30,0.00,0.00,0.00,650,1089,0.37,457.2,182.8,po42.5,153.6,150,,GB50081,标养,46.52,"周明. 氯盐环境下混凝土耐久性分析与定量设计[D]. 广西大学, 2016."
18243464,"Compressive strength of concrete at 28 days",772,0.37,0.00,0.00,0.10,0.00,0.00,0.00,684,1147,0.37,410.4,369.2,po42.5,153.2,150,,GB50081,标养,46.80,"周明. 氯盐环境下混凝土耐久性分析与定量设计[D]. 广西大学, 2016."
18243465,"Compressive strength of concrete at 28 days",773,0.37,0.10,0.00,0.00,0.00,0.00,0.00,680,1140,0.37,410.4,369.2,po42.5,153.2,150,,GB50081,标养,51.89,"周明. 氯盐环境下混凝土耐久性分析与定量设计[D]. 广西大学, 2016."
18243466,"Compressive strength of concrete at 28 days",774,0.37,0.20,0.00,0.30,0.00,0.00,0.00,672,1126,0.37,410.4,205.2,po42.5,153.2,150,,GB50081,标养,47.19,"周明. 氯盐环境下混凝土耐久性分析与定量设计[D]. 广西大学, 2016."
18243467,"Compressive strength of concrete at 28 days",775,0.35,0.30,0.00,0.20,0.00,0.00,0.00,680,1120,0.38,410.4,205.2,po42.5,142.0,150,,GB50081,标养,38.37,"周明. 氯盐环境下混凝土耐久性分析与定量设计[D]. 广西大学, 2016."
18243468,"Compressive strength of concrete at 28 days",776,0.38,0.00,0.00,0.20,0.00,0.00,0.00,708,1166,0.38,372.0,297.6,po42.5,141.2,150,,GB50081,标养,48.14,"周明. 氯盐环境下混凝土耐久性分析与定量设计[D]. 广西大学, 2016."
18243469,"Compressive strength of concrete at 28 days",777,0.41,0.10,0.00,0.30,0.00,0.00,0.00,690,1157,0.37,372.0,223.2,po42.5,153.2,150,,GB50081,标养,46.30,"周明. 氯盐环境下混凝土耐久性分析与定量设计[D]. 广西大学, 2016."
18243470,"Compressive strength of concrete at 28 days",778,0.49,0.24,0.00,0.00,0.00,0.00,0.00,688,1153,0.37,312.8,238.4,po42.5,153.2,150,,GB50081,标养,38.45,"周明. 氯盐环境下混凝土耐久性分析与定量设计[D]. 广西大学, 2016."
18243471,"Compressive strength of concrete at 28 days",779,0.40,0.29,0.00,0.10,0.00,0.00,0.00,683,1144,0.37,387.2,238.4,po42.5,153.2,150,,GB50081,标养,36.93,"周明. 氯盐环境下混凝土耐久性分析与定量设计[D]. 广西大学, 2016."
18243472,"Compressive strength of concrete at 28 days",780,0.45,0.00,0.00,0.30,0.00,0.00,0.00,704,1182,0.37,340.4,238.4,po42.5,154.0,150,,GB50081,标养,40.82,"周明. 氯盐环境下混凝土耐久性分析与定量设计[D]. 广西大学, 2016."
18243473,"Compressive strength of concrete at 28 days",781,0.45,0.10,0.00,0.20,0.00,0.00,0.00,701,1177,0.37,340.4,238.4,po42.5,153.2,150,,GB50081,标养,41.51,"周明. 氯盐环境下混凝土耐久性分析与定量设计[D]. 广西大学, 2016."
18243474,"Compressive strength of concrete at 28 days",782,0.45,0.20,0.00,0.10,0.00,0.00,0.00,698,1172,0.37,340.4,238.4,po42.5,153.2,150,,GB50081,标养,37.30,"周明. 氯盐环境下混凝土耐久性分析与定量设计[D]. 广西大学, 2016."
18243475,"Compressive strength of concrete at 28 days",783,0.45,0.30,0.00,0.00,0.00,0.00,0.00,694,1165,0.37,340.4,238.4,po42.5,154.4,150,,GB50081,标养,30.89,"周明. 氯盐环境下混凝土耐久性分析与定量设计[D]. 广西大学, 2016."
18243476,"Compressive strength of concrete at 28 days",784,0.36,0.25,0.00,0.15,0.00,0.00,0.00,663,1111,0.37,432.4,259.6,po42.5,153.6,150,,GB50081,标养,47.16,"周明. 氯盐环境下混凝土耐久性分析与定量设计[D]. 广西大学, 2016."
18243477,"Compressive strength of concrete at 28 days",785,0.39,0.05,0.00,0.35,0.00,0.00,0.00,686,1150,0.37,390.0,234.0,po42.5,153.2,150,,GB50081,标养,51.02,"周明. 氯盐环境下混凝土耐久性分析与定量设计[D]. 广西大学, 2016."
18243478,"Compressive strength of concrete at 28 days",786,0.40,0.15,0.00,0.25,0.00,0.00,0.00,706,1163,0.38,355.2,213.2,po42.5,141.2,150,,GB50081,标养,44.47,"周明. 氯盐环境下混凝土耐久性分析与定量设计[D]. 广西大学, 2016."
18243479,"Compressive strength of concrete at 28 days",787,0.47,0.35,0.00,0.05,0.00,0.00,0.00,696,1170,0.37,326.8,196.0,po42.5,153.2,150,,GB50081,标养,26.31,"周明. 氯盐环境下混凝土耐久性分析与定量设计[D]. 广西大学, 2016."
18243480,"Compressive strength of concrete at 28 days",788,0.44,0.00,0.00,0.00,0.00,0.00,0.00,,,0.40,398.0,398.0,po42.5,175.0,100,,,标养,34.00,"李雁. 海洋腐蚀与冻融环境下掺合料混凝土物理力学性能及损伤机理研究[D]. 中国矿业大学, 2015."
18243481,"Compressive strength of concrete at 28 days",789,0.32,0.00,0.00,0.00,0.00,0.00,0.00,,,0.40,453.0,453.0,po42.5,145.0,100,,,标养,56.40,"李雁. 海洋腐蚀与冻融环境下掺合料混凝土物理力学性能及损伤机理研究[D]. 中国矿业大学, 2015."
18243482,"Compressive strength of concrete at 28 days",790,0.32,0.20,0.00,0.00,0.00,0.00,0.00,,,0.40,452.5,362.0,po42.5,145.0,100,,,标养,59.30,"李雁. 海洋腐蚀与冻融环境下掺合料混凝土物理力学性能及损伤机理研究[D]. 中国矿业大学, 2015."
18243483,"Compressive strength of concrete at 28 days",791,0.32,0.35,0.00,0.00,0.00,0.00,0.00,,,0.40,452.3,294.0,po42.5,145.0,100,,,标养,54.20,"李雁. 海洋腐蚀与冻融环境下掺合料混凝土物理力学性能及损伤机理研究[D]. 中国矿业大学, 2015."
18243484,"Compressive strength of concrete at 28 days",792,0.32,0.50,0.00,0.00,0.00,0.00,0.00,,,0.40,452.0,226.0,po42.5,145.0,100,,,标养,55.40,"李雁. 海洋腐蚀与冻融环境下掺合料混凝土物理力学性能及损伤机理研究[D]. 中国矿业大学, 2015."
18243485,"Compressive strength of concrete at 28 days",793,0.32,0.00,0.00,0.50,0.00,0.00,0.00,,,0.40,452.0,226.0,po42.5,145.0,100,,,标养,54.10,"李雁. 海洋腐蚀与冻融环境下掺合料混凝土物理力学性能及损伤机理研究[D]. 中国矿业大学, 2015."
18243486,"Compressive strength of concrete at 28 days",794,0.32,0.15,0.00,0.35,0.00,0.00,0.00,,,0.40,452.0,226.0,po42.5,145.0,100,,,标养,73.20,"李雁. 海洋腐蚀与冻融环境下掺合料混凝土物理力学性能及损伤机理研究[D]. 中国矿业大学, 2015."
18243487,"Compressive strength of concrete at 28 days",795,0.44,0.00,0.00,0.00,0.00,0.00,0.00,,,0.40,398.0,398.0,po42.5,175.0,100,,,标养,34.70,"李雁. 海洋腐蚀与冻融环境下掺合料混凝土物理力学性能及损伤机理研究[D]. 中国矿业大学, 2015."
18243488,"Compressive strength of concrete at 28 days",796,0.32,0.00,0.00,0.00,0.00,0.00,0.00,,,0.40,453.0,453.0,po42.5,145.0,100,,,标养,57.00,"李雁. 海洋腐蚀与冻融环境下掺合料混凝土物理力学性能及损伤机理研究[D]. 中国矿业大学, 2015."
18243489,"Compressive strength of concrete at 28 days",797,0.32,0.20,0.00,0.00,0.00,0.00,0.00,,,0.40,452.5,362.0,po42.5,145.0,100,,,标养,65.10,"李雁. 海洋腐蚀与冻融环境下掺合料混凝土物理力学性能及损伤机理研究[D]. 中国矿业大学, 2015."
18243490,"Compressive strength of concrete at 28 days",798,0.32,0.35,0.00,0.00,0.00,0.00,0.00,,,0.40,452.3,294.0,po42.5,145.0,100,,,标养,58.50,"李雁. 海洋腐蚀与冻融环境下掺合料混凝土物理力学性能及损伤机理研究[D]. 中国矿业大学, 2015."
18243491,"Compressive strength of concrete at 28 days",799,0.32,0.50,0.00,0.00,0.00,0.00,0.00,,,0.40,452.0,226.0,po42.5,145.0,100,,,标养,53.20,"李雁. 海洋腐蚀与冻融环境下掺合料混凝土物理力学性能及损伤机理研究[D]. 中国矿业大学, 2015."
18243492,"Compressive strength of concrete at 28 days",800,0.32,0.00,0.00,0.50,0.00,0.00,0.00,,,0.40,452.0,226.0,po42.5,145.0,100,,,标养,55.30,"李雁. 海洋腐蚀与冻融环境下掺合料混凝土物理力学性能及损伤机理研究[D]. 中国矿业大学, 2015."
18243493,"Compressive strength of concrete at 28 days",801,0.32,0.15,0.00,0.35,0.00,0.00,0.00,,,0.40,452.0,226.0,po42.5,145.0,100,,,标养,62.20,"李雁. 海洋腐蚀与冻融环境下掺合料混凝土物理力学性能及损伤机理研究[D]. 中国矿业大学, 2015."
18243494,"Compressive strength of concrete at 28 days",802,0.44,0.00,0.00,0.00,0.00,0.00,0.00,,,0.40,398.0,398.0,po42.5,175.0,100,,,标养,31.70,"李雁. 海洋腐蚀与冻融环境下掺合料混凝土物理力学性能及损伤机理研究[D]. 中国矿业大学, 2015."
18243495,"Compressive strength of concrete at 28 days",803,0.32,0.00,0.00,0.00,0.00,0.00,0.00,,,0.40,453.0,453.0,po42.5,145.0,100,,,标养,57.60,"李雁. 海洋腐蚀与冻融环境下掺合料混凝土物理力学性能及损伤机理研究[D]. 中国矿业大学, 2015."
18243496,"Compressive strength of concrete at 28 days",804,0.32,0.20,0.00,0.00,0.00,0.00,0.00,,,0.40,452.5,362.0,po42.5,145.0,100,,,标养,62.10,"李雁. 海洋腐蚀与冻融环境下掺合料混凝土物理力学性能及损伤机理研究[D]. 中国矿业大学, 2015."
18243497,"Compressive strength of concrete at 28 days",805,0.32,0.35,0.00,0.00,0.00,0.00,0.00,,,0.40,452.3,294.0,po42.5,145.0,100,,,标养,54.10,"李雁. 海洋腐蚀与冻融环境下掺合料混凝土物理力学性能及损伤机理研究[D]. 中国矿业大学, 2015."
18243498,"Compressive strength of concrete at 28 days",806,0.32,0.50,0.00,0.00,0.00,0.00,0.00,,,0.40,452.0,226.0,po42.5,145.0,100,,,标养,56.20,"李雁. 海洋腐蚀与冻融环境下掺合料混凝土物理力学性能及损伤机理研究[D]. 中国矿业大学, 2015."
18243499,"Compressive strength of concrete at 28 days",807,0.32,0.00,0.00,0.50,0.00,0.00,0.00,,,0.40,452.0,226.0,po42.5,145.0,100,,,标养,53.80,"李雁. 海洋腐蚀与冻融环境下掺合料混凝土物理力学性能及损伤机理研究[D]. 中国矿业大学, 2015."
18243500,"Compressive strength of concrete at 28 days",808,0.32,0.15,0.00,0.35,0.00,0.00,0.00,,,0.40,452.0,226.0,po42.5,145.0,100,,,标养,55.00,"李雁. 海洋腐蚀与冻融环境下掺合料混凝土物理力学性能及损伤机理研究[D]. 中国矿业大学, 2015."
18243501,"Compressive strength of concrete at 28 days",809,0.55,0.00,0.00,0.00,0.00,0.00,0.00,,,0.36,391.0,391.0,po32.5,215.0,100,,GB50081,标养,22.60,"周华英. 矿物掺合料对混凝土强度和抗氯离子扩散性能的影响[J]. 湘潭师范学院学报 (自然科学版), 2008, 30(1): 65-68."
18243502,"Compressive strength of concrete at 28 days",810,0.55,0.20,0.00,0.00,0.00,0.00,0.00,,,0.36,391.0,312.8,po32.5,215.0,100,,GB50081,标养,21.50,"周华英. 矿物掺合料对混凝土强度和抗氯离子扩散性能的影响[J]. 湘潭师范学院学报 (自然科学版), 2008, 30(1): 65-68."
18243503,"Compressive strength of concrete at 28 days",811,0.55,0.00,0.00,0.20,0.00,0.00,0.00,,,0.36,391.0,312.8,po32.5,215.0,100,,GB50081,标养,22.70,"周华英. 矿物掺合料对混凝土强度和抗氯离子扩散性能的影响[J]. 湘潭师范学院学报 (自然科学版), 2008, 30(1): 65-68."
18243504,"Compressive strength of concrete at 28 days",812,0.55,0.13,0.00,0.07,0.00,0.00,0.00,,,0.36,391.0,312.8,po32.5,215.0,100,,GB50081,标养,24.30,"周华英. 矿物掺合料对混凝土强度和抗氯离子扩散性能的影响[J]. 湘潭师范学院学报 (自然科学版), 2008, 30(1): 65-68."
18243505,"Compressive strength of concrete at 28 days",813,0.55,0.10,0.00,0.10,0.00,0.00,0.00,,,0.36,391.0,312.8,po32.5,215.0,100,,GB50081,标养,23.70,"周华英. 矿物掺合料对混凝土强度和抗氯离子扩散性能的影响[J]. 湘潭师范学院学报 (自然科学版), 2008, 30(1): 65-68."
18243506,"Compressive strength of concrete at 28 days",814,0.55,0.07,0.00,0.13,0.00,0.00,0.00,,,0.36,391.0,312.8,po32.5,215.0,100,,GB50081,标养,22.10,"周华英. 矿物掺合料对混凝土强度和抗氯离子扩散性能的影响[J]. 湘潭师范学院学报 (自然科学版), 2008, 30(1): 65-68."
18243507,"Compressive strength of concrete at 28 days",815,0.55,0.10,0.00,0.20,0.00,0.00,0.00,,,0.36,391.0,273.7,po32.5,215.0,100,,GB50081,标养,24.30,"周华英. 矿物掺合料对混凝土强度和抗氯离子扩散性能的影响[J]. 湘潭师范学院学报 (自然科学版), 2008, 30(1): 65-68."
18243508,"Compressive strength of concrete at 28 days",816,0.55,0.10,0.00,0.30,0.00,0.00,0.00,,,0.36,391.0,234.6,po32.5,215.0,100,,GB50081,标养,26.30,"周华英. 矿物掺合料对混凝土强度和抗氯离子扩散性能的影响[J]. 湘潭师范学院学报 (自然科学版), 2008, 30(1): 65-68."
18243509,"Compressive strength of concrete at 28 days",817,0.51,0.00,0.00,0.00,0.00,0.00,0.00,856,1042,0.45,320.0,320.0,pii42.5r,162.0,100,,GB50081,标养,49.00,"陆晗, 王卫仑, 刘洪海, 等. 自然养护对混凝土抗压强度及氯离子扩散系数的影响[J]. 混凝土, 2013 (4): 8-10."
18243510,"Compressive strength of concrete at 28 days",818,0.45,0.11,0.00,0.00,0.00,0.00,0.00,833,1015,0.45,359.6,320.0,pii42.5r,162.0,100,,GB50081,标养,51.60,"陆晗, 王卫仑, 刘洪海, 等. 自然养护对混凝土抗压强度及氯离子扩散系数的影响[J]. 混凝土, 2013 (4): 8-10."
18243511,"Compressive strength of concrete at 28 days",819,0.41,0.20,0.00,0.00,0.00,0.00,0.00,809,989,0.45,400.0,320.0,pii42.5r,162.0,100,,GB50081,标养,53.90,"陆晗, 王卫仑, 刘洪海, 等. 自然养护对混凝土抗压强度及氯离子扩散系数的影响[J]. 混凝土, 2013 (4): 8-10."
18243512,"Compressive strength of concrete at 28 days",820,0.37,0.27,0.00,0.00,0.00,0.00,0.00,785,962,0.45,438.4,320.0,pii42.5r,162.0,100,,GB50081,标养,55.90,"陆晗, 王卫仑, 刘洪海, 等. 自然养护对混凝土抗压强度及氯离子扩散系数的影响[J]. 混凝土, 2013 (4): 8-10."
18243513,"Compressive strength of concrete at 28 days",821,0.34,0.33,0.00,0.00,0.00,0.00,0.00,763,936,0.45,477.6,320.0,pii42.5r,162.0,100,,GB50081,标养,59.30,"陆晗, 王卫仑, 刘洪海, 等. 自然养护对混凝土抗压强度及氯离子扩散系数的影响[J]. 混凝土, 2013 (4): 8-10."
18243514,"Compressive strength of concrete at 28 days",822,0.31,0.38,0.00,0.00,0.00,0.00,0.00,744,909,0.45,516.1,320.0,pii42.5r,162.0,100,,GB50081,标养,58.60,"陆晗, 王卫仑, 刘洪海, 等. 自然养护对混凝土抗压强度及氯离子扩散系数的影响[J]. 混凝土, 2013 (4): 8-10."
18243515,"Compressive strength of concrete at 28 days",823,0.35,0.00,0.00,0.00,0.00,0.00,0.00,,,,450.0,450.0,"cem I",157.5,150,,"EN 12390",水养,76.30,"Real S, Bogas J A, Pontes J. Chloride migration in structural lightweight aggregate concrete produced with different binders[J]. Construction and Building Materials, 2015, 98: 425-436."
18243516,"Compressive strength of concrete at 28 days",824,0.35,0.00,0.06,0.00,0.00,0.00,0.00,,,,450.0,423.0,"cem ii/a-d",157.5,150,,"EN 12390",水养,74.30,"Real S, Bogas J A, Pontes J. Chloride migration in structural lightweight aggregate concrete produced with different binders[J]. Construction and Building Materials, 2015, 98: 425-436."
18243517,"Compressive strength of concrete at 28 days",825,0.35,0.00,0.09,0.00,0.00,0.00,0.00,,,,450.0,409.5,"cem ii/a-d",157.5,150,,"EN 12390",水养,84.20,"Real S, Bogas J A, Pontes J. Chloride migration in structural lightweight aggregate concrete produced with different binders[J]. Construction and Building Materials, 2015, 98: 425-436."
18243518,"Compressive strength of concrete at 28 days",826,0.35,0.15,0.00,0.00,0.00,0.00,0.00,,,,450.0,382.5,"cem ii/a-v",157.5,150,,"EN 12390",水养,68.10,"Real S, Bogas J A, Pontes J. Chloride migration in structural lightweight aggregate concrete produced with different binders[J]. Construction and Building Materials, 2015, 98: 425-436."
18243519,"Compressive strength of concrete at 28 days",827,0.35,0.30,0.00,0.00,0.00,0.00,0.00,,,,450.0,315.0,"cem ii/b-v",157.5,150,,"EN 12390",水养,68.10,"Real S, Bogas J A, Pontes J. Chloride migration in structural lightweight aggregate concrete produced with different binders[J]. Construction and Building Materials, 2015, 98: 425-436."
18243520,"Compressive strength of concrete at 28 days",828,0.35,0.20,0.10,0.00,0.00,0.00,0.00,,,,450.0,315.0,"cem iv/a-v",157.5,150,,"EN 12390",水养,70.70,"Real S, Bogas J A, Pontes J. Chloride migration in structural lightweight aggregate concrete produced with different binders[J]. Construction and Building Materials, 2015, 98: 425-436."
18243521,"Compressive strength of concrete at 28 days",829,0.35,0.40,0.10,0.00,0.00,0.00,0.00,,,,450.0,225.0,"cem iv/b-v",157.5,150,,"EN 12390",水养,58.20,"Real S, Bogas J A, Pontes J. Chloride migration in structural lightweight aggregate concrete produced with different binders[J]. Construction and Building Materials, 2015, 98: 425-436."
18243522,"Compressive strength of concrete at 28 days",830,0.45,0.00,0.00,0.00,0.00,0.00,0.00,,,,400.0,400.0,"cem I",180.0,150,,"EN 12390",水养,57.70,"Real S, Bogas J A, Pontes J. Chloride migration in structural lightweight aggregate concrete produced with different binders[J]. Construction and Building Materials, 2015, 98: 425-436."
18243523,"Compressive strength of concrete at 28 days",831,0.45,0.00,0.06,0.00,0.00,0.00,0.00,,,,400.0,376.0,"cem ii/a-d",180.0,150,,"EN 12390",水养,59.80,"Real S, Bogas J A, Pontes J. Chloride migration in structural lightweight aggregate concrete produced with different binders[J]. Construction and Building Materials, 2015, 98: 425-436."
18243524,"Compressive strength of concrete at 28 days",832,0.45,0.00,0.09,0.00,0.00,0.00,0.00,,,,400.0,364.0,"cem ii/a-d",180.0,150,,"EN 12390",水养,58.80,"Real S, Bogas J A, Pontes J. Chloride migration in structural lightweight aggregate concrete produced with different binders[J]. Construction and Building Materials, 2015, 98: 425-436."
18243525,"Compressive strength of concrete at 28 days",833,0.45,0.15,0.00,0.00,0.00,0.00,0.00,,,,400.0,340.0,"cem ii/a-v",180.0,150,,"EN 12390",水养,53.40,"Real S, Bogas J A, Pontes J. Chloride migration in structural lightweight aggregate concrete produced with different binders[J]. Construction and Building Materials, 2015, 98: 425-436."
18243526,"Compressive strength of concrete at 28 days",834,0.45,0.30,0.00,0.00,0.00,0.00,0.00,,,,400.0,280.0,"cem ii/b-v",180.0,150,,"EN 12390",水养,45.70,"Real S, Bogas J A, Pontes J. Chloride migration in structural lightweight aggregate concrete produced with different binders[J]. Construction and Building Materials, 2015, 98: 425-436."
18243527,"Compressive strength of concrete at 28 days",835,0.45,0.20,0.10,0.00,0.00,0.00,0.00,,,,400.0,280.0,"cem iv/a-v",180.0,150,,"EN 12390",水养,48.50,"Real S, Bogas J A, Pontes J. Chloride migration in structural lightweight aggregate concrete produced with different binders[J]. Construction and Building Materials, 2015, 98: 425-436."
18243528,"Compressive strength of concrete at 28 days",836,0.45,0.40,0.10,0.00,0.00,0.00,0.00,,,,400.0,200.0,"cem iv/b-v",180.0,150,,"EN 12390",水养,38.00,"Real S, Bogas J A, Pontes J. Chloride migration in structural lightweight aggregate concrete produced with different binders[J]. Construction and Building Materials, 2015, 98: 425-436."
