Repository: pierluigiUNIVPM/Concrete-Strenght

File: Compressive strength of concrete at 28 days - 611.csv (part 7 of 25)
18242703,"Compressive strength of concrete at 28 days",11,0.35,0.25,0.00,0.00,0.00,0.00,0.00,850,1250,0.40,485.0,364.0,po42.5,170.0,100,×0.95,GB50081,标养,58.10,"王能. 不同养护条件对粉煤灰混凝土抗碳化性能的影响[D]. 浙江工业大学, 2014."
18242704,"Compressive strength of concrete at 28 days",12,0.35,0.35,0.00,0.00,0.00,0.00,0.00,850,1250,0.40,485.0,315.0,po42.5,170.0,100,×0.95,GB50081,标养,50.60,"王能. 不同养护条件对粉煤灰混凝土抗碳化性能的影响[D]. 浙江工业大学, 2014."
18242705,"Compressive strength of concrete at 28 days",13,0.50,0.00,0.00,0.00,0.00,0.00,0.00,730,1100,0.40,380.0,380.0,po42.5,190.0,100,,GB50081,标养,35.60,"邱洪林, 叶青. 早期标准养护时间对普通混凝土抗碳化能力的影响[J]. 浙江工业大学学报, 2008, 36(4): 436-440."
18242706,"Compressive strength of concrete at 28 days",14,0.50,0.00,0.00,0.00,0.00,0.00,0.00,730,1100,0.40,380.0,380.0,po42.5,190.0,100,,GB50081,标养,36.50,"邱洪林, 叶青. 早期标准养护时间对普通混凝土抗碳化能力的影响[J]. 浙江工业大学学报, 2008, 36(4): 436-440."
18243642,"Compressive strength of concrete at 28 days",950,0.75,0.00,0.00,0.00,0.00,0.00,0.00,,,,250.0,250.0,OPC,187.5,,,"SS 13 72 10",,26.00,"Luping T. Chloride ingress in concrete exposed to marine environment-field data up to 10 years exposure[M]. 2003."
18243643,"Compressive strength of concrete at 28 days",951,0.35,0.00,0.05,0.00,0.00,0.00,0.00,,,,473.7,450.0,SRPC,165.8,,,"SS 13 72 10",,72.00,"Luping T. Chloride ingress in concrete exposed to marine environment-field data up to 10 years exposure[M]. 2003."
18243644,"Compressive strength of concrete at 28 days",952,0.40,0.00,0.05,0.00,0.00,0.00,0.00,,,,442.1,420.0,SRPC,176.8,,,"SS 13 72 10",,61.00,"Luping T. Chloride ingress in concrete exposed to marine environment-field data up to 10 years exposure[M]. 2003."
18243645,"Compressive strength of concrete at 28 days",953,0.50,0.00,0.05,0.00,0.00,0.00,0.00,,,,389.5,370.0,SRPC,194.7,,,"SS 13 72 10",,45.00,"Luping T. Chloride ingress in concrete exposed to marine environment-field data up to 10 years exposure[M]. 2003."
18243646,"Compressive strength of concrete at 28 days",954,0.75,0.00,0.05,0.00,0.00,0.00,0.00,,,,252.6,240.0,SRPC,189.5,,,"SS 13 72 10",,21.00,"Luping T. Chloride ingress in concrete exposed to marine environment-field data up to 10 years exposure[M]. 2003."
18243647,"Compressive strength of concrete at 28 days",955,0.40,0.00,0.10,0.00,0.00,0.00,0.00,,,,466.7,420.0,SRPC,186.7,,,"SS 13 72 10",,65.00,"Luping T. Chloride ingress in concrete exposed to marine environment-field data up to 10 years exposure[M]. 2003."
18243648,"Compressive strength of concrete at 28 days",956,0.40,0.00,0.05,0.00,0.00,0.00,0.00,,,,442.1,420.0,SRPC,176.8,,,"SS 13 72 10",,81.00,"Luping T. Chloride ingress in concrete exposed to marine environment-field data up to 10 years exposure[M]. 2003."
18243649,"Compressive strength of concrete at 28 days",957,0.35,0.00,0.05,0.00,0.00,0.00,0.00,,,,473.7,450.0,SRPC,165.8,,,"SS 13 72 10",,93.00,"Luping T. Chloride ingress in concrete exposed to marine environment-field data up to 10 years exposure[M]. 2003."
18243650,"Compressive strength of concrete at 28 days",958,0.40,0.00,0.05,0.00,0.00,0.00,0.00,,,,442.1,420.0,SRPC,176.8,,,"SS 13 72 10",,87.00,"Luping T. Chloride ingress in concrete exposed to marine environment-field data up to 10 years exposure[M]. 2003."
18243651,"Compressive strength of concrete at 28 days",959,0.35,0.00,0.00,0.00,0.00,0.00,0.00,,,,450.0,450.0,SRPC,157.5,,,"SS 13 72 10",,91.00,"Luping T. Chloride ingress in concrete exposed to marine environment-field data up to 10 years exposure[M]. 2003."
18243652,"Compressive strength of concrete at 28 days",960,0.40,0.00,0.00,0.00,0.00,0.00,0.00,,,,420.0,420.0,SRPC,168.0,,,"SS 13 72 10",,79.00,"Luping T. Chloride ingress in concrete exposed to marine environment-field data up to 10 years exposure[M]. 2003."
18243653,"Compressive strength of concrete at 28 days",961,0.75,0.00,0.00,0.00,0.00,0.00,0.00,,,,265.0,265.0,SRPC,198.8,,,"SS 13 72 10",,32.00,"Luping T. Chloride ingress in concrete exposed to marine environment-field data up to 10 years exposure[M]. 2003."
18243654,"Compressive strength of concrete at 28 days",962,0.35,0.00,0.00,0.00,0.00,0.00,0.00,,,,470.0,470.0,OPC,164.5,,,"SS 13 72 10",,73.00,"Luping T. Chloride ingress in concrete exposed to marine environment-field data up to 10 years exposure[M]. 2003."
18243655,"Compressive strength of concrete at 28 days",963,0.40,0.00,0.00,0.00,0.00,0.00,0.00,,,,440.0,440.0,OPC,176.0,,,"SS 13 72 10",,67.00,"Luping T. Chloride ingress in concrete exposed to marine environment-field data up to 10 years exposure[M]. 2003."
18243656,"Compressive strength of concrete at 28 days",964,0.50,0.00,0.00,0.00,0.00,0.00,0.00,,,,410.0,410.0,OPC,205.0,,,"SS 13 72 10",,56.00,"Luping T. Chloride ingress in concrete exposed to marine environment-field data up to 10 years exposure[M]. 2003."
18243657,"Compressive strength of concrete at 28 days",965,0.60,0.00,0.00,0.00,0.00,0.00,0.00,,,,330.0,330.0,OPC,198.0,,,"SS 13 72 10",,45.00,"Luping T. Chloride ingress in concrete exposed to marine environment-field data up to 10 years exposure[M]. 2003."
18243658,"Compressive strength of concrete at 28 days",966,0.75,0.00,0.00,0.00,0.00,0.00,0.00,,,,270.0,270.0,OPC,202.5,,,"SS 13 72 10",,37.00,"Luping T. Chloride ingress in concrete exposed to marine environment-field data up to 10 years exposure[M]. 2003."
18243659,"Compressive strength of concrete at 28 days",967,0.40,0.00,0.05,0.00,0.00,0.00,0.00,,,,442.1,420.0,SRPC,176.8,,,"SS 13 72 10",,63.00,"Luping T. Chloride ingress in concrete exposed to marine environment-field data up to 10 years exposure[M]. 2003."
18243660,"Compressive strength of concrete at 28 days",968,0.40,0.17,0.05,0.00,0.00,0.00,0.00,,,,535.0,420.0,SRPC,214.0,,,"SS 13 72 10",,69.00,"Luping T. Chloride ingress in concrete exposed to marine environment-field data up to 10 years exposure[M]. 2003."
18243661,"Compressive strength of concrete at 28 days",969,0.35,0.10,0.05,0.00,0.00,0.00,0.00,,,,529.4,450.0,SRPC,185.3,,,"SS 13 72 10",,84.00,"Luping T. Chloride ingress in concrete exposed to marine environment-field data up to 10 years exposure[M]. 2003."
18243662,"Compressive strength of concrete at 28 days",970,0.35,0.10,0.05,0.00,0.00,0.00,0.00,,,,529.4,450.0,SRPC,185.3,,,"SS 13 72 10",,73.00,"Luping T. Chloride ingress in concrete exposed to marine environment-field data up to 10 years exposure[M]. 2003."
18243663,"Compressive strength of concrete at 28 days",971,0.30,0.00,0.05,0.00,0.00,0.00,0.00,,,,526.3,500.0,SRPC,157.9,,,"SS 13 72 10",,112.00,"Luping T. Chloride ingress in concrete exposed to marine environment-field data up to 10 years exposure[M]. 2003."
18243664,"Compressive strength of concrete at 28 days",972,0.30,0.00,0.10,0.00,0.00,0.00,0.00,,,,555.6,500.0,SRPC,166.7,,,"SS 13 72 10",,117.00,"Luping T. Chloride ingress in concrete exposed to marine environment-field data up to 10 years exposure[M]. 2003."
18243665,"Compressive strength of concrete at 28 days",973,0.30,0.00,0.00,0.00,0.00,0.00,0.00,,,,492.0,492.0,SRPC,147.6,,,"SS 13 72 10",,96.00,"Luping T. Chloride ingress in concrete exposed to marine environment-field data up to 10 years exposure[M]. 2003."
18243666,"Compressive strength of concrete at 28 days",974,0.40,0.00,0.05,0.00,0.00,0.00,0.00,,,,442.1,420.0,SRPC,176.8,,,"SS 13 72 10",,63.00,"Luping T. Chloride ingress in concrete exposed to marine environment-field data up to 10 years exposure[M]. 2003."
18243667,"Compressive strength of concrete at 28 days",975,0.25,0.00,0.05,0.00,0.00,0.00,0.00,,,,580.0,551.0,SRPC,145.0,,,"SS 13 72 10",,125.00,"Luping T. Chloride ingress in concrete exposed to marine environment-field data up to 10 years exposure[M]. 2003."
18243668,"Compressive strength of concrete at 28 days",976,0.30,0.05,0.00,0.00,0.00,0.00,0.00,,,,545.3,518.0,SRPC,163.6,,,"SS 13 72 10",,95.00,"Luping T. Chloride ingress in concrete exposed to marine environment-field data up to 10 years exposure[M]. 2003."
18243669,"Compressive strength of concrete at 28 days",977,0.30,0.00,0.05,0.00,0.00,0.00,0.00,,,,526.3,500.0,SRPC,157.9,,,"SS 13 72 10",,117.00,"Luping T. Chloride ingress in concrete exposed to marine environment-field data up to 10 years exposure[M]. 2003."
18243670,"Compressive strength of concrete at 28 days",978,0.30,0.20,0.00,0.00,0.00,0.00,0.00,,,,770.0,616.0,SRPC,231.0,,,"SS 13 72 10",,98.00,"Luping T. Chloride ingress in concrete exposed to marine environment-field data up to 10 years exposure[M]. 2003."
18243671,"Compressive strength of concrete at 28 days",979,0.30,0.00,0.00,0.00,0.00,0.00,0.00,,,,500.0,500.0,SRPC,150.0,,,"SS 13 72 10",,102.00,"Luping T. Chloride ingress in concrete exposed to marine environment-field data up to 10 years exposure[M]. 2003."
18243672,"Compressive strength of concrete at 28 days",980,0.30,0.00,0.00,0.00,0.00,0.00,0.00,690.00,1150,0.38,485.0,485.0,PC,145.0,100,,"BS EN 12390-3",,81.40,"Elahi A, Basheer P A M, Nanukuttan S V, et al. Mechanical and durability properties of high performance concretes containing supplementary cementitious materials[J]. Construction and Building Materials, 2010, 24(3): 292-299."
18243673,"Compressive strength of concrete at 28 days",981,0.30,0.00,0.08,0.00,0.00,0.00,0.00,678.50,1150,0.37,485.4,449.0,PC,145.0,100,,"BS EN 12390-3",,94.83,"Elahi A, Basheer P A M, Nanukuttan S V, et al. Mechanical and durability properties of high performance concretes containing supplementary cementitious materials[J]. Construction and Building Materials, 2010, 24(3): 292-299."
18243674,"Compressive strength of concrete at 28 days",982,0.30,0.00,0.15,0.00,0.00,0.00,0.00,655.50,1150,0.36,484.7,412.0,PC,145.0,100,,"BS EN 12390-3",,98.60,"Elahi A, Basheer P A M, Nanukuttan S V, et al. Mechanical and durability properties of high performance concretes containing supplementary cementitious materials[J]. Construction and Building Materials, 2010, 24(3): 292-299."
18243675,"Compressive strength of concrete at 28 days",983,0.30,0.00,0.00,0.50,0.00,0.00,0.00,667.00,1150,0.37,486.0,243.0,PC,145.0,100,,"BS EN 12390-3",,80.56,"Elahi A, Basheer P A M, Nanukuttan S V, et al. Mechanical and durability properties of high performance concretes containing supplementary cementitious materials[J]. Construction and Building Materials, 2010, 24(3): 292-299."
18243676,"Compressive strength of concrete at 28 days",984,0.30,0.00,0.00,0.70,0.00,0.00,0.00,655.50,1150,0.36,486.7,146.0,PC,145.0,100,,"BS EN 12390-3",,61.26,"Elahi A, Basheer P A M, Nanukuttan S V, et al. Mechanical and durability properties of high performance concretes containing supplementary cementitious materials[J]. Construction and Building Materials, 2010, 24(3): 292-299."
18243677,"Compressive strength of concrete at 28 days",985,0.30,0.00,0.08,0.50,0.00,0.00,0.00,678.50,1150,0.37,484.7,206.0,PC,145.0,100,,"BS EN 12390-3",,87.27,"Elahi A, Basheer P A M, Nanukuttan S V, et al. Mechanical and durability properties of high performance concretes containing supplementary cementitious materials[J]. Construction and Building Materials, 2010, 24(3): 292-299."
18243678,"Compressive strength of concrete at 28 days",986,0.30,0.20,0.00,0.00,0.00,0.00,0.00,667.00,1150,0.37,485.0,388.0,PC,145.0,100,,"BS EN 12390-3",,65.74,"Elahi A, Basheer P A M, Nanukuttan S V, et al. Mechanical and durability properties of high performance concretes containing supplementary cementitious materials[J]. Construction and Building Materials, 2010, 24(3): 292-299."
18243679,"Compressive strength of concrete at 28 days",987,0.30,0.40,0.00,0.00,0.00,0.00,0.00,644.00,1150,0.36,485.0,291.0,PC,145.0,100,,"BS EN 12390-3",,46.20,"Elahi A, Basheer P A M, Nanukuttan S V, et al. Mechanical and durability properties of high performance concretes containing supplementary cementitious materials[J]. Construction and Building Materials, 2010, 24(3): 292-299."
18243680,"Compressive strength of concrete at 28 days",988,0.30,0.20,0.08,0.00,0.00,0.00,0.00,655.50,1150,0.36,485.5,352.0,PC,145.0,100,,"BS EN 12390-3",,77.21,"Elahi A, Basheer P A M, Nanukuttan S V, et al. Mechanical and durability properties of high performance concretes containing supplementary cementitious materials[J]. Construction and Building Materials, 2010, 24(3): 292-299."
18243681,"Compressive strength of concrete at 28 days",989,0.30,0.40,0.08,0.00,0.00,0.00,0.00,632.50,1150,0.35,485.7,255.0,PC,145.0,100,,"BS EN 12390-3",,61.09,"Elahi A, Basheer P A M, Nanukuttan S V, et al. Mechanical and durability properties of high performance concretes containing supplementary cementitious materials[J]. Construction and Building Materials, 2010, 24(3): 292-299."
18243682,"Compressive strength of concrete at 28 days",990,0.55,0.00,0.00,0.00,0.00,0.00,0.00,700,1200,0.37,320.0,176.0,"CEM II/A-L",176.0,100,,,,50.15,"McNally C, Sheils E. Probability-based assessment of the durability characteristics of concretes manufactured using CEM II and GGBS binders[J]. Construction and Building Materials, 2012, 30: 22-29."
18243683,"Compressive strength of concrete at 28 days",991,0.55,0.00,0.00,0.50,0.00,0.00,0.00,700,1200,0.37,320.0,176.0,"CEM II/A-L",176.0,100,,,,48.62,"McNally C, Sheils E. Probability-based assessment of the durability characteristics of concretes manufactured using CEM II and GGBS binders[J]. Construction and Building Materials, 2012, 30: 22-29."
18243684,"Compressive strength of concrete at 28 days",992,0.55,0.00,0.00,0.70,0.00,0.00,0.00,700,1200,0.37,320.0,176.0,"CEM II/A-L",176.0,100,,,,42.26,"McNally C, Sheils E. Probability-based assessment of the durability characteristics of concretes manufactured using CEM II and GGBS binders[J]. Construction and Building Materials, 2012, 30: 22-29."
18243685,"Compressive strength of concrete at 28 days",993,0.55,0.00,0.00,0.00,0.00,0.00,0.00,700,1200,0.37,320.0,176.0,"CEM II/A-V",176.0,100,,,,42.56,"McNally C, Sheils E. Probability-based assessment of the durability characteristics of concretes manufactured using CEM II and GGBS binders[J]. Construction and Building Materials, 2012, 30: 22-29."
18243686,"Compressive strength of concrete at 28 days",994,0.55,0.00,0.00,0.50,0.00,0.00,0.00,700,1200,0.37,320.0,176.0,"CEM II/A-V",176.0,100,,,,41.23,"McNally C, Sheils E. Probability-based assessment of the durability characteristics of concretes manufactured using CEM II and GGBS binders[J]. Construction and Building Materials, 2012, 30: 22-29."
18243687,"Compressive strength of concrete at 28 days",995,0.55,0.00,0.00,0.70,0.00,0.00,0.00,700,1200,0.37,320.0,176.0,"CEM II/A-V",176.0,100,,,,32.31,"McNally C, Sheils E. Probability-based assessment of the durability characteristics of concretes manufactured using CEM II and GGBS binders[J]. Construction and Building Materials, 2012, 30: 22-29."
18243688,"Compressive strength of concrete at 28 days",996,0.55,0.00,0.00,0.00,0.00,0.00,0.00,700,1200,0.37,320.0,176.0,"CEM III/B",176.0,100,,,,42.97,"McNally C, Sheils E. Probability-based assessment of the durability characteristics of concretes manufactured using CEM II and GGBS binders[J]. Construction and Building Materials, 2012, 30: 22-29."
18243689,"Compressive strength of concrete at 28 days",997,0.45,0.00,0.00,0.00,0.00,0.00,0.00,665,1155,0.37,400.0,180.0,"CEM II/A-L",180.0,100,,,,64.76,"McNally C, Sheils E. Probability-based assessment of the durability characteristics of concretes manufactured using CEM II and GGBS binders[J]. Construction and Building Materials, 2012, 30: 22-29."
18243690,"Compressive strength of concrete at 28 days",998,0.45,0.00,0.00,0.50,0.00,0.00,0.00,665,1155,0.37,400.0,180.0,"CEM II/A-L",180.0,100,,,,64.08,"McNally C, Sheils E. Probability-based assessment of the durability characteristics of concretes manufactured using CEM II and GGBS binders[J]. Construction and Building Materials, 2012, 30: 22-29."
18243691,"Compressive strength of concrete at 28 days",999,0.45,0.00,0.00,0.70,0.00,0.00,0.00,665,1155,0.37,400.0,180.0,"CEM II/A-L",180.0,100,,,,50.95,"McNally C, Sheils E. Probability-based assessment of the durability characteristics of concretes manufactured using CEM II and GGBS binders[J]. Construction and Building Materials, 2012, 30: 22-29."
18243692,"Compressive strength of concrete at 28 days",1000,0.45,0.00,0.00,0.00,0.00,0.00,0.00,665,1155,0.37,400.0,180.0,"CEM II/A-V",180.0,100,,,,55.66,"McNally C, Sheils E. Probability-based assessment of the durability characteristics of concretes manufactured using CEM II and GGBS binders[J]. Construction and Building Materials, 2012, 30: 22-29."
18243693,"Compressive strength of concrete at 28 days",1001,0.45,0.00,0.00,0.50,0.00,0.00,0.00,665,1155,0.37,400.0,180.0,"CEM II/A-V",180.0,100,,,,56.67,"McNally C, Sheils E. Probability-based assessment of the durability characteristics of concretes manufactured using CEM II and GGBS binders[J]. Construction and Building Materials, 2012, 30: 22-29."
18243694,"Compressive strength of concrete at 28 days",1002,0.45,0.00,0.00,0.70,0.00,0.00,0.00,665,1155,0.37,400.0,180.0,"CEM II/A-V",180.0,100,,,,36.63,"McNally C, Sheils E. Probability-based assessment of the durability characteristics of concretes manufactured using CEM II and GGBS binders[J]. Construction and Building Materials, 2012, 30: 22-29."
18243695,"Compressive strength of concrete at 28 days",1003,0.45,0.00,0.00,0.00,0.00,0.00,0.00,665,1155,0.37,400.0,180.0,"CEM III/B",180.0,100,,,,49.43,"McNally C, Sheils E. Probability-based assessment of the durability characteristics of concretes manufactured using CEM II and GGBS binders[J]. Construction and Building Materials, 2012, 30: 22-29."
18243696,"Compressive strength of concrete at 28 days",1004,0.35,0.00,0.00,0.00,0.00,0.00,0.00,694,1085,0.39,460.0,460.0,OPC,161.0,100,,"BS EN 12390",,68.38,"Zhao H, Sun W, Wu X, et al. The properties of the self-compacting concrete with fly ash and ground granulated blast furnace slag mineral admixtures[J]. Journal of Cleaner Production, 2015, 95: 66-74."
18243697,"Compressive strength of concrete at 28 days",1005,0.35,0.20,0.00,0.00,0.00,0.00,0.00,694,1085,0.39,460.0,368.0,OPC,161.0,100,,"BS EN 12390",,66.42,"Zhao H, Sun W, Wu X, et al. The properties of the self-compacting concrete with fly ash and ground granulated blast furnace slag mineral admixtures[J]. Journal of Cleaner Production, 2015, 95: 66-74."
18243698,"Compressive strength of concrete at 28 days",1006,0.35,0.30,0.00,0.00,0.00,0.00,0.00,694,1085,0.39,460.0,322.0,OPC,161.0,100,,"BS EN 12390",,59.10,"Zhao H, Sun W, Wu X, et al. The properties of the self-compacting concrete with fly ash and ground granulated blast furnace slag mineral admixtures[J]. Journal of Cleaner Production, 2015, 95: 66-74."
18243699,"Compressive strength of concrete at 28 days",1007,0.35,0.40,0.00,0.00,0.00,0.00,0.00,694,1085,0.39,460.0,276.0,OPC,161.0,100,,"BS EN 12390",,56.55,"Zhao H, Sun W, Wu X, et al. The properties of the self-compacting concrete with fly ash and ground granulated blast furnace slag mineral admixtures[J]. Journal of Cleaner Production, 2015, 95: 66-74."
18243700,"Compressive strength of concrete at 28 days",1008,0.35,0.00,0.00,0.20,0.00,0.00,0.00,694,1085,0.39,460.0,368.0,OPC,161.0,100,,"BS EN 12390",,67.36,"Zhao H, Sun W, Wu X, et al. The properties of the self-compacting concrete with fly ash and ground granulated blast furnace slag mineral admixtures[J]. Journal of Cleaner Production, 2015, 95: 66-74."
18243701,"Compressive strength of concrete at 28 days",1009,0.35,0.00,0.00,0.30,0.00,0.00,0.00,694,1085,0.39,460.0,322.0,OPC,161.0,100,,"BS EN 12390",,61.83,"Zhao H, Sun W, Wu X, et al. The properties of the self-compacting concrete with fly ash and ground granulated blast furnace slag mineral admixtures[J]. Journal of Cleaner Production, 2015, 95: 66-74."
18243702,"Compressive strength of concrete at 28 days",1010,0.35,0.00,0.00,0.40,0.00,0.00,0.00,694,1085,0.39,460.0,276.0,OPC,161.0,100,,"BS EN 12390",,58.47,"Zhao H, Sun W, Wu X, et al. The properties of the self-compacting concrete with fly ash and ground granulated blast furnace slag mineral admixtures[J]. Journal of Cleaner Production, 2015, 95: 66-74."
18243703,"Compressive strength of concrete at 28 days",1011,0.39,0.20,0.00,0.40,0.00,0.00,0.00,,,,400.0,160.0,po52.5,156.0,100,,,,44.26,"姜福香, 王兆星, 赵铁军, 等. 海工混凝土抗氯离子渗透性能试验研究[J]. 公路, 2009 (9): 269-272."
18243704,"Compressive strength of concrete at 28 days",1012,0.39,0.30,0.00,0.30,0.00,0.00,0.00,,,,400.0,160.0,po52.5,156.0,100,,,,43.53,"姜福香, 王兆星, 赵铁军, 等. 海工混凝土抗氯离子渗透性能试验研究[J]. 公路, 2009 (9): 269-272."
18243705,"Compressive strength of concrete at 28 days",1013,0.39,0.40,0.00,0.20,0.00,0.00,0.00,,,,400.0,160.0,po52.5,156.0,100,,,,40.75,"姜福香, 王兆星, 赵铁军, 等. 海工混凝土抗氯离子渗透性能试验研究[J]. 公路, 2009 (9): 269-272."
18243706,"Compressive strength of concrete at 28 days",1014,0.39,0.17,0.00,0.33,0.00,0.00,0.00,,,,400.0,200.0,po52.5,156.0,100,,,,52.24,"姜福香, 王兆星, 赵铁军, 等. 海工混凝土抗氯离子渗透性能试验研究[J]. 公路, 2009 (9): 269-272."
18243707,"Compressive strength of concrete at 28 days",1015,0.39,0.25,0.00,0.25,0.00,0.00,0.00,,,,400.0,200.0,po52.5,156.0,100,,,,46.32,"姜福香, 王兆星, 赵铁军, 等. 海工混凝土抗氯离子渗透性能试验研究[J]. 公路, 2009 (9): 269-272."
18243708,"Compressive strength of concrete at 28 days",1016,0.39,0.33,0.00,0.17,0.00,0.00,0.00,,,,400.0,200.0,po52.5,156.0,100,,,,45.95,"姜福香, 王兆星, 赵铁军, 等. 海工混凝土抗氯离子渗透性能试验研究[J]. 公路, 2009 (9): 269-272."
18243709,"Compressive strength of concrete at 28 days",1017,0.39,0.13,0.00,0.27,0.00,0.00,0.00,,,,400.0,240.0,po52.5,156.0,100,,,,57.81,"姜福香, 王兆星, 赵铁军, 等. 海工混凝土抗氯离子渗透性能试验研究[J]. 公路, 2009 (9): 269-272."
18243710,"Compressive strength of concrete at 28 days",1018,0.39,0.20,0.00,0.20,0.00,0.00,0.00,,,,400.0,240.0,po52.5,156.0,100,,,,50.22,"姜福香, 王兆星, 赵铁军, 等. 海工混凝土抗氯离子渗透性能试验研究[J]. 公路, 2009 (9): 269-272."
18243711,"Compressive strength of concrete at 28 days",1019,0.39,0.27,0.00,0.13,0.00,0.00,0.00,,,,400.0,240.0,po52.5,156.0,100,,,,50.04,"姜福香, 王兆星, 赵铁军, 等. 海工混凝土抗氯离子渗透性能试验研究[J]. 公路, 2009 (9): 269-272."
18243712,"Compressive strength of concrete at 28 days",1020,0.36,0.20,0.00,0.40,0.00,0.00,0.00,,,,450.0,180.0,po52.5,162.0,100,,,,54.86,"姜福香, 王兆星, 赵铁军, 等. 海工混凝土抗氯离子渗透性能试验研究[J]. 公路, 2009 (9): 269-272."
18243713,"Compressive strength of concrete at 28 days",1021,0.36,0.30,0.00,0.30,0.00,0.00,0.00,,,,450.0,180.0,po52.5,162.0,100,,,,45.24,"姜福香, 王兆星, 赵铁军, 等. 海工混凝土抗氯离子渗透性能试验研究[J]. 公路, 2009 (9): 269-272."
18243714,"Compressive strength of concrete at 28 days",1022,0.36,0.40,0.00,0.20,0.00,0.00,0.00,,,,450.0,180.0,po52.5,162.0,100,,,,42.65,"姜福香, 王兆星, 赵铁军, 等. 海工混凝土抗氯离子渗透性能试验研究[J]. 公路, 2009 (9): 269-272."
18243715,"Compressive strength of concrete at 28 days",1023,0.36,0.17,0.00,0.33,0.00,0.00,0.00,,,,450.0,225.0,po52.5,162.0,100,,,,50.06,"姜福香, 王兆星, 赵铁军, 等. 海工混凝土抗氯离子渗透性能试验研究[J]. 公路, 2009 (9): 269-272."
18243716,"Compressive strength of concrete at 28 days",1024,0.36,0.25,0.00,0.25,0.00,0.00,0.00,,,,450.0,225.0,po52.5,162.0,100,,,,46.00,"姜福香, 王兆星, 赵铁军, 等. 海工混凝土抗氯离子渗透性能试验研究[J]. 公路, 2009 (9): 269-272."
18243717,"Compressive strength of concrete at 28 days",1025,0.36,0.33,0.00,0.17,0.00,0.00,0.00,,,,450.0,225.0,po52.5,162.0,100,,,,42.48,"姜福香, 王兆星, 赵铁军, 等. 海工混凝土抗氯离子渗透性能试验研究[J]. 公路, 2009 (9): 269-272."
18243718,"Compressive strength of concrete at 28 days",1026,0.36,0.13,0.00,0.27,0.00,0.00,0.00,,,,450.0,270.0,po52.5,162.0,100,,,,56.75,"姜福香, 王兆星, 赵铁军, 等. 海工混凝土抗氯离子渗透性能试验研究[J]. 公路, 2009 (9): 269-272."
18243719,"Compressive strength of concrete at 28 days",1027,0.36,0.20,0.00,0.20,0.00,0.00,0.00,,,,450.0,270.0,po52.5,162.0,100,,,,54.34,"姜福香, 王兆星, 赵铁军, 等. 海工混凝土抗氯离子渗透性能试验研究[J]. 公路, 2009 (9): 269-272."
18243720,"Compressive strength of concrete at 28 days",1028,0.36,0.27,0.00,0.13,0.00,0.00,0.00,,,,450.0,270.0,po52.5,162.0,100,,,,51.94,"姜福香, 王兆星, 赵铁军, 等. 海工混凝土抗氯离子渗透性能试验研究[J]. 公路, 2009 (9): 269-272."
18243721,"Compressive strength of concrete at 28 days",1029,0.32,0.20,0.00,0.40,0.00,0.00,0.00,,,,500.0,200.0,po52.5,160.0,100,,,,55.84,"姜福香, 王兆星, 赵铁军, 等. 海工混凝土抗氯离子渗透性能试验研究[J]. 公路, 2009 (9): 269-272."
18243722,"Compressive strength of concrete at 28 days",1030,0.32,0.30,0.00,0.30,0.00,0.00,0.00,,,,500.0,200.0,po52.5,162.0,100,,,,54.54,"姜福香, 王兆星, 赵铁军, 等. 海工混凝土抗氯离子渗透性能试验研究[J]. 公路, 2009 (9): 269-272."
18243723,"Compressive strength of concrete at 28 days",1031,0.32,0.40,0.00,0.20,0.00,0.00,0.00,,,,500.0,200.0,po52.5,162.0,100,,,,47.51,"姜福香, 王兆星, 赵铁军, 等. 海工混凝土抗氯离子渗透性能试验研究[J]. 公路, 2009 (9): 269-272."
18243724,"Compressive strength of concrete at 28 days",1032,0.32,0.17,0.00,0.33,0.00,0.00,0.00,,,,500.0,250.0,po52.5,162.0,100,,,,62.89,"姜福香, 王兆星, 赵铁军, 等. 海工混凝土抗氯离子渗透性能试验研究[J]. 公路, 2009 (9): 269-272."
18243725,"Compressive strength of concrete at 28 days",1033,0.32,0.25,0.00,0.25,0.00,0.00,0.00,,,,500.0,250.0,po52.5,162.0,100,,,,57.89,"姜福香, 王兆星, 赵铁军, 等. 海工混凝土抗氯离子渗透性能试验研究[J]. 公路, 2009 (9): 269-272."
18243726,"Compressive strength of concrete at 28 days",1034,0.32,0.33,0.00,0.17,0.00,0.00,0.00,,,,500.0,250.0,po52.5,162.0,100,,,,49.75,"姜福香, 王兆星, 赵铁军, 等. 海工混凝土抗氯离子渗透性能试验研究[J]. 公路, 2009 (9): 269-272."
18243727,"Compressive strength of concrete at 28 days",1035,0.32,0.13,0.00,0.27,0.00,0.00,0.00,,,,500.0,300.0,po52.5,162.0,100,,,,65.31,"姜福香, 王兆星, 赵铁军, 等. 海工混凝土抗氯离子渗透性能试验研究[J]. 公路, 2009 (9): 269-272."
18243728,"Compressive strength of concrete at 28 days",1036,0.32,0.20,0.00,0.20,0.00,0.00,0.00,,,,500.0,300.0,po52.5,162.0,100,,,,62.17,"姜福香, 王兆星, 赵铁军, 等. 海工混凝土抗氯离子渗透性能试验研究[J]. 公路, 2009 (9): 269-272."
18243729,"Compressive strength of concrete at 28 days",1037,0.32,0.27,0.00,0.13,0.00,0.00,0.00,,,,500.0,300.0,po52.5,162.0,100,,,,57.91,"姜福香, 王兆星, 赵铁军, 等. 海工混凝土抗氯离子渗透性能试验研究[J]. 公路, 2009 (9): 269-272."
18243730,"Compressive strength of concrete at 28 days",1038,0.31,0.20,0.00,0.40,0.00,0.00,0.00,,,,550.0,220.0,po52.5,170.5,100,,,,60.70,"姜福香, 王兆星, 赵铁军, 等. 海工混凝土抗氯离子渗透性能试验研究[J]. 公路, 2009 (9): 269-272."
18243731,"Compressive strength of concrete at 28 days",1039,0.31,0.30,0.00,0.30,0.00,0.00,0.00,,,,550.0,220.0,po52.5,170.5,100,,,,61.63,"姜福香, 王兆星, 赵铁军, 等. 海工混凝土抗氯离子渗透性能试验研究[J]. 公路, 2009 (9): 269-272."
18243732,"Compressive strength of concrete at 28 days",1040,0.31,0.40,0.00,0.20,0.00,0.00,0.00,,,,550.0,220.0,po52.5,170.5,100,,,,52.00,"姜福香, 王兆星, 赵铁军, 等. 海工混凝土抗氯离子渗透性能试验研究[J]. 公路, 2009 (9): 269-272."
18243733,"Compressive strength of concrete at 28 days",1041,0.31,0.17,0.00,0.33,0.00,0.00,0.00,,,,550.0,275.0,po52.5,170.5,100,,,,65.34,"姜福香, 王兆星, 赵铁军, 等. 海工混凝土抗氯离子渗透性能试验研究[J]. 公路, 2009 (9): 269-272."
18243734,"Compressive strength of concrete at 28 days",1042,0.31,0.25,0.00,0.25,0.00,0.00,0.00,,,,550.0,275.0,po52.5,170.5,100,,,,62.01,"姜福香, 王兆星, 赵铁军, 等. 海工混凝土抗氯离子渗透性能试验研究[J]. 公路, 2009 (9): 269-272."
18243735,"Compressive strength of concrete at 28 days",1043,0.31,0.33,0.00,0.17,0.00,0.00,0.00,,,,550.0,275.0,po52.5,170.5,100,,,,57.20,"姜福香, 王兆星, 赵铁军, 等. 海工混凝土抗氯离子渗透性能试验研究[J]. 公路, 2009 (9): 269-272."
18243736,"Compressive strength of concrete at 28 days",1044,0.31,0.13,0.00,0.27,0.00,0.00,0.00,,,,550.0,330.0,po52.5,170.5,100,,,,72.58,"姜福香, 王兆星, 赵铁军, 等. 海工混凝土抗氯离子渗透性能试验研究[J]. 公路, 2009 (9): 269-272."
18243737,"Compressive strength of concrete at 28 days",1045,0.31,0.20,0.00,0.20,0.00,0.00,0.00,,,,550.0,330.0,po52.5,170.5,100,,,,72.77,"姜福香, 王兆星, 赵铁军, 等. 海工混凝土抗氯离子渗透性能试验研究[J]. 公路, 2009 (9): 269-272."
18243738,"Compressive strength of concrete at 28 days",1046,0.31,0.27,0.00,0.13,0.00,0.00,0.00,,,,550.0,330.0,po52.5,170.5,100,,,,66.85,"姜福香, 王兆星, 赵铁军, 等. 海工混凝土抗氯离子渗透性能试验研究[J]. 公路, 2009 (9): 269-272."
18243739,"Compressive strength of concrete at 28 days",1047,0.33,0.00,0.00,0.00,0.00,0.00,0.00,694,1086,0.39,500.0,500.0,pc42.5,164.0,,,,,83.71,"刘建忠, 刘加平, 邓敏, 等. 矿物掺合料对混凝土抗压强度和氯离子渗透性能的影响[J]. 混凝土与水泥制品, 2005 (4): 11-13."
18243740,"Compressive strength of concrete at 28 days",1048,0.33,0.15,0.00,0.00,0.00,0.00,0.00,694,1086,0.39,500.0,425.0,pc42.5,167.0,,,,,79.99,"刘建忠, 刘加平, 邓敏, 等. 矿物掺合料对混凝土抗压强度和氯离子渗透性能的影响[J]. 混凝土与水泥制品, 2005 (4): 11-13."
18243741,"Compressive strength of concrete at 28 days",1049,0.33,0.30,0.00,0.00,0.00,0.00,0.00,694,1086,0.39,500.0,350.0,pc42.5,166.0,,,,,76.57,"刘建忠, 刘加平, 邓敏, 等. 矿物掺合料对混凝土抗压强度和氯离子渗透性能的影响[J]. 混凝土与水泥制品, 2005 (4): 11-13."
18243742,"Compressive strength of concrete at 28 days",1050,0.33,0.45,0.00,0.00,0.00,0.00,0.00,694,1086,0.39,500.0,275.0,pc42.5,172.0,,,,,59.73,"刘建忠, 刘加平, 邓敏, 等. 矿物掺合料对混凝土抗压强度和氯离子渗透性能的影响[J]. 混凝土与水泥制品, 2005 (4): 11-13."
18243743,"Compressive strength of concrete at 28 days",1051,0.34,0.00,0.00,0.15,0.00,0.00,0.00,694,1086,0.39,500.0,425.0,pc42.5,168.0,,,,,76.57,"刘建忠, 刘加平, 邓敏, 等. 矿物掺合料对混凝土抗压强度和氯离子渗透性能的影响[J]. 混凝土与水泥制品, 2005 (4): 11-13."
18243744,"Compressive strength of concrete at 28 days",1052,0.34,0.00,0.00,0.30,0.00,0.00,0.00,694,1086,0.39,500.0,350.0,pc42.5,168.0,,,,,71.21,"刘建忠, 刘加平, 邓敏, 等. 矿物掺合料对混凝土抗压强度和氯离子渗透性能的影响[J]. 混凝土与水泥制品, 2005 (4): 11-13."
18243745,"Compressive strength of concrete at 28 days",1053,0.34,0.00,0.00,0.45,0.00,0.00,0.00,694,1086,0.39,500.0,275.0,pc42.5,168.0,,,,,66.03,"刘建忠, 刘加平, 邓敏, 等. 矿物掺合料对混凝土抗压强度和氯离子渗透性能的影响[J]. 混凝土与水泥制品, 2005 (4): 11-13."
18243746,"Compressive strength of concrete at 28 days",1054,0.34,0.08,0.00,0.08,0.00,0.00,0.00,694,1086,0.39,500.0,425.0,pc42.5,167.0,,,,,78.94,"刘建忠, 刘加平, 邓敏, 等. 矿物掺合料对混凝土抗压强度和氯离子渗透性能的影响[J]. 混凝土与水泥制品, 2005 (4): 11-13."
18243747,"Compressive strength of concrete at 28 days",1055,0.34,0.15,0.00,0.15,0.00,0.00,0.00,694,1086,0.39,500.0,350.0,pc42.5,168.0,,,,,77.19,"刘建忠, 刘加平, 邓敏, 等. 矿物掺合料对混凝土抗压强度和氯离子渗透性能的影响[J]. 混凝土与水泥制品, 2005 (4): 11-13."
18243748,"Compressive strength of concrete at 28 days",1056,0.34,0.23,0.00,0.23,0.00,0.00,0.00,694,1086,0.39,500.0,275.0,pc42.5,167.0,,,,,66.47,"刘建忠, 刘加平, 邓敏, 等. 矿物掺合料对混凝土抗压强度和氯离子渗透性能的影响[J]. 混凝土与水泥制品, 2005 (4): 11-13."
18243749,"Compressive strength of concrete at 28 days",1057,0.32,0.10,0.00,0.20,0.00,0.00,0.00,694,1086,0.39,500.0,350.0,pc42.5,162.0,,,,,79.66,"刘建忠, 刘加平, 邓敏, 等. 矿物掺合料对混凝土抗压强度和氯离子渗透性能的影响[J]. 混凝土与水泥制品, 2005 (4): 11-13."
18243750,"Compressive strength of concrete at 28 days",1058,0.33,0.20,0.00,0.10,0.00,0.00,0.00,694,1086,0.39,500.0,350.0,pc42.5,167.0,,,,,67.46,"刘建忠, 刘加平, 邓敏, 等. 矿物掺合料对混凝土抗压强度和氯离子渗透性能的影响[J]. 混凝土与水泥制品, 2005 (4): 11-13."
18243751,"Compressive strength of concrete at 28 days",1059,0.36,0.00,0.00,0.00,0.00,0.00,0.00,733,1100,0.40,420.0,420.0,pii42.5r,151.0,,,,,42.97,"汪中, 吴瑾, 宋永吉. 单掺矿物掺合料混凝土氯离子扩散系数试验研究[J]. 第八届全国混凝土耐久性学术交流会论文集, 2012."
18243752,"Compressive strength of concrete at 28 days",1060,0.36,0.00,0.00,0.20,0.00,0.00,0.00,733,1100,0.40,420.0,336.0,pii42.5r,151.0,,,,,41.86,"汪中, 吴瑾, 宋永吉. 单掺矿物掺合料混凝土氯离子扩散系数试验研究[J]. 第八届全国混凝土耐久性学术交流会论文集, 2012."
18243753,"Compressive strength of concrete at 28 days",1061,0.36,0.00,0.00,0.30,0.00,0.00,0.00,733,1100,0.40,420.0,294.0,pii42.5r,151.0,,,,,44.90,"汪中, 吴瑾, 宋永吉. 单掺矿物掺合料混凝土氯离子扩散系数试验研究[J]. 第八届全国混凝土耐久性学术交流会论文集, 2012."
18243754,"Compressive strength of concrete at 28 days",1062,0.36,0.00,0.00,0.40,0.00,0.00,0.00,733,1100,0.40,420.0,252.0,pii42.5r,151.0,,,,,44.30,"汪中, 吴瑾, 宋永吉. 单掺矿物掺合料混凝土氯离子扩散系数试验研究[J]. 第八届全国混凝土耐久性学术交流会论文集, 2012."
18243755,"Compressive strength of concrete at 28 days",1063,0.36,0.00,0.00,0.50,0.00,0.00,0.00,733,1100,0.40,420.0,210.0,pii42.5r,151.0,,,,,42.80,"汪中, 吴瑾, 宋永吉. 单掺矿物掺合料混凝土氯离子扩散系数试验研究[J]. 第八届全国混凝土耐久性学术交流会论文集, 2012."
18243756,"Compressive strength of concrete at 28 days",1064,0.36,0.00,0.00,0.60,0.00,0.00,0.00,733,1100,0.40,420.0,168.0,pii42.5r,151.0,,,,,41.26,"汪中, 吴瑾, 宋永吉. 单掺矿物掺合料混凝土氯离子扩散系数试验研究[J]. 第八届全国混凝土耐久性学术交流会论文集, 2012."
18243757,"Compressive strength of concrete at 28 days",1065,0.36,0.00,0.00,0.70,0.00,0.00,0.00,733,1100,0.40,420.0,126.0,pii42.5r,151.0,,,,,36.44,"汪中, 吴瑾, 宋永吉. 单掺矿物掺合料混凝土氯离子扩散系数试验研究[J]. 第八届全国混凝土耐久性学术交流会论文集, 2012."
18243758,"Compressive strength of concrete at 28 days",1066,0.34,0.00,0.00,0.00,0.00,0.00,0.00,720,1080,0.40,440.0,440.0,pii42.5r,150.0,,,,,48.32,"汪中, 吴瑾, 宋永吉. 单掺矿物掺合料混凝土氯离子扩散系数试验研究[J]. 第八届全国混凝土耐久性学术交流会论文集, 2012."
18243759,"Compressive strength of concrete at 28 days",1067,0.34,0.20,0.00,0.00,0.00,0.00,0.00,720,1080,0.40,440.0,352.0,pii42.5r,150.0,,,,,46.56,"汪中, 吴瑾, 宋永吉. 单掺矿物掺合料混凝土氯离子扩散系数试验研究[J]. 第八届全国混凝土耐久性学术交流会论文集, 2012."
18243760,"Compressive strength of concrete at 28 days",1068,0.34,0.30,0.00,0.00,0.00,0.00,0.00,720,1080,0.40,440.0,308.0,pii42.5r,150.0,,,,,48.62,"汪中, 吴瑾, 宋永吉. 单掺矿物掺合料混凝土氯离子扩散系数试验研究[J]. 第八届全国混凝土耐久性学术交流会论文集, 2012."
18243761,"Compressive strength of concrete at 28 days",1069,0.34,0.40,0.00,0.00,0.00,0.00,0.00,720,1080,0.40,440.0,264.0,pii42.5r,150.0,,,,,45.83,"汪中, 吴瑾, 宋永吉. 单掺矿物掺合料混凝土氯离子扩散系数试验研究[J]. 第八届全国混凝土耐久性学术交流会论文集, 2012."
18243762,"Compressive strength of concrete at 28 days",1070,0.34,0.50,0.00,0.00,0.00,0.00,0.00,720,1080,0.40,440.0,220.0,pii42.5r,150.0,,,,,38.25,"汪中, 吴瑾, 宋永吉. 单掺矿物掺合料混凝土氯离子扩散系数试验研究[J]. 第八届全国混凝土耐久性学术交流会论文集, 2012."
18243763,"Compressive strength of concrete at 28 days",1071,0.34,0.60,0.00,0.00,0.00,0.00,0.00,720,1080,0.40,440.0,176.0,pii42.5r,150.0,,,,,33.63,"汪中, 吴瑾, 宋永吉. 单掺矿物掺合料混凝土氯离子扩散系数试验研究[J]. 第八届全国混凝土耐久性学术交流会论文集, 2012."
18243764,"Compressive strength of concrete at 28 days",1072,0.34,0.70,0.00,0.00,0.00,0.00,0.00,720,1080,0.40,440.0,132.0,pii42.5r,150.0,,,,,23.43,"汪中, 吴瑾, 宋永吉. 单掺矿物掺合料混凝土氯离子扩散系数试验研究[J]. 第八届全国混凝土耐久性学术交流会论文集, 2012."
18243765,"Compressive strength of concrete at 28 days",1073,0.36,0.00,0.00,0.00,0.00,0.00,0.00,733,1100,0.40,420.0,420.0,pii42.5r,151.0,,,,,42.97,"汪中, 吴瑾, 宋永吉. 单掺矿物掺合料混凝土氯离子扩散系数试验研究[J]. 第八届全国混凝土耐久性学术交流会论文集, 2012."
18243766,"Compressive strength of concrete at 28 days",1074,0.36,0.20,0.00,0.00,0.00,0.00,0.00,733,1100,0.40,420.0,336.0,pii42.5r,151.0,,,,,48.21,"汪中, 吴瑾, 宋永吉. 单掺矿物掺合料混凝土氯离子扩散系数试验研究[J]. 第八届全国混凝土耐久性学术交流会论文集, 2012."
18243767,"Compressive strength of concrete at 28 days",1075,0.36,0.30,0.00,0.00,0.00,0.00,0.00,733,1100,0.40,420.0,294.0,pii42.5r,151.0,,,,,45.53,"汪中, 吴瑾, 宋永吉. 单掺矿物掺合料混凝土氯离子扩散系数试验研究[J]. 第八届全国混凝土耐久性学术交流会论文集, 2012."
18243768,"Compressive strength of concrete at 28 days",1076,0.36,0.40,0.00,0.00,0.00,0.00,0.00,733,1100,0.40,420.0,252.0,pii42.5r,151.0,,,,,43.00,"汪中, 吴瑾, 宋永吉. 单掺矿物掺合料混凝土氯离子扩散系数试验研究[J]. 第八届全国混凝土耐久性学术交流会论文集, 2012."
18243769,"Compressive strength of concrete at 28 days",1077,0.36,0.50,0.00,0.00,0.00,0.00,0.00,733,1100,0.40,420.0,210.0,pii42.5r,151.0,,,,,34.00,"汪中, 吴瑾, 宋永吉. 单掺矿物掺合料混凝土氯离子扩散系数试验研究[J]. 第八届全国混凝土耐久性学术交流会论文集, 2012."
18243770,"Compressive strength of concrete at 28 days",1078,0.36,0.60,0.00,0.00,0.00,0.00,0.00,733,1100,0.40,420.0,168.0,pii42.5r,151.0,,,,,28.32,"汪中, 吴瑾, 宋永吉. 单掺矿物掺合料混凝土氯离子扩散系数试验研究[J]. 第八届全国混凝土耐久性学术交流会论文集, 2012."
18243771,"Compressive strength of concrete at 28 days",1079,0.36,0.70,0.00,0.00,0.00,0.00,0.00,733,1100,0.40,420.0,126.0,pii42.5r,151.0,,,,,24.64,"汪中, 吴瑾, 宋永吉. 单掺矿物掺合料混凝土氯离子扩散系数试验研究[J]. 第八届全国混凝土耐久性学术交流会论文集, 2012."
18243772,"Compressive strength of concrete at 28 days",1080,0.38,0.00,0.00,0.00,0.00,0.00,0.00,747,1120,0.40,400.0,400.0,pii42.5r,152.0,,,,,41.37,"汪中, 吴瑾, 宋永吉. 单掺矿物掺合料混凝土氯离子扩散系数试验研究[J]. 第八届全国混凝土耐久性学术交流会论文集, 2012."
18243773,"Compressive strength of concrete at 28 days",1081,0.38,0.20,0.00,0.00,0.00,0.00,0.00,747,1120,0.40,400.0,320.0,pii42.5r,152.0,,,,,46.33,"汪中, 吴瑾, 宋永吉. 单掺矿物掺合料混凝土氯离子扩散系数试验研究[J]. 第八届全国混凝土耐久性学术交流会论文集, 2012."
18243774,"Compressive strength of concrete at 28 days",1082,0.38,0.30,0.00,0.00,0.00,0.00,0.00,747,1120,0.40,400.0,280.0,pii42.5r,152.0,,,,,44.90,"汪中, 吴瑾, 宋永吉. 单掺矿物掺合料混凝土氯离子扩散系数试验研究[J]. 第八届全国混凝土耐久性学术交流会论文集, 2012."
18243775,"Compressive strength of concrete at 28 days",1083,0.38,0.40,0.00,0.00,0.00,0.00,0.00,747,1120,0.40,400.0,240.0,pii42.5r,152.0,,,,,39.66,"汪中, 吴瑾, 宋永吉. 单掺矿物掺合料混凝土氯离子扩散系数试验研究[J]. 第八届全国混凝土耐久性学术交流会论文集, 2012."
18243776,"Compressive strength of concrete at 28 days",1084,0.38,0.50,0.00,0.00,0.00,0.00,0.00,747,1120,0.40,400.0,200.0,pii42.5r,152.0,,,,,27.90,"汪中, 吴瑾, 宋永吉. 单掺矿物掺合料混凝土氯离子扩散系数试验研究[J]. 第八届全国混凝土耐久性学术交流会论文集, 2012."
18243777,"Compressive strength of concrete at 28 days",1085,0.38,0.60,0.00,0.00,0.00,0.00,0.00,747,1120,0.40,400.0,160.0,pii42.5r,152.0,,,,,19.94,"汪中, 吴瑾, 宋永吉. 单掺矿物掺合料混凝土氯离子扩散系数试验研究[J]. 第八届全国混凝土耐久性学术交流会论文集, 2012."
18243778,"Compressive strength of concrete at 28 days",1086,0.38,0.70,0.00,0.00,0.00,0.00,0.00,747,1120,0.40,400.0,120.0,pii42.5r,152.0,,,,,16.40,"汪中, 吴瑾, 宋永吉. 单掺矿物掺合料混凝土氯离子扩散系数试验研究[J]. 第八届全国混凝土耐久性学术交流会论文集, 2012."
18243779,"Compressive strength of concrete at 28 days",1087,0.55,0.00,0.00,0.00,0.00,0.00,0.00,646,1148,0.36,391.0,391.0,po42.5,215.0,,,,标养,23.00,"杨芳, 肖佳, 胡成功, 等. 粉煤灰和矿渣微粉单, 双掺对混凝土强度和氯离子渗透性能的影响[J]. 水泥, 2007, 39: 1."
18243780,"Compressive strength of concrete at 28 days",1088,0.55,0.20,0.00,0.00,0.00,0.00,0.00,646,1148,0.36,391.0,312.8,po42.5,215.0,,,,标养,22.00,"杨芳, 肖佳, 胡成功, 等. 粉煤灰和矿渣微粉单, 双掺对混凝土强度和氯离子渗透性能的影响[J]. 水泥, 2007, 39: 1."
18243781,"Compressive strength of concrete at 28 days",1089,0.55,0.00,0.00,0.20,0.00,0.00,0.00,646,1148,0.36,391.0,312.8,po42.5,215.0,,,,标养,23.30,"杨芳, 肖佳, 胡成功, 等. 粉煤灰和矿渣微粉单, 双掺对混凝土强度和氯离子渗透性能的影响[J]. 水泥, 2007, 39: 1."
18243782,"Compressive strength of concrete at 28 days",1090,0.55,0.10,0.00,0.10,0.00,0.00,0.00,646,1148,0.36,391.0,312.8,po42.5,215.0,,,,标养,24.50,"杨芳, 肖佳, 胡成功, 等. 粉煤灰和矿渣微粉单, 双掺对混凝土强度和氯离子渗透性能的影响[J]. 水泥, 2007, 39: 1."
18243783,"Compressive strength of concrete at 28 days",1091,0.55,0.05,0.00,0.15,0.00,0.00,0.00,646,1148,0.36,391.0,312.8,po42.5,215.0,,,,标养,24.00,"杨芳, 肖佳, 胡成功, 等. 粉煤灰和矿渣微粉单, 双掺对混凝土强度和氯离子渗透性能的影响[J]. 水泥, 2007, 39: 1."
18243784,"Compressive strength of concrete at 28 days",1092,0.55,0.15,0.00,0.05,0.00,0.00,0.00,646,1148,0.36,391.0,312.8,po42.5,215.0,,,,标养,21.80,"杨芳, 肖佳, 胡成功, 等. 粉煤灰和矿渣微粉单, 双掺对混凝土强度和氯离子渗透性能的影响[J]. 水泥, 2007, 39: 1."
18243785,"Compressive strength of concrete at 28 days",1093,0.55,0.10,0.00,0.30,0.00,0.00,0.00,646,1148,0.36,391.0,234.6,po42.5,215.0,,,,标养,26.00,"杨芳, 肖佳, 胡成功, 等. 粉煤灰和矿渣微粉单, 双掺对混凝土强度和氯离子渗透性能的影响[J]. 水泥, 2007, 39: 1."
18243786,"Compressive strength of concrete at 28 days",1094,0.55,0.30,0.00,0.10,0.00,0.00,0.00,646,1148,0.36,456.2,273.7,po42.5,215.0,,,,标养,22.50,"杨芳, 肖佳, 胡成功, 等. 粉煤灰和矿渣微粉单, 双掺对混凝土强度和氯离子渗透性能的影响[J]. 水泥, 2007, 39: 1."
18243787,"Compressive strength of concrete at 28 days",1095,0.45,0.00,0.00,0.00,0.00,0.00,0.00,579,1176,0.33,410.0,410.0,po42.5,185.0,,,,标养,40.00,"李克亮, 黄国泓, 唐修生. 大掺量磨细矿渣混凝土试验研究[J]. 混凝土, 2011 (9): 71-73."
18243788,"Compressive strength of concrete at 28 days",1096,0.40,0.00,0.00,0.00,0.00,0.00,0.00,586,1190,0.33,410.0,410.0,po42.5,164.0,,,,标养,56.20,"李克亮, 黄国泓, 唐修生. 大掺量磨细矿渣混凝土试验研究[J]. 混凝土, 2011 (9): 71-73."
18243789,"Compressive strength of concrete at 28 days",1097,0.40,0.00,0.00,0.61,0.00,0.00,0.00,586,1190,0.33,367.9,143.5,po42.5,164.0,,,,标养,43.10,"李克亮, 黄国泓, 唐修生. 大掺量磨细矿渣混凝土试验研究[J]. 混凝土, 2011 (9): 71-73."
18243790,"Compressive strength of concrete at 28 days",1098,0.40,0.00,0.00,0.61,0.00,0.00,0.00,577,943,0.38,305.1,119.0,po42.5,136.0,,,,标养,43.50,"李克亮, 黄国泓, 唐修生. 大掺量磨细矿渣混凝土试验研究[J]. 混凝土, 2011 (9): 71-73."
18243791,"Compressive strength of concrete at 28 days",1099,0.45,0.00,0.00,0.00,0.00,0.00,0.00,579,1176,0.33,410.0,410.0,po42.5,185.0,,,,标养,39.00,"李克亮, 黄国泓, 唐修生. 大掺量磨细矿渣混凝土试验研究[J]. 混凝土, 2011 (9): 71-73."
18243792,"Compressive strength of concrete at 28 days",1100,0.40,0.00,0.00,0.00,0.00,0.00,0.00,586,1190,0.33,410.0,410.0,po42.5,164.0,,,,标养,47.40,"李克亮, 黄国泓, 唐修生. 大掺量磨细矿渣混凝土试验研究[J]. 混凝土, 2011 (9): 71-73."
18243793,"Compressive strength of concrete at 28 days",1101,0.40,0.00,0.00,0.61,0.00,0.00,0.00,586,1190,0.33,367.9,143.5,po42.5,164.0,,,,标养,44.30,"李克亮, 黄国泓, 唐修生. 大掺量磨细矿渣混凝土试验研究[J]. 混凝土, 2011 (9): 71-73."
18243794,"Compressive strength of concrete at 28 days",1102,0.40,0.00,0.00,0.61,0.00,0.00,0.00,577,943,0.38,305.1,119.0,po42.5,136.0,,,,标养,43.10,"李克亮, 黄国泓, 唐修生. 大掺量磨细矿渣混凝土试验研究[J]. 混凝土, 2011 (9): 71-73."
18243795,"Compressive strength of concrete at 28 days",1103,0.60,0.00,0.00,0.00,0.00,0.00,0.00,710,1240,0.36,330.0,330.0,"cem i 42.5r",198.0,150,,"np en 12390",水养,23.90,"Ferreira R M, Castro-Gomes J P, Costa P, et al. Effect of metakaolin on the chloride ingress properties of concrete[J]. KSCE Journal of Civil Engineering, 2016, 20(4): 1375-1384."
18243796,"Compressive strength of concrete at 28 days",1104,0.60,0.00,0.00,0.00,0.00,0.00,0.10,710,1240,0.36,330.0,297.0,"cem i 42.5r",198.0,150,,"np en 12390",水养,26.60,"Ferreira R M, Castro-Gomes J P, Costa P, et al. Effect of metakaolin on the chloride ingress properties of concrete[J]. KSCE Journal of Civil Engineering, 2016, 20(4): 1375-1384."
18243797,"Compressive strength of concrete at 28 days",1105,0.60,0.00,0.00,0.00,0.00,0.00,0.15,710,1240,0.36,330.0,280.5,"cem i 42.5r",198.0,150,,"np en 12390",水养,25.00,"Ferreira R M, Castro-Gomes J P, Costa P, et al. Effect of metakaolin on the chloride ingress properties of concrete[J]. KSCE Journal of Civil Engineering, 2016, 20(4): 1375-1384."
18243798,"Compressive strength of concrete at 28 days",1106,0.60,0.00,0.00,0.00,0.00,0.00,0.20,710,1240,0.36,330.0,264.0,"cem i 42.5r",198.0,150,,"np en 12390",水养,23.40,"Ferreira R M, Castro-Gomes J P, Costa P, et al. Effect of metakaolin on the chloride ingress properties of concrete[J]. KSCE Journal of Civil Engineering, 2016, 20(4): 1375-1384."
