Repository: pierluigiUNIVPM/Concrete-Strenght

File: Compressive strength of concrete at 28 days - 611.csv (part 8 of 25)
18242703,"Compressive strength of concrete at 28 days",11,0.35,0.25,0.00,0.00,0.00,0.00,0.00,850,1250,0.40,485.0,364.0,po42.5,170.0,100,×0.95,GB50081,标养,58.10,"王能. 不同养护条件对粉煤灰混凝土抗碳化性能的影响[D]. 浙江工业大学, 2014."
18242704,"Compressive strength of concrete at 28 days",12,0.35,0.35,0.00,0.00,0.00,0.00,0.00,850,1250,0.40,485.0,315.0,po42.5,170.0,100,×0.95,GB50081,标养,50.60,"王能. 不同养护条件对粉煤灰混凝土抗碳化性能的影响[D]. 浙江工业大学, 2014."
18242705,"Compressive strength of concrete at 28 days",13,0.50,0.00,0.00,0.00,0.00,0.00,0.00,730,1100,0.40,380.0,380.0,po42.5,190.0,100,,GB50081,标养,35.60,"邱洪林, 叶青. 早期标准养护时间对普通混凝土抗碳化能力的影响[J]. 浙江工业大学学报, 2008, 36(4): 436-440."
18242706,"Compressive strength of concrete at 28 days",14,0.50,0.00,0.00,0.00,0.00,0.00,0.00,730,1100,0.40,380.0,380.0,po42.5,190.0,100,,GB50081,标养,36.50,"邱洪林, 叶青. 早期标准养护时间对普通混凝土抗碳化能力的影响[J]. 浙江工业大学学报, 2008, 36(4): 436-440."
18243799,"Compressive strength of concrete at 28 days",1107,0.45,0.00,0.00,0.00,0.00,0.00,0.00,600,1240,0.33,440.0,440.0,"cem i 42.5r",200.0,150,,"np en 12390",水养,40.60,"Ferreira R M, Castro-Gomes J P, Costa P, et al. Effect of metakaolin on the chloride ingress properties of concrete[J]. KSCE Journal of Civil Engineering, 2016, 20(4): 1375-1384."
18243800,"Compressive strength of concrete at 28 days",1108,0.45,0.00,0.00,0.00,0.00,0.00,0.10,600,1240,0.33,440.0,396.0,"cem i 42.5r",200.0,150,,"np en 12390",水养,40.90,"Ferreira R M, Castro-Gomes J P, Costa P, et al. Effect of metakaolin on the chloride ingress properties of concrete[J]. KSCE Journal of Civil Engineering, 2016, 20(4): 1375-1384."
18243801,"Compressive strength of concrete at 28 days",1109,0.45,0.00,0.00,0.00,0.00,0.00,0.15,600,1240,0.33,440.0,374.0,"cem i 42.5r",200.0,150,,"np en 12390",水养,48.00,"Ferreira R M, Castro-Gomes J P, Costa P, et al. Effect of metakaolin on the chloride ingress properties of concrete[J]. KSCE Journal of Civil Engineering, 2016, 20(4): 1375-1384."
18243802,"Compressive strength of concrete at 28 days",1110,0.45,0.00,0.00,0.00,0.00,0.00,0.20,600,1240,0.33,440.0,352.0,"cem i 42.5r",200.0,150,,"np en 12390",水养,39.70,"Ferreira R M, Castro-Gomes J P, Costa P, et al. Effect of metakaolin on the chloride ingress properties of concrete[J]. KSCE Journal of Civil Engineering, 2016, 20(4): 1375-1384."
18243803,"Compressive strength of concrete at 28 days",1111,0.45,0.00,0.00,0.00,0.00,0.00,0.00,600,1240,0.33,440.0,440.0,"cem I v/a 42.5",200.0,150,,"np en 12390",水养,29.70,"Ferreira R M, Castro-Gomes J P, Costa P, et al. Effect of metakaolin on the chloride ingress properties of concrete[J]. KSCE Journal of Civil Engineering, 2016, 20(4): 1375-1384."
18243804,"Compressive strength of concrete at 28 days",1112,0.45,0.00,0.00,0.00,0.00,0.00,0.10,600,1240,0.33,440.0,396.0,"cem I v/a 42.5",200.0,150,,"np en 12390",水养,37.90,"Ferreira R M, Castro-Gomes J P, Costa P, et al. Effect of metakaolin on the chloride ingress properties of concrete[J]. KSCE Journal of Civil Engineering, 2016, 20(4): 1375-1384."
18243805,"Compressive strength of concrete at 28 days",1113,0.45,0.00,0.00,0.00,0.00,0.00,0.15,600,1240,0.33,440.0,374.0,"cem I v/a 42.5",200.0,150,,"np en 12390",水养,36.40,"Ferreira R M, Castro-Gomes J P, Costa P, et al. Effect of metakaolin on the chloride ingress properties of concrete[J]. KSCE Journal of Civil Engineering, 2016, 20(4): 1375-1384."
18243806,"Compressive strength of concrete at 28 days",1114,0.40,0.00,0.00,0.00,0.00,0.00,0.00,849,1000,0.46,463.0,463.0,"cem ii/a-l",185.0,,,,,63.70,"Bakera A T, Alexander M G. Use of metakaolin as supplementary cementitious material in concrete, with focus on durability properties[J]. RILEM Technical Letters, 2019, 4: 89-102."
18243807,"Compressive strength of concrete at 28 days",1115,0.40,0.00,0.00,0.00,0.00,0.00,0.10,834,1000,0.45,462.2,416.0,"cem ii/a-l",185.0,,,,,77.00,"Bakera A T, Alexander M G. Use of metakaolin as supplementary cementitious material in concrete, with focus on durability properties[J]. RILEM Technical Letters, 2019, 4: 89-102."
18243808,"Compressive strength of concrete at 28 days",1116,0.40,0.00,0.00,0.00,0.00,0.00,0.15,826,1000,0.45,462.4,393.0,"cem ii/a-l",185.0,,,,,81.20,"Bakera A T, Alexander M G. Use of metakaolin as supplementary cementitious material in concrete, with focus on durability properties[J]. RILEM Technical Letters, 2019, 4: 89-102."
18243809,"Compressive strength of concrete at 28 days",1117,0.40,0.00,0.00,0.00,0.00,0.00,0.20,818,1000,0.45,462.5,370.0,"cem ii/a-l",185.0,,,,,86.70,"Bakera A T, Alexander M G. Use of metakaolin as supplementary cementitious material in concrete, with focus on durability properties[J]. RILEM Technical Letters, 2019, 4: 89-102."
18243810,"Compressive strength of concrete at 28 days",1118,0.40,0.00,0.00,0.50,0.00,0.00,0.00,832,1000,0.45,462.0,231.0,"cem ii/a-l",185.0,,,,,61.00,"Bakera A T, Alexander M G. Use of metakaolin as supplementary cementitious material in concrete, with focus on durability properties[J]. RILEM Technical Letters, 2019, 4: 89-102."
18243811,"Compressive strength of concrete at 28 days",1119,0.50,0.00,0.00,0.00,0.00,0.00,0.00,932,1000,0.48,370.0,370.0,"cem ii/a-l",185.0,,,,,52.70,"Bakera A T, Alexander M G. Use of metakaolin as supplementary cementitious material in concrete, with focus on durability properties[J]. RILEM Technical Letters, 2019, 4: 89-102."
18243812,"Compressive strength of concrete at 28 days",1120,0.50,0.00,0.00,0.00,0.00,0.00,0.10,921,1000,0.48,370.0,333.0,"cem ii/a-l",185.0,,,,,63.30,"Bakera A T, Alexander M G. Use of metakaolin as supplementary cementitious material in concrete, with focus on durability properties[J]. RILEM Technical Letters, 2019, 4: 89-102."
18243813,"Compressive strength of concrete at 28 days",1121,0.50,0.00,0.00,0.00,0.00,0.00,0.15,914,1000,0.48,370.6,315.0,"cem ii/a-l",185.0,,,,,66.70,"Bakera A T, Alexander M G. Use of metakaolin as supplementary cementitious material in concrete, with focus on durability properties[J]. RILEM Technical Letters, 2019, 4: 89-102."
18243814,"Compressive strength of concrete at 28 days",1122,0.50,0.00,0.00,0.00,0.00,0.00,0.20,908,1000,0.48,370.0,296.0,"cem ii/a-l",185.0,,,,,74.80,"Bakera A T, Alexander M G. Use of metakaolin as supplementary cementitious material in concrete, with focus on durability properties[J]. RILEM Technical Letters, 2019, 4: 89-102."
18243815,"Compressive strength of concrete at 28 days",1123,0.50,0.00,0.00,0.50,0.00,0.00,0.00,919,1000,0.48,370.0,185.0,"cem ii/a-l",185.0,,,,,48.70,"Bakera A T, Alexander M G. Use of metakaolin as supplementary cementitious material in concrete, with focus on durability properties[J]. RILEM Technical Letters, 2019, 4: 89-102."
18243816,"Compressive strength of concrete at 28 days",1124,0.60,0.00,0.00,0.00,0.00,0.00,0.00,988,1000,0.50,308.0,308.0,"cem ii/a-l",185.0,,,,,42.20,"Bakera A T, Alexander M G. Use of metakaolin as supplementary cementitious material in concrete, with focus on durability properties[J]. RILEM Technical Letters, 2019, 4: 89-102."
18243817,"Compressive strength of concrete at 28 days",1125,0.60,0.00,0.00,0.00,0.00,0.00,0.10,977,1000,0.49,308.9,278.0,"cem ii/a-l",185.0,,,,,51.30,"Bakera A T, Alexander M G. Use of metakaolin as supplementary cementitious material in concrete, with focus on durability properties[J]. RILEM Technical Letters, 2019, 4: 89-102."
18243818,"Compressive strength of concrete at 28 days",1126,0.60,0.00,0.00,0.00,0.00,0.00,0.15,973,1000,0.49,308.2,262.0,"cem ii/a-l",185.0,,,,,55.00,"Bakera A T, Alexander M G. Use of metakaolin as supplementary cementitious material in concrete, with focus on durability properties[J]. RILEM Technical Letters, 2019, 4: 89-102."
18243819,"Compressive strength of concrete at 28 days",1127,0.60,0.00,0.00,0.00,0.00,0.00,0.20,968,1000,0.49,308.8,247.0,"cem ii/a-l",185.0,,,,,57.00,"Bakera A T, Alexander M G. Use of metakaolin as supplementary cementitious material in concrete, with focus on durability properties[J]. RILEM Technical Letters, 2019, 4: 89-102."
18243820,"Compressive strength of concrete at 28 days",1128,0.60,0.00,0.00,0.50,0.00,0.00,0.00,977,1000,0.49,308.0,154.0,"cem ii/a-l",185.0,,,,,43.20,"Bakera A T, Alexander M G. Use of metakaolin as supplementary cementitious material in concrete, with focus on durability properties[J]. RILEM Technical Letters, 2019, 4: 89-102."
18243821,"Compressive strength of concrete at 28 days",1129,0.54,0.00,0.00,0.00,0.00,0.00,0.00,718,1225,0.37,261.0,261.0,"cem ii b/v 42.5",141.0,圆柱,,,,27.00,"Bager D H. Aalborg Portlands’ durability project–25 years judgement[J]. Proc. of Nordic Miniseminar on Nordic Exposure Sites-input to revision of EN, 2008: 206-1."
18243822,"Compressive strength of concrete at 28 days",1130,0.57,0.00,0.09,0.00,0.00,0.00,0.00,780,1225,0.39,220.0,200.0,"cem I 42.5",125.0,圆柱,,,,36.00,"Bager D H. Aalborg Portlands’ durability project–25 years judgement[J]. Proc. of Nordic Miniseminar on Nordic Exposure Sites-input to revision of EN, 2008: 206-1."
18243823,"Compressive strength of concrete at 28 days",1131,0.52,0.00,0.00,0.00,0.00,0.00,0.00,732,1225,0.37,264.0,264.0,"cem I 42.5-sr",138.0,圆柱,,,,25.00,"Bager D H. Aalborg Portlands’ durability project–25 years judgement[J]. Proc. of Nordic Miniseminar on Nordic Exposure Sites-input to revision of EN, 2008: 206-1."
18243824,"Compressive strength of concrete at 28 days",1132,0.54,0.00,0.00,0.00,0.00,0.00,0.00,725,1225,0.37,261.0,261.0,"cem I 42.5",140.0,圆柱,,,,28.00,"Bager D H. Aalborg Portlands’ durability project–25 years judgement[J]. Proc. of Nordic Miniseminar on Nordic Exposure Sites-input to revision of EN, 2008: 206-1."
18243825,"Compressive strength of concrete at 28 days",1133,0.65,0.00,0.10,0.00,0.00,0.00,0.00,775,1225,0.39,220.0,199.0,"cem ii b/v 42.5",143.0,圆柱,,,,27.00,"Bager D H. Aalborg Portlands’ durability project–25 years judgement[J]. Proc. of Nordic Miniseminar on Nordic Exposure Sites-input to revision of EN, 2008: 206-1."
18243826,"Compressive strength of concrete at 28 days",1134,0.44,0.00,0.00,0.00,0.00,0.00,0.00,630,1225,0.34,333.0,333.0,"cem ii b/v 42.5",146.0,圆柱,,,,32.00,"Bager D H. Aalborg Portlands’ durability project–25 years judgement[J]. Proc. of Nordic Miniseminar on Nordic Exposure Sites-input to revision of EN, 2008: 206-1."
18243827,"Compressive strength of concrete at 28 days",1135,0.50,0.00,0.09,0.00,0.00,0.00,0.00,725,1225,0.37,282.0,256.0,"cem I 42.5",141.0,圆柱,,,,51.00,"Bager D H. Aalborg Portlands’ durability project–25 years judgement[J]. Proc. of Nordic Miniseminar on Nordic Exposure Sites-input to revision of EN, 2008: 206-1."
18243828,"Compressive strength of concrete at 28 days",1136,0.42,0.00,0.00,0.00,0.00,0.00,0.00,653,1225,0.35,340.0,340.0,"cem I 42.5-sr",142.0,圆柱,,,,40.00,"Bager D H. Aalborg Portlands’ durability project–25 years judgement[J]. Proc. of Nordic Miniseminar on Nordic Exposure Sites-input to revision of EN, 2008: 206-1."
18243829,"Compressive strength of concrete at 28 days",1137,0.49,0.00,0.09,0.00,0.00,0.00,0.00,703,1225,0.36,286.0,260.0,"cem ii b/v 42.5",140.0,圆柱,,,,34.00,"Bager D H. Aalborg Portlands’ durability project–25 years judgement[J]. Proc. of Nordic Miniseminar on Nordic Exposure Sites-input to revision of EN, 2008: 206-1."
18243830,"Compressive strength of concrete at 28 days",1138,0.36,0.17,0.00,0.00,0.00,0.00,0.00,600,1225,0.33,392.0,327.0,"cem I 42.5-sr",141.0,圆柱,,,,44.00,"Bager D H. Aalborg Portlands’ durability project–25 years judgement[J]. Proc. of Nordic Miniseminar on Nordic Exposure Sites-input to revision of EN, 2008: 206-1."
18243831,"Compressive strength of concrete at 28 days",1139,0.43,0.00,0.00,0.00,0.00,0.00,0.00,635,1225,0.34,334.0,334.0,"cem I 42.5",144.0,圆柱,,,,38.00,"Bager D H. Aalborg Portlands’ durability project–25 years judgement[J]. Proc. of Nordic Miniseminar on Nordic Exposure Sites-input to revision of EN, 2008: 206-1."
18243832,"Compressive strength of concrete at 28 days",1140,0.42,0.00,0.00,0.00,0.00,0.00,0.00,565,1225,0.32,397.0,397.0,"cem ii b/v 42.5",165.0,圆柱,,,,38.00,"Bager D H. Aalborg Portlands’ durability project–25 years judgement[J]. Proc. of Nordic Miniseminar on Nordic Exposure Sites-input to revision of EN, 2008: 206-1."
18243833,"Compressive strength of concrete at 28 days",1141,0.42,0.00,0.09,0.00,0.00,0.00,0.00,640,1225,0.34,330.0,300.0,"cem I 42.5",140.0,圆柱,,,,49.00,"Bager D H. Aalborg Portlands’ durability project–25 years judgement[J]. Proc. of Nordic Miniseminar on Nordic Exposure Sites-input to revision of EN, 2008: 206-1."
18243834,"Compressive strength of concrete at 28 days",1142,0.36,0.00,0.00,0.00,0.00,0.00,0.00,592,1225,0.33,390.0,390.0,"cem I 42.5-sr",142.0,圆柱,,,,48.00,"Bager D H. Aalborg Portlands’ durability project–25 years judgement[J]. Proc. of Nordic Miniseminar on Nordic Exposure Sites-input to revision of EN, 2008: 206-1."
18243835,"Compressive strength of concrete at 28 days",1143,0.41,0.00,0.09,0.00,0.00,0.00,0.00,670,1225,0.35,330.0,300.0,"cem I 42.5-sr",136.0,圆柱,,,,62.00,"Bager D H. Aalborg Portlands’ durability project–25 years judgement[J]. Proc. of Nordic Miniseminar on Nordic Exposure Sites-input to revision of EN, 2008: 206-1."
18243836,"Compressive strength of concrete at 28 days",1144,0.43,0.00,0.10,0.00,0.00,0.00,0.00,635,1225,0.34,332.0,300.0,"cem ii b/v 42.5",143.0,圆柱,,,,46.00,"Bager D H. Aalborg Portlands’ durability project–25 years judgement[J]. Proc. of Nordic Miniseminar on Nordic Exposure Sites-input to revision of EN, 2008: 206-1."
18243837,"Compressive strength of concrete at 28 days",1145,0.41,0.00,0.00,0.00,0.00,0.00,0.00,,,,405.0,405.0,"CEM IIB-S 42.5 N",165.0,150,,,,56.30,"Kuosa H, Vesikari E, Holt E, et al. Field and laboratory testing and service life modelling in Finland[C]//Nordic Exposure Sites: Input to revisions of EN206-1. Workshop Proceedings from a Nordic Miniseminar. The Nordic Concrete Federation (NCF), 2008: 181-208."
18243838,"Compressive strength of concrete at 28 days",1146,0.42,0.00,0.00,0.00,0.00,0.00,0.00,,,,387.0,387.0,"CEM.i 42.5 N-SR",161.0,150,,,,46.40,"Kuosa H, Vesikari E, Holt E, et al. Field and laboratory testing and service life modelling in Finland[C]//Nordic Exposure Sites: Input to revisions of EN206-1. Workshop Proceedings from a Nordic Miniseminar. The Nordic Concrete Federation (NCF), 2008: 181-208."
18243839,"Compressive strength of concrete at 28 days",1147,0.42,0.00,0.00,0.00,0.00,0.00,0.00,,,,428.0,428.0,"CEM I/A-M(S-LL)42.5 N",179.0,150,,,,38.00,"Kuosa H, Vesikari E, Holt E, et al. Field and laboratory testing and service life modelling in Finland[C]//Nordic Exposure Sites: Input to revisions of EN206-1. Workshop Proceedings from a Nordic Miniseminar. The Nordic Concrete Federation (NCF), 2008: 181-208."
18243840,"Compressive strength of concrete at 28 days",1148,0.42,0.00,0.00,0.00,0.00,0.00,0.00,,,,421.0,421.0,"CEM IIA-LL 42.5 R",176.0,150,,,,41.20,"Kuosa H, Vesikari E, Holt E, et al. Field and laboratory testing and service life modelling in Finland[C]//Nordic Exposure Sites: Input to revisions of EN206-1. Workshop Proceedings from a Nordic Miniseminar. The Nordic Concrete Federation (NCF), 2008: 181-208."
18243841,"Compressive strength of concrete at 28 days",1149,0.42,0.00,0.00,0.00,0.00,0.00,0.00,,,,417.0,417.0,"CEM I 52.5 R",175.0,150,,,,58.50,"Kuosa H, Vesikari E, Holt E, et al. Field and laboratory testing and service life modelling in Finland[C]//Nordic Exposure Sites: Input to revisions of EN206-1. Workshop Proceedings from a Nordic Miniseminar. The Nordic Concrete Federation (NCF), 2008: 181-208."
18243842,"Compressive strength of concrete at 28 days",1150,0.38,0.00,0.00,0.50,0.00,0.00,0.00,,,,434.0,217.0,"CEM IIA-LL 42.5 R",163.0,150,,,,46.00,"Kuosa H, Vesikari E, Holt E, et al. Field and laboratory testing and service life modelling in Finland[C]//Nordic Exposure Sites: Input to revisions of EN206-1. Workshop Proceedings from a Nordic Miniseminar. The Nordic Concrete Federation (NCF), 2008: 181-208."
18243843,"Compressive strength of concrete at 28 days",1151,0.38,0.24,0.00,0.00,0.00,0.00,0.00,,,,452.6,344.0,"CEM IIA-LL 42.5 R",173.0,150,,,,54.60,"Kuosa H, Vesikari E, Holt E, et al. Field and laboratory testing and service life modelling in Finland[C]//Nordic Exposure Sites: Input to revisions of EN206-1. Workshop Proceedings from a Nordic Miniseminar. The Nordic Concrete Federation (NCF), 2008: 181-208."
18243844,"Compressive strength of concrete at 28 days",1152,0.42,0.00,0.00,0.00,0.00,0.00,0.00,,,,410.0,410.0,"CEM I/A-M(S-LL)42.5N",172.0,150,,,,50.60,"Kuosa H, Vesikari E, Holt E, et al. Field and laboratory testing and service life modelling in Finland[C]//Nordic Exposure Sites: Input to revisions of EN206-1. Workshop Proceedings from a Nordic Miniseminar. The Nordic Concrete Federation (NCF), 2008: 181-208."
18243845,"Compressive strength of concrete at 28 days",1153,0.42,0.00,0.00,0.00,0.00,0.00,0.00,,,,406.0,406.0,"CEM I/A-M(S-LD)42.5 N",170.5,150,,,,46.10,"Kuosa H, Vesikari E, Holt E, et al. Field and laboratory testing and service life modelling in Finland[C]//Nordic Exposure Sites: Input to revisions of EN206-1. Workshop Proceedings from a Nordic Miniseminar. The Nordic Concrete Federation (NCF), 2008: 181-208."
18243846,"Compressive strength of concrete at 28 days",1154,0.42,0.00,0.00,0.00,0.00,0.00,0.00,,,,407.0,407.0,"CEM I/A-M(S-LL)42.5N",170.9,150,,,,48.90,"Kuosa H, Vesikari E, Holt E, et al. Field and laboratory testing and service life modelling in Finland[C]//Nordic Exposure Sites: Input to revisions of EN206-1. Workshop Proceedings from a Nordic Miniseminar. The Nordic Concrete Federation (NCF), 2008: 181-208."
18243847,"Compressive strength of concrete at 28 days",1155,0.42,0.00,0.00,0.00,0.00,0.00,0.00,,,,406.0,406.0,"CEM II/A-M(S-LL)42.5N",170.5,150,,,,39.00,"Kuosa H, Vesikari E, Holt E, et al. Field and laboratory testing and service life modelling in Finland[C]//Nordic Exposure Sites: Input to revisions of EN206-1. Workshop Proceedings from a Nordic Miniseminar. The Nordic Concrete Federation (NCF), 2008: 181-208."
18243848,"Compressive strength of concrete at 28 days",1156,0.42,0.00,0.00,0.00,0.00,0.00,0.00,,,,435.0,435.0,"CEM II/A-M(S-LL)42.5 N",182.7,150,,,,51.00,"Kuosa H, Vesikari E, Holt E, et al. Field and laboratory testing and service life modelling in Finland[C]//Nordic Exposure Sites: Input to revisions of EN206-1. Workshop Proceedings from a Nordic Miniseminar. The Nordic Concrete Federation (NCF), 2008: 181-208."
18243849,"Compressive strength of concrete at 28 days",1157,0.42,0.00,0.00,0.00,0.00,0.00,0.00,,,,426.0,426.0,"CEM I/A-M(S-LL)42.5N",178.9,150,,,,35.00,"Kuosa H, Vesikari E, Holt E, et al. Field and laboratory testing and service life modelling in Finland[C]//Nordic Exposure Sites: Input to revisions of EN206-1. Workshop Proceedings from a Nordic Miniseminar. The Nordic Concrete Federation (NCF), 2008: 181-208."
18243850,"Compressive strength of concrete at 28 days",1158,0.47,0.00,0.00,0.00,0.00,0.00,0.00,,,,339.0,339.0,"CEM II/ b-s42.5 N",159.3,150,,,,45.50,"Kuosa H, Vesikari E, Holt E, et al. Field and laboratory testing and service life modelling in Finland[C]//Nordic Exposure Sites: Input to revisions of EN206-1. Workshop Proceedings from a Nordic Miniseminar. The Nordic Concrete Federation (NCF), 2008: 181-208."
18243851,"Compressive strength of concrete at 28 days",1159,0.49,0.00,0.00,0.00,0.00,0.00,0.00,,,,333.0,333.0,"CEM I/A-M(S-LL)42.5 N",163.2,150,,,,40.10,"Kuosa H, Vesikari E, Holt E, et al. Field and laboratory testing and service life modelling in Finland[C]//Nordic Exposure Sites: Input to revisions of EN206-1. Workshop Proceedings from a Nordic Miniseminar. The Nordic Concrete Federation (NCF), 2008: 181-208."
18243852,"Compressive strength of concrete at 28 days",1160,0.46,0.00,0.00,0.00,0.00,0.00,0.00,,,,334.0,334.0,"CEM I 52.5N",153.6,150,,,,46.30,"Kuosa H, Vesikari E, Holt E, et al. Field and laboratory testing and service life modelling in Finland[C]//Nordic Exposure Sites: Input to revisions of EN206-1. Workshop Proceedings from a Nordic Miniseminar. The Nordic Concrete Federation (NCF), 2008: 181-208."
18243853,"Compressive strength of concrete at 28 days",1161,0.51,0.00,0.00,0.00,0.00,0.00,0.00,,,,337.0,337.0,"CEM IMA-LL 42.5 R",171.9,150,,,,44.90,"Kuosa H, Vesikari E, Holt E, et al. Field and laboratory testing and service life modelling in Finland[C]//Nordic Exposure Sites: Input to revisions of EN206-1. Workshop Proceedings from a Nordic Miniseminar. The Nordic Concrete Federation (NCF), 2008: 181-208."
18243854,"Compressive strength of concrete at 28 days",1162,0.40,0.00,0.00,0.00,0.00,0.00,0.00,,,,451.0,451.0,"CEM1 52.5R",180.4,150,,,,50.30,"Kuosa H, Vesikari E, Holt E, et al. Field and laboratory testing and service life modelling in Finland[C]//Nordic Exposure Sites: Input to revisions of EN206-1. Workshop Proceedings from a Nordic Miniseminar. The Nordic Concrete Federation (NCF), 2008: 181-208."
18243855,"Compressive strength of concrete at 28 days",1163,0.50,0.00,0.00,0.00,0.00,0.00,0.00,,,,333.0,333.0,"CEM I/A-M(S-LL)42.5 N",166.5,150,,,,44.50,"Kuosa H, Vesikari E, Holt E, et al. Field and laboratory testing and service life modelling in Finland[C]//Nordic Exposure Sites: Input to revisions of EN206-1. Workshop Proceedings from a Nordic Miniseminar. The Nordic Concrete Federation (NCF), 2008: 181-208."
18243856,"Compressive strength of concrete at 28 days",1164,0.60,0.00,0.00,0.00,0.00,0.00,0.00,,,,273.0,273.0,"CEM II/ b-s 42. 5N",163.8,150,,,,32.80,"Kuosa H, Vesikari E, Holt E, et al. Field and laboratory testing and service life modelling in Finland[C]//Nordic Exposure Sites: Input to revisions of EN206-1. Workshop Proceedings from a Nordic Miniseminar. The Nordic Concrete Federation (NCF), 2008: 181-208."
18243857,"Compressive strength of concrete at 28 days",1165,0.58,0.00,0.00,0.00,0.00,0.00,0.00,,,,321.0,321.0,"CEM II/A-M(S-LL)42.5 N",186.2,150,,,,35.50,"Kuosa H, Vesikari E, Holt E, et al. Field and laboratory testing and service life modelling in Finland[C]//Nordic Exposure Sites: Input to revisions of EN206-1. Workshop Proceedings from a Nordic Miniseminar. The Nordic Concrete Federation (NCF), 2008: 181-208."
18243858,"Compressive strength of concrete at 28 days",1166,0.54,0.00,0.00,0.00,0.00,0.00,0.00,,,,300.0,300.0,"CEM I 52.5N",162.0,150,,,,39.50,"Kuosa H, Vesikari E, Holt E, et al. Field and laboratory testing and service life modelling in Finland[C]//Nordic Exposure Sites: Input to revisions of EN206-1. Workshop Proceedings from a Nordic Miniseminar. The Nordic Concrete Federation (NCF), 2008: 181-208."
18243859,"Compressive strength of concrete at 28 days",1167,0.54,0.00,0.00,0.00,0.00,0.00,0.00,,,,322.0,322.0,"CEMIIA-LL 42.5 R",173.9,150,,,,41.20,"Kuosa H, Vesikari E, Holt E, et al. Field and laboratory testing and service life modelling in Finland[C]//Nordic Exposure Sites: Input to revisions of EN206-1. Workshop Proceedings from a Nordic Miniseminar. The Nordic Concrete Federation (NCF), 2008: 181-208."
18243860,"Compressive strength of concrete at 28 days",1168,0.41,0.00,0.00,0.00,0.00,0.00,0.00,,,,420.0,420.0,"CEM I/A-M(S-LL)42.5 N",172.2,150,,,,64.00,"Kuosa H, Vesikari E, Holt E, et al. Field and laboratory testing and service life modelling in Finland[C]//Nordic Exposure Sites: Input to revisions of EN206-1. Workshop Proceedings from a Nordic Miniseminar. The Nordic Concrete Federation (NCF), 2008: 181-208."
18243861,"Compressive strength of concrete at 28 days",1169,0.41,0.00,0.00,0.00,0.00,0.00,0.00,,,,420.0,420.0,"CEM I/A-M(S-LL)42.5N",172.2,150,,,,57.20,"Kuosa H, Vesikari E, Holt E, et al. Field and laboratory testing and service life modelling in Finland[C]//Nordic Exposure Sites: Input to revisions of EN206-1. Workshop Proceedings from a Nordic Miniseminar. The Nordic Concrete Federation (NCF), 2008: 181-208."
18243862,"Compressive strength of concrete at 28 days",1170,0.41,0.00,0.00,0.00,0.00,0.00,0.00,,,,420.0,420.0,"CEM II/A-M(S-LD)42.5N",172.2,150,,,,46.30,"Kuosa H, Vesikari E, Holt E, et al. Field and laboratory testing and service life modelling in Finland[C]//Nordic Exposure Sites: Input to revisions of EN206-1. Workshop Proceedings from a Nordic Miniseminar. The Nordic Concrete Federation (NCF), 2008: 181-208."
18243863,"Compressive strength of concrete at 28 days",1171,0.41,0.00,0.00,0.00,0.00,0.00,0.00,,,,420.0,420.0,"CEM I/A-M(S-LL)42.5 N",172.2,150,,,,52.80,"Kuosa H, Vesikari E, Holt E, et al. Field and laboratory testing and service life modelling in Finland[C]//Nordic Exposure Sites: Input to revisions of EN206-1. Workshop Proceedings from a Nordic Miniseminar. The Nordic Concrete Federation (NCF), 2008: 181-208."
18243864,"Compressive strength of concrete at 28 days",1172,0.29,0.00,0.00,0.00,0.00,0.00,0.00,,,,511.0,511.0,"cem I 52.5r",146.0,150,,,,81.00,"Kuosa H, Vesikari E, Holt E, et al. Field and laboratory testing and service life modelling in Finland[C]//Nordic Exposure Sites: Input to revisions of EN206-1. Workshop Proceedings from a Nordic Miniseminar. The Nordic Concrete Federation (NCF), 2008: 181-208."
18243865,"Compressive strength of concrete at 28 days",1173,0.39,0.00,0.00,0.00,0.00,0.00,0.00,,,,365.0,365.0,"cem I 52.5r",144.0,150,,,,78.00,"Kuosa H, Vesikari E, Holt E, et al. Field and laboratory testing and service life modelling in Finland[C]//Nordic Exposure Sites: Input to revisions of EN206-1. Workshop Proceedings from a Nordic Miniseminar. The Nordic Concrete Federation (NCF), 2008: 181-208."
18243866,"Compressive strength of concrete at 28 days",1174,0.28,0.00,0.03,0.00,0.00,0.00,0.00,,,,506.2,491.0,"cem I 52.5r",144.0,150,,,,87.00,"Kuosa H, Vesikari E, Holt E, et al. Field and laboratory testing and service life modelling in Finland[C]//Nordic Exposure Sites: Input to revisions of EN206-1. Workshop Proceedings from a Nordic Miniseminar. The Nordic Concrete Federation (NCF), 2008: 181-208."
18243867,"Compressive strength of concrete at 28 days",1175,0.29,0.00,0.07,0.00,0.00,0.00,0.00,,,,500.0,467.0,"cem I 52.5r",144.0,150,,,,98.00,"Kuosa H, Vesikari E, Holt E, et al. Field and laboratory testing and service life modelling in Finland[C]//Nordic Exposure Sites: Input to revisions of EN206-1. Workshop Proceedings from a Nordic Miniseminar. The Nordic Concrete Federation (NCF), 2008: 181-208."
18243868,"Compressive strength of concrete at 28 days",1176,0.29,0.00,0.09,0.00,0.00,0.00,0.00,,,,495.6,451.0,"cem I 52.5r",144.0,150,,,,98.00,"Kuosa H, Vesikari E, Holt E, et al. Field and laboratory testing and service life modelling in Finland[C]//Nordic Exposure Sites: Input to revisions of EN206-1. Workshop Proceedings from a Nordic Miniseminar. The Nordic Concrete Federation (NCF), 2008: 181-208."
18243869,"Compressive strength of concrete at 28 days",1177,0.34,0.00,0.07,0.00,0.00,0.00,0.00,,,,428.9,401.0,"cem I 52.5r",145.0,150,,,,90.00,"Kuosa H, Vesikari E, Holt E, et al. Field and laboratory testing and service life modelling in Finland[C]//Nordic Exposure Sites: Input to revisions of EN206-1. Workshop Proceedings from a Nordic Miniseminar. The Nordic Concrete Federation (NCF), 2008: 181-208."
18243870,"Compressive strength of concrete at 28 days",1178,0.40,0.00,0.03,0.00,0.00,0.00,0.00,,,,361.9,351.0,"cem I 52.5r",146.0,150,,,,82.00,"Kuosa H, Vesikari E, Holt E, et al. Field and laboratory testing and service life modelling in Finland[C]//Nordic Exposure Sites: Input to revisions of EN206-1. Workshop Proceedings from a Nordic Miniseminar. The Nordic Concrete Federation (NCF), 2008: 181-208."
18243871,"Compressive strength of concrete at 28 days",1179,0.41,0.00,0.06,0.00,0.00,0.00,0.00,,,,356.8,334.0,"cem I 52.5r",146.0,150,,,,92.00,"Kuosa H, Vesikari E, Holt E, et al. Field and laboratory testing and service life modelling in Finland[C]//Nordic Exposure Sites: Input to revisions of EN206-1. Workshop Proceedings from a Nordic Miniseminar. The Nordic Concrete Federation (NCF), 2008: 181-208."
18243872,"Compressive strength of concrete at 28 days",1180,0.41,0.00,0.09,0.00,0.00,0.00,0.00,,,,353.8,322.0,"cem I 52.5r",146.0,150,,,,90.00,"Kuosa H, Vesikari E, Holt E, et al. Field and laboratory testing and service life modelling in Finland[C]//Nordic Exposure Sites: Input to revisions of EN206-1. Workshop Proceedings from a Nordic Miniseminar. The Nordic Concrete Federation (NCF), 2008: 181-208."
18243873,"Compressive strength of concrete at 28 days",1181,0.28,0.00,0.00,0.06,0.00,0.00,0.00,,,,506.4,476.0,"cem I 52.5r",144.0,150,,,,90.00,"Kuosa H, Vesikari E, Holt E, et al. Field and laboratory testing and service life modelling in Finland[C]//Nordic Exposure Sites: Input to revisions of EN206-1. Workshop Proceedings from a Nordic Miniseminar. The Nordic Concrete Federation (NCF), 2008: 181-208."
18243874,"Compressive strength of concrete at 28 days",1182,0.29,0.00,0.05,0.22,0.00,0.00,0.00,,,,494.5,361.0,"cem I 52.5r",144.0,150,,,,99.00,"Kuosa H, Vesikari E, Holt E, et al. Field and laboratory testing and service life modelling in Finland[C]//Nordic Exposure Sites: Input to revisions of EN206-1. Workshop Proceedings from a Nordic Miniseminar. The Nordic Concrete Federation (NCF), 2008: 181-208."
18243875,"Compressive strength of concrete at 28 days",1183,0.40,0.00,0.00,0.07,0.00,0.00,0.00,,,,364.0,340.0,"cem I 52.5r",146.0,150,,,,84.00,"Kuosa H, Vesikari E, Holt E, et al. Field and laboratory testing and service life modelling in Finland[C]//Nordic Exposure Sites: Input to revisions of EN206-1. Workshop Proceedings from a Nordic Miniseminar. The Nordic Concrete Federation (NCF), 2008: 181-208."
18243876,"Compressive strength of concrete at 28 days",1184,0.41,0.00,0.22,0.05,0.00,0.00,0.00,,,,353.4,258.0,"cem I 52.5r",146.0,150,,,,89.00,"Kuosa H, Vesikari E, Holt E, et al. Field and laboratory testing and service life modelling in Finland[C]//Nordic Exposure Sites: Input to revisions of EN206-1. Workshop Proceedings from a Nordic Miniseminar. The Nordic Concrete Federation (NCF), 2008: 181-208."
18243877,"Compressive strength of concrete at 28 days",1185,0.30,0.09,0.06,0.00,0.00,0.00,0.00,,,,489.4,416.0,"cem I 52.5r",144.0,150,,,,97.00,"Kuosa H, Vesikari E, Holt E, et al. Field and laboratory testing and service life modelling in Finland[C]//Nordic Exposure Sites: Input to revisions of EN206-1. Workshop Proceedings from a Nordic Miniseminar. The Nordic Concrete Federation (NCF), 2008: 181-208."
18243878,"Compressive strength of concrete at 28 days",1186,0.32,0.27,0.05,0.00,0.00,0.00,0.00,,,,460.3,313.0,"cem I 52.5r",145.0,150,,,,87.00,"Kuosa H, Vesikari E, Holt E, et al. Field and laboratory testing and service life modelling in Finland[C]//Nordic Exposure Sites: Input to revisions of EN206-1. Workshop Proceedings from a Nordic Miniseminar. The Nordic Concrete Federation (NCF), 2008: 181-208."
18243879,"Compressive strength of concrete at 28 days",1187,0.30,0.16,0.05,0.00,0.00,0.00,0.00,,,,474.7,375.0,"cem I 52.5r",145.0,150,,,,89.00,"Kuosa H, Vesikari E, Holt E, et al. Field and laboratory testing and service life modelling in Finland[C]//Nordic Exposure Sites: Input to revisions of EN206-1. Workshop Proceedings from a Nordic Miniseminar. The Nordic Concrete Federation (NCF), 2008: 181-208."
18243880,"Compressive strength of concrete at 28 days",1188,0.42,0.09,0.06,0.00,0.00,0.00,0.00,,,,349.4,297.0,"cem I 52.5r",146.0,150,,,,83.00,"Kuosa H, Vesikari E, Holt E, et al. Field and laboratory testing and service life modelling in Finland[C]//Nordic Exposure Sites: Input to revisions of EN206-1. Workshop Proceedings from a Nordic Miniseminar. The Nordic Concrete Federation (NCF), 2008: 181-208."
18243881,"Compressive strength of concrete at 28 days",1189,0.43,0.16,0.06,0.00,0.00,0.00,0.00,,,,343.6,268.0,"cem I 52.5r",146.0,150,,,,81.00,"Kuosa H, Vesikari E, Holt E, et al. Field and laboratory testing and service life modelling in Finland[C]//Nordic Exposure Sites: Input to revisions of EN206-1. Workshop Proceedings from a Nordic Miniseminar. The Nordic Concrete Federation (NCF), 2008: 181-208."
18243882,"Compressive strength of concrete at 28 days",1190,0.45,0.27,0.05,0.00,0.00,0.00,0.00,,,,327.9,223.0,"cem I 52.5r",146.0,150,,,,72.00,"Kuosa H, Vesikari E, Holt E, et al. Field and laboratory testing and service life modelling in Finland[C]//Nordic Exposure Sites: Input to revisions of EN206-1. Workshop Proceedings from a Nordic Miniseminar. The Nordic Concrete Federation (NCF), 2008: 181-208."
18243883,"Compressive strength of concrete at 28 days",1191,0.29,0.07,0.00,0.00,0.00,0.00,0.00,,,,500.0,467.0,"cem I 52.5r",144.0,150,,,,78.00,"Kuosa H, Vesikari E, Holt E, et al. Field and laboratory testing and service life modelling in Finland[C]//Nordic Exposure Sites: Input to revisions of EN206-1. Workshop Proceedings from a Nordic Miniseminar. The Nordic Concrete Federation (NCF), 2008: 181-208."
18243884,"Compressive strength of concrete at 28 days",1192,0.34,0.07,0.00,0.00,0.00,0.00,0.00,,,,428.9,401.0,"cem I 52.5r",146.0,150,,,,71.00,"Kuosa H, Vesikari E, Holt E, et al. Field and laboratory testing and service life modelling in Finland[C]//Nordic Exposure Sites: Input to revisions of EN206-1. Workshop Proceedings from a Nordic Miniseminar. The Nordic Concrete Federation (NCF), 2008: 181-208."
18243885,"Compressive strength of concrete at 28 days",1193,0.41,0.06,0.00,0.00,0.00,0.00,0.00,,,,355.3,334.0,"cem I 52.5r",145.0,150,,,,67.00,"Kuosa H, Vesikari E, Holt E, et al. Field and laboratory testing and service life modelling in Finland[C]//Nordic Exposure Sites: Input to revisions of EN206-1. Workshop Proceedings from a Nordic Miniseminar. The Nordic Concrete Federation (NCF), 2008: 181-208."
18243886,"Compressive strength of concrete at 28 days",1194,0.58,0.00,0.00,0.00,0.00,0.00,0.00,,,,250.0,250.0,"CEMIIA-LL 42.5 R",144.0,150,,,,33.00,"Kuosa H, Vesikari E, Holt E, et al. Field and laboratory testing and service life modelling in Finland[C]//Nordic Exposure Sites: Input to revisions of EN206-1. Workshop Proceedings from a Nordic Miniseminar. The Nordic Concrete Federation (NCF), 2008: 181-208."
18243887,"Compressive strength of concrete at 28 days",1195,0.48,0.20,0.00,0.00,0.00,0.00,0.00,,,,288.8,231.0,"CEMIIA-LL 42.5 R",139.0,150,,,,37.00,"Kuosa H, Vesikari E, Holt E, et al. Field and laboratory testing and service life modelling in Finland[C]//Nordic Exposure Sites: Input to revisions of EN206-1. Workshop Proceedings from a Nordic Miniseminar. The Nordic Concrete Federation (NCF), 2008: 181-208."
18243888,"Compressive strength of concrete at 28 days",1196,0.39,0.40,0.00,0.00,0.00,0.00,0.00,,,,346.7,208.0,"CEMIIA-LL 42.5 R",136.0,150,,,,44.00,"Kuosa H, Vesikari E, Holt E, et al. Field and laboratory testing and service life modelling in Finland[C]//Nordic Exposure Sites: Input to revisions of EN206-1. Workshop Proceedings from a Nordic Miniseminar. The Nordic Concrete Federation (NCF), 2008: 181-208."
18243889,"Compressive strength of concrete at 28 days",1197,0.30,0.60,0.00,0.00,0.00,0.00,0.00,,,,432.5,173.0,"CEMIIA-LL 42.5 R",129.0,150,,,,39.00,"Kuosa H, Vesikari E, Holt E, et al. Field and laboratory testing and service life modelling in Finland[C]//Nordic Exposure Sites: Input to revisions of EN206-1. Workshop Proceedings from a Nordic Miniseminar. The Nordic Concrete Federation (NCF), 2008: 181-208."
18243890,"Compressive strength of concrete at 28 days",1198,0.49,0.00,0.00,0.00,0.00,0.00,0.00,,,,343.0,343.0,"CEM I/A-M(S-LL)42.5 N",167.0,150,,,,43.00,"Kuosa H, Vesikari E, Holt E, et al. Field and laboratory testing and service life modelling in Finland[C]//Nordic Exposure Sites: Input to revisions of EN206-1. Workshop Proceedings from a Nordic Miniseminar. The Nordic Concrete Federation (NCF), 2008: 181-208."
18243891,"Compressive strength of concrete at 28 days",1199,0.49,0.00,0.00,0.25,0.00,0.00,0.00,,,,337.3,253.0,"CEM I/A-M(S-LL)42.5 N",165.0,150,,,,37.00,"Kuosa H, Vesikari E, Holt E, et al. Field and laboratory testing and service life modelling in Finland[C]//Nordic Exposure Sites: Input to revisions of EN206-1. Workshop Proceedings from a Nordic Miniseminar. The Nordic Concrete Federation (NCF), 2008: 181-208."
18243892,"Compressive strength of concrete at 28 days",1200,0.49,0.00,0.00,0.50,0.00,0.00,0.00,,,,340.0,170.0,"CEM I/A-M(S-LL)42.5 N",167.0,150,,,,36.00,"Kuosa H, Vesikari E, Holt E, et al. Field and laboratory testing and service life modelling in Finland[C]//Nordic Exposure Sites: Input to revisions of EN206-1. Workshop Proceedings from a Nordic Miniseminar. The Nordic Concrete Federation (NCF), 2008: 181-208."
18243893,"Compressive strength of concrete at 28 days",1201,0.49,0.00,0.00,0.70,0.00,0.00,0.00,,,,340.0,102.0,"CEM I/A-M(S-LL)42.5 N",168.0,150,,,,33.00,"Kuosa H, Vesikari E, Holt E, et al. Field and laboratory testing and service life modelling in Finland[C]//Nordic Exposure Sites: Input to revisions of EN206-1. Workshop Proceedings from a Nordic Miniseminar. The Nordic Concrete Federation (NCF), 2008: 181-208."
18243894,"Compressive strength of concrete at 28 days",1202,0.60,0.00,0.00,0.00,0.00,0.00,0.00,,,,279.0,279.0,"CEMIIA-LL 42.5 R",168.0,150,,,,30.00,"Kuosa H, Vesikari E, Holt E, et al. Field and laboratory testing and service life modelling in Finland[C]//Nordic Exposure Sites: Input to revisions of EN206-1. Workshop Proceedings from a Nordic Miniseminar. The Nordic Concrete Federation (NCF), 2008: 181-208."
18243895,"Compressive strength of concrete at 28 days",1203,0.47,0.00,0.00,0.40,0.00,0.00,0.00,,,,346.7,208.0,"CEMIIA-LL 42.5 R",163.0,150,,,,24.00,"Kuosa H, Vesikari E, Holt E, et al. Field and laboratory testing and service life modelling in Finland[C]//Nordic Exposure Sites: Input to revisions of EN206-1. Workshop Proceedings from a Nordic Miniseminar. The Nordic Concrete Federation (NCF), 2008: 181-208."
18243896,"Compressive strength of concrete at 28 days",1204,0.36,0.00,0.00,0.60,0.00,0.00,0.00,,,,430.0,172.0,"CEMIIA-LL 42.5 R",156.0,150,,,,25.00,"Kuosa H, Vesikari E, Holt E, et al. Field and laboratory testing and service life modelling in Finland[C]//Nordic Exposure Sites: Input to revisions of EN206-1. Workshop Proceedings from a Nordic Miniseminar. The Nordic Concrete Federation (NCF), 2008: 181-208."
18243897,"Compressive strength of concrete at 28 days",1205,0.35,0.00,0.00,0.00,0.00,0.00,0.00,780,1170,0.40,400.0,400.0,"cem I 42.5",140.0,100,,,,82.00,"Jones M R, Song Z T, Xu H R. Effect of supplymentary cements on minimising chloride ingress in high performance concrete[C]//V International PhD Student Workshop on Durability of Reinforced Concrete. 122."
18243898,"Compressive strength of concrete at 28 days",1206,0.35,0.30,0.00,0.00,0.00,0.00,0.00,760,1140,0.40,400.0,280.0,"cem I 42.5",140.0,100,,,,68.00,"Jones M R, Song Z T, Xu H R. Effect of supplymentary cements on minimising chloride ingress in high performance concrete[C]//V International PhD Student Workshop on Durability of Reinforced Concrete. 122."
18243899,"Compressive strength of concrete at 28 days",1207,0.35,0.30,0.00,0.00,0.10,0.00,0.00,760,1140,0.40,400.0,240.0,"cem I 42.5",140.0,100,,,,59.50,"Jones M R, Song Z T, Xu H R. Effect of supplymentary cements on minimising chloride ingress in high performance concrete[C]//V International PhD Student Workshop on Durability of Reinforced Concrete. 122."
18243900,"Compressive strength of concrete at 28 days",1208,0.35,0.30,0.10,0.00,0.00,0.00,0.00,730,1495,0.33,400.0,240.0,"cem I 42.5",140.0,100,,,,81.00,"Jones M R, Song Z T, Xu H R. Effect of supplymentary cements on minimising chloride ingress in high performance concrete[C]//V International PhD Student Workshop on Durability of Reinforced Concrete. 122."
18243901,"Compressive strength of concrete at 28 days",1209,0.35,0.30,0.00,0.00,0.00,0.00,0.15,740,1110,0.40,400.0,220.0,"cem I 42.5",140.0,100,,,,77.00,"Jones M R, Song Z T, Xu H R. Effect of supplymentary cements on minimising chloride ingress in high performance concrete[C]//V International PhD Student Workshop on Durability of Reinforced Concrete. 122."
18243902,"Compressive strength of concrete at 28 days",1210,0.40,0.00,0.00,0.00,0.00,0.00,0.00,760,1140,0.40,400.0,400.0,"cem I 42.5",160.0,100,,,,76.00,"Jones M R, Song Z T, Xu H R. Effect of supplymentary cements on minimising chloride ingress in high performance concrete[C]//V International PhD Student Workshop on Durability of Reinforced Concrete. 122."
18243903,"Compressive strength of concrete at 28 days",1211,0.40,0.30,0.00,0.00,0.00,0.00,0.00,740,1110,0.40,400.0,280.0,"cem I 42.5",160.0,100,,,,55.00,"Jones M R, Song Z T, Xu H R. Effect of supplymentary cements on minimising chloride ingress in high performance concrete[C]//V International PhD Student Workshop on Durability of Reinforced Concrete. 122."
