Repository: pierluigiUNIVPM/Concrete-Strenght

File: Compressive strength of concrete at 28 days - 611.csv (part 9 of 25)
18242703,"Compressive strength of concrete at 28 days",11,0.35,0.25,0.00,0.00,0.00,0.00,0.00,850,1250,0.40,485.0,364.0,po42.5,170.0,100,×0.95,GB50081,标养,58.10,"王能. 不同养护条件对粉煤灰混凝土抗碳化性能的影响[D]. 浙江工业大学, 2014."
18242704,"Compressive strength of concrete at 28 days",12,0.35,0.35,0.00,0.00,0.00,0.00,0.00,850,1250,0.40,485.0,315.0,po42.5,170.0,100,×0.95,GB50081,标养,50.60,"王能. 不同养护条件对粉煤灰混凝土抗碳化性能的影响[D]. 浙江工业大学, 2014."
18242705,"Compressive strength of concrete at 28 days",13,0.50,0.00,0.00,0.00,0.00,0.00,0.00,730,1100,0.40,380.0,380.0,po42.5,190.0,100,,GB50081,标养,35.60,"邱洪林, 叶青. 早期标准养护时间对普通混凝土抗碳化能力的影响[J]. 浙江工业大学学报, 2008, 36(4): 436-440."
18242706,"Compressive strength of concrete at 28 days",14,0.50,0.00,0.00,0.00,0.00,0.00,0.00,730,1100,0.40,380.0,380.0,po42.5,190.0,100,,GB50081,标养,36.50,"邱洪林, 叶青. 早期标准养护时间对普通混凝土抗碳化能力的影响[J]. 浙江工业大学学报, 2008, 36(4): 436-440."
18243904,"Compressive strength of concrete at 28 days",1212,0.40,0.30,0.00,0.00,0.10,0.00,0.00,740,1110,0.40,400.0,240.0,"cem I 42.5",160.0,100,,,,49.00,"Jones M R, Song Z T, Xu H R. Effect of supplymentary cements on minimising chloride ingress in high performance concrete[C]//V International PhD Student Workshop on Durability of Reinforced Concrete. 122."
18243905,"Compressive strength of concrete at 28 days",1213,0.40,0.30,0.00,0.00,0.00,0.00,0.15,720,1080,0.40,400.0,220.0,"cem I 42.5",160.0,100,,,,62.50,"Jones M R, Song Z T, Xu H R. Effect of supplymentary cements on minimising chloride ingress in high performance concrete[C]//V International PhD Student Workshop on Durability of Reinforced Concrete. 122."
18243906,"Compressive strength of concrete at 28 days",1214,0.45,0.00,0.00,0.00,0.00,0.00,0.00,735,1105,0.40,400.0,400.0,"cem I 42.5",180.0,100,,,,62.00,"Jones M R, Song Z T, Xu H R. Effect of supplymentary cements on minimising chloride ingress in high performance concrete[C]//V International PhD Student Workshop on Durability of Reinforced Concrete. 122."
18243907,"Compressive strength of concrete at 28 days",1215,0.45,0.30,0.00,0.00,0.00,0.00,0.00,720,1080,0.40,400.0,280.0,"cem I 42.5",180.0,100,,,,47.50,"Jones M R, Song Z T, Xu H R. Effect of supplymentary cements on minimising chloride ingress in high performance concrete[C]//V International PhD Student Workshop on Durability of Reinforced Concrete. 122."
18243908,"Compressive strength of concrete at 28 days",1216,0.45,0.30,0.00,0.00,0.10,0.00,0.00,715,1075,0.40,400.0,240.0,"cem I 42.5",180.0,100,,,,39.00,"Jones M R, Song Z T, Xu H R. Effect of supplymentary cements on minimising chloride ingress in high performance concrete[C]//V International PhD Student Workshop on Durability of Reinforced Concrete. 122."
18243909,"Compressive strength of concrete at 28 days",1217,0.45,0.30,0.10,0.00,0.00,0.00,0.00,680,1020,0.40,400.0,240.0,"cem I 42.5",180.0,100,,,,60.00,"Jones M R, Song Z T, Xu H R. Effect of supplymentary cements on minimising chloride ingress in high performance concrete[C]//V International PhD Student Workshop on Durability of Reinforced Concrete. 122."
18243910,"Compressive strength of concrete at 28 days",1218,0.45,0.30,0.00,0.00,0.00,0.00,0.15,695,1045,0.40,400.0,220.0,"cem I 42.5",180.0,100,,,,50.50,"Jones M R, Song Z T, Xu H R. Effect of supplymentary cements on minimising chloride ingress in high performance concrete[C]//V International PhD Student Workshop on Durability of Reinforced Concrete. 122."
18243911,"Compressive strength of concrete at 28 days",1219,0.61,0.00,0.00,0.00,0.00,0.00,0.00,,,,300.0,300.0,"cem I 52.5r",183.0,100,,,,59.71,"Lollini F, Redaelli E, Bertolini L. Effects of portland cement replacement with limestone on the properties of hardened concrete[J]. Cement and Concrete Composites, 2014, 46: 32-40."
18243912,"Compressive strength of concrete at 28 days",1220,0.46,0.00,0.00,0.00,0.00,0.00,0.00,,,,300.0,300.0,"cem I 52.5r",178.0,100,,,,87.10,"Lollini F, Redaelli E, Bertolini L. Effects of portland cement replacement with limestone on the properties of hardened concrete[J]. Cement and Concrete Composites, 2014, 46: 32-40."
18243913,"Compressive strength of concrete at 28 days",1221,0.46,0.00,0.00,0.00,0.00,0.00,0.00,,,,350.0,350.0,"cem I 52.5r",161.0,100,,,,79.88,"Lollini F, Redaelli E, Bertolini L. Effects of portland cement replacement with limestone on the properties of hardened concrete[J]. Cement and Concrete Composites, 2014, 46: 32-40."
18243914,"Compressive strength of concrete at 28 days",1222,0.42,0.00,0.00,0.00,0.00,0.00,0.00,,,,350.0,350.0,"cem I 52.5r",147.0,100,,,,86.88,"Lollini F, Redaelli E, Bertolini L. Effects of portland cement replacement with limestone on the properties of hardened concrete[J]. Cement and Concrete Composites, 2014, 46: 32-40."
18243915,"Compressive strength of concrete at 28 days",1223,0.61,0.00,0.00,0.00,0.15,0.00,0.00,,,,250.0,212.5,"cem I 52.5r",152.0,100,,,,54.63,"Lollini F, Redaelli E, Bertolini L. Effects of portland cement replacement with limestone on the properties of hardened concrete[J]. Cement and Concrete Composites, 2014, 46: 32-40."
18243916,"Compressive strength of concrete at 28 days",1224,0.61,0.00,0.00,0.00,0.15,0.00,0.00,,,,300.0,255.0,"cem I 52.5r",183.0,100,,,,45.07,"Lollini F, Redaelli E, Bertolini L. Effects of portland cement replacement with limestone on the properties of hardened concrete[J]. Cement and Concrete Composites, 2014, 46: 32-40."
18243917,"Compressive strength of concrete at 28 days",1225,0.46,0.00,0.00,0.00,0.15,0.00,0.00,,,,300.0,255.0,"cem I 52.5r",138.0,100,,,,74.77,"Lollini F, Redaelli E, Bertolini L. Effects of portland cement replacement with limestone on the properties of hardened concrete[J]. Cement and Concrete Composites, 2014, 46: 32-40."
18243918,"Compressive strength of concrete at 28 days",1226,0.46,0.00,0.00,0.00,0.15,0.00,0.00,,,,350.0,297.5,"cem I 52.5r",161.0,100,,,,68.70,"Lollini F, Redaelli E, Bertolini L. Effects of portland cement replacement with limestone on the properties of hardened concrete[J]. Cement and Concrete Composites, 2014, 46: 32-40."
18243919,"Compressive strength of concrete at 28 days",1227,0.42,0.00,0.00,0.00,0.15,0.00,0.00,,,,350.0,297.5,"cem I 52.5r",147.0,100,,,,83.39,"Lollini F, Redaelli E, Bertolini L. Effects of portland cement replacement with limestone on the properties of hardened concrete[J]. Cement and Concrete Composites, 2014, 46: 32-40."
18243920,"Compressive strength of concrete at 28 days",1228,0.42,0.00,0.00,0.00,0.15,0.00,0.00,,,,400.0,340.0,"cem I 52.5r",168.0,100,,,,68.45,"Lollini F, Redaelli E, Bertolini L. Effects of portland cement replacement with limestone on the properties of hardened concrete[J]. Cement and Concrete Composites, 2014, 46: 32-40."
18243921,"Compressive strength of concrete at 28 days",1229,0.61,0.00,0.00,0.00,0.30,0.00,0.00,,,,300.0,210.0,"cem I 52.5r",183.0,100,,,,36.96,"Lollini F, Redaelli E, Bertolini L. Effects of portland cement replacement with limestone on the properties of hardened concrete[J]. Cement and Concrete Composites, 2014, 46: 32-40."
18243922,"Compressive strength of concrete at 28 days",1230,0.46,0.00,0.00,0.00,0.30,0.00,0.00,,,,300.0,210.0,"cem I 52.5r",138.0,100,,,,60.89,"Lollini F, Redaelli E, Bertolini L. Effects of portland cement replacement with limestone on the properties of hardened concrete[J]. Cement and Concrete Composites, 2014, 46: 32-40."
18243923,"Compressive strength of concrete at 28 days",1231,0.46,0.00,0.00,0.00,0.30,0.00,0.00,,,,350.0,245.0,"cem I 52.5r",161.0,100,,,,57.51,"Lollini F, Redaelli E, Bertolini L. Effects of portland cement replacement with limestone on the properties of hardened concrete[J]. Cement and Concrete Composites, 2014, 46: 32-40."
18243924,"Compressive strength of concrete at 28 days",1232,0.42,0.00,0.00,0.00,0.30,0.00,0.00,,,,350.0,245.0,"cem I 52.5r",147.0,100,,,,66.44,"Lollini F, Redaelli E, Bertolini L. Effects of portland cement replacement with limestone on the properties of hardened concrete[J]. Cement and Concrete Composites, 2014, 46: 32-40."
18243925,"Compressive strength of concrete at 28 days",1233,0.50,0.00,0.00,0.00,0.00,0.00,0.00,633,1176,0.35,390.0,390.0,po32.5,195.0,,,,,33.10,"何世钦. 氯离子环境下钢筋混凝土构件耐久性能试验研究[D]. 大连: 大连理工大学, 2004."
18243926,"Compressive strength of concrete at 28 days",1234,0.42,0.00,0.00,0.00,0.00,0.00,0.00,534,1184,0.31,464.0,464.0,po32.5,195.0,,,,,38.60,"何世钦. 氯离子环境下钢筋混凝土构件耐久性能试验研究[D]. 大连: 大连理工大学, 2004."
18243927,"Compressive strength of concrete at 28 days",1235,0.40,0.00,0.00,0.00,0.00,0.00,0.00,,,0.35,450.0,450.0,po42.5,180.0,100,,,,40.80,"白轲, 杨元霞. 碳化作用对混凝土强度及氯离子渗透性能的影响[J]. 粉煤灰综合利用, 2008, 6."
18243928,"Compressive strength of concrete at 28 days",1236,0.40,0.20,0.00,0.00,0.00,0.00,0.00,,,0.35,450.0,360.0,po42.5,180.0,100,,,,39.72,"白轲, 杨元霞. 碳化作用对混凝土强度及氯离子渗透性能的影响[J]. 粉煤灰综合利用, 2008, 6."
18243929,"Compressive strength of concrete at 28 days",1237,0.40,0.40,0.00,0.00,0.00,0.00,0.00,,,0.35,450.0,270.0,po42.5,180.0,100,,,,26.36,"白轲, 杨元霞. 碳化作用对混凝土强度及氯离子渗透性能的影响[J]. 粉煤灰综合利用, 2008, 6."
18243930,"Compressive strength of concrete at 28 days",1238,0.40,0.60,0.00,0.00,0.00,0.00,0.00,,,0.35,450.0,180.0,po42.5,180.0,100,,,,20.08,"白轲, 杨元霞. 碳化作用对混凝土强度及氯离子渗透性能的影响[J]. 粉煤灰综合利用, 2008, 6."
18243931,"Compressive strength of concrete at 28 days",1239,0.60,0.00,0.00,0.00,0.00,0.00,0.00,,,0.35,350.0,350.0,po42.5,210.0,100,,,,20.62,"白轲, 杨元霞. 碳化作用对混凝土强度及氯离子渗透性能的影响[J]. 粉煤灰综合利用, 2008, 6."
18243932,"Compressive strength of concrete at 28 days",1240,0.60,0.20,0.00,0.00,0.00,0.00,0.00,,,0.35,350.0,280.0,po42.5,210.0,100,,,,16.12,"白轲, 杨元霞. 碳化作用对混凝土强度及氯离子渗透性能的影响[J]. 粉煤灰综合利用, 2008, 6."
18243933,"Compressive strength of concrete at 28 days",1241,0.60,0.40,0.00,0.00,0.00,0.00,0.00,,,0.35,350.0,210.0,po42.5,210.0,100,,,,11.78,"白轲, 杨元霞. 碳化作用对混凝土强度及氯离子渗透性能的影响[J]. 粉煤灰综合利用, 2008, 6."
18243934,"Compressive strength of concrete at 28 days",1242,0.60,0.60,0.00,0.00,0.00,0.00,0.00,,,0.35,350.0,140.0,po42.5,210.0,100,,,,8.60,"白轲, 杨元霞. 碳化作用对混凝土强度及氯离子渗透性能的影响[J]. 粉煤灰综合利用, 2008, 6."
18243935,"Compressive strength of concrete at 28 days",1243,0.39,0.30,0.00,0.00,0.10,0.00,0.00,,,0.48,450.0,270.0,po42.5,175.0,150,,,,36.20,"黄快忠, 张明, 连亚明. 石粉对低强度自密实混凝土抗氯离子渗透和微观结构的影响[J]. 商品混凝土, 2016 (3): 33-35."
18243936,"Compressive strength of concrete at 28 days",1244,0.39,0.20,0.00,0.00,0.20,0.00,0.00,,,0.48,450.0,270.0,po42.5,175.0,150,,,,37.30,"黄快忠, 张明, 连亚明. 石粉对低强度自密实混凝土抗氯离子渗透和微观结构的影响[J]. 商品混凝土, 2016 (3): 33-35."
18243937,"Compressive strength of concrete at 28 days",1245,0.39,0.10,0.00,0.00,0.30,0.00,0.00,,,0.48,450.0,270.0,po42.5,175.0,150,,,,36.80,"黄快忠, 张明, 连亚明. 石粉对低强度自密实混凝土抗氯离子渗透和微观结构的影响[J]. 商品混凝土, 2016 (3): 33-35."
18243938,"Compressive strength of concrete at 28 days",1246,0.39,0.30,0.00,0.00,0.20,0.00,0.00,,,0.48,450.0,225.0,po42.5,175.0,150,,,,27.50,"黄快忠, 张明, 连亚明. 石粉对低强度自密实混凝土抗氯离子渗透和微观结构的影响[J]. 商品混凝土, 2016 (3): 33-35."
18243939,"Compressive strength of concrete at 28 days",1247,0.39,0.20,0.00,0.00,0.30,0.00,0.00,,,0.48,450.0,225.0,po42.5,175.0,150,,,,28.30,"黄快忠, 张明, 连亚明. 石粉对低强度自密实混凝土抗氯离子渗透和微观结构的影响[J]. 商品混凝土, 2016 (3): 33-35."
18243940,"Compressive strength of concrete at 28 days",1248,0.39,0.10,0.00,0.00,0.40,0.00,0.00,,,0.48,450.0,225.0,po42.5,175.0,150,,,,28.90,"黄快忠, 张明, 连亚明. 石粉对低强度自密实混凝土抗氯离子渗透和微观结构的影响[J]. 商品混凝土, 2016 (3): 33-35."
18243941,"Compressive strength of concrete at 28 days",1249,0.39,0.40,0.00,0.00,0.20,0.00,0.00,,,0.48,450.0,180.0,po42.5,175.0,150,,,,27.70,"黄快忠, 张明, 连亚明. 石粉对低强度自密实混凝土抗氯离子渗透和微观结构的影响[J]. 商品混凝土, 2016 (3): 33-35."
18243942,"Compressive strength of concrete at 28 days",1250,0.39,0.30,0.00,0.00,0.30,0.00,0.00,,,0.48,450.0,180.0,po42.5,175.0,150,,,,29.30,"黄快忠, 张明, 连亚明. 石粉对低强度自密实混凝土抗氯离子渗透和微观结构的影响[J]. 商品混凝土, 2016 (3): 33-35."
18243943,"Compressive strength of concrete at 28 days",1251,0.39,0.20,0.00,0.00,0.40,0.00,0.00,,,0.48,450.0,180.0,po42.5,175.0,150,,,,26.90,"黄快忠, 张明, 连亚明. 石粉对低强度自密实混凝土抗氯离子渗透和微观结构的影响[J]. 商品混凝土, 2016 (3): 33-35."
18243944,"Compressive strength of concrete at 28 days",1252,0.35,0.00,0.00,0.00,0.00,0.00,0.00,,,0.35,460.0,460.0,po42.5,161.0,100,,,,64.58,"沈黄冰, 贺智敏, 何建明. 掺偏高岭土对蒸养混凝土性能的影响研究[J]. 宁波大学学报 (理工版), 2018, 4."
18243945,"Compressive strength of concrete at 28 days",1253,0.35,0.00,0.00,0.00,0.00,0.00,0.05,,,0.35,460.0,437.0,po42.5,161.0,100,,,,69.88,"沈黄冰, 贺智敏, 何建明. 掺偏高岭土对蒸养混凝土性能的影响研究[J]. 宁波大学学报 (理工版), 2018, 4."
18243946,"Compressive strength of concrete at 28 days",1254,0.35,0.00,0.00,0.00,0.00,0.00,0.10,,,0.35,460.0,414.0,po42.5,161.0,100,,,,72.05,"沈黄冰, 贺智敏, 何建明. 掺偏高岭土对蒸养混凝土性能的影响研究[J]. 宁波大学学报 (理工版), 2018, 4."
18243947,"Compressive strength of concrete at 28 days",1255,0.35,0.00,0.00,0.00,0.00,0.00,0.15,,,0.35,460.0,391.0,po42.5,161.0,100,,,,73.25,"沈黄冰, 贺智敏, 何建明. 掺偏高岭土对蒸养混凝土性能的影响研究[J]. 宁波大学学报 (理工版), 2018, 4."
18243948,"Compressive strength of concrete at 28 days",1256,0.35,0.00,0.00,0.00,0.00,0.00,0.20,,,0.35,460.0,368.0,po42.5,161.0,100,,,,70.36,"沈黄冰, 贺智敏, 何建明. 掺偏高岭土对蒸养混凝土性能的影响研究[J]. 宁波大学学报 (理工版), 2018, 4."
18243949,"Compressive strength of concrete at 28 days",1257,0.30,0.00,0.00,0.00,0.00,0.00,0.15,,,0.35,460.0,391.0,po42.5,138.0,100,,,,76.51,"沈黄冰, 贺智敏, 何建明. 掺偏高岭土对蒸养混凝土性能的影响研究[J]. 宁波大学学报 (理工版), 2018, 4."
18243950,"Compressive strength of concrete at 28 days",1258,0.35,0.00,0.00,0.00,0.00,0.00,0.15,,,0.35,460.0,391.0,po42.5,161.0,100,,,,73.92,"沈黄冰, 贺智敏, 何建明. 掺偏高岭土对蒸养混凝土性能的影响研究[J]. 宁波大学学报 (理工版), 2018, 4."
18243951,"Compressive strength of concrete at 28 days",1259,0.40,0.00,0.00,0.00,0.00,0.00,0.15,,,0.35,460.0,391.0,po42.5,184.0,100,,,,67.18,"沈黄冰, 贺智敏, 何建明. 掺偏高岭土对蒸养混凝土性能的影响研究[J]. 宁波大学学报 (理工版), 2018, 4."
18243952,"Compressive strength of concrete at 28 days",1260,0.45,0.00,0.00,0.00,0.00,0.00,0.15,,,0.35,460.0,391.0,po42.5,207.0,100,,,,63.20,"沈黄冰, 贺智敏, 何建明. 掺偏高岭土对蒸养混凝土性能的影响研究[J]. 宁波大学学报 (理工版), 2018, 4."
18243953,"Compressive strength of concrete at 28 days",1261,0.30,0.00,0.00,0.00,0.00,0.00,0.00,676,1040,0.39,540.0,540.0,,162.0,,,,,79.99,"Concrete Compressive Strength Data Set[EB/OL]. http://archive.ics.uci.edu/ml/datasets/Concrete+Compressive+Strength. 2007."
18243954,"Compressive strength of concrete at 28 days",1262,0.30,0.00,0.00,0.00,0.00,0.00,0.00,676,1055,0.39,540.0,540.0,,162.0,,,,,61.89,"Concrete Compressive Strength Data Set[EB/OL]. http://archive.ics.uci.edu/ml/datasets/Concrete+Compressive+Strength. 2007."
18243955,"Compressive strength of concrete at 28 days",1263,0.48,0.00,0.00,0.20,0.00,0.00,0.00,594,932,0.39,475.0,380.0,,228.0,,,,,36.45,"Concrete Compressive Strength Data Set[EB/OL]. http://archive.ics.uci.edu/ml/datasets/Concrete+Compressive+Strength. 2007."
18243956,"Compressive strength of concrete at 28 days",1264,0.60,0.00,0.00,0.30,0.00,0.00,0.00,670,932,0.42,380.0,266.0,,228.0,,,,,45.85,"Concrete Compressive Strength Data Set[EB/OL]. http://archive.ics.uci.edu/ml/datasets/Concrete+Compressive+Strength. 2007."
18243957,"Compressive strength of concrete at 28 days",1265,0.48,0.00,0.00,0.00,0.00,0.00,0.00,594,932,0.39,475.0,475.0,,228.0,,,,,39.29,"Concrete Compressive Strength Data Set[EB/OL]. http://archive.ics.uci.edu/ml/datasets/Concrete+Compressive+Strength. 2007."
18243958,"Compressive strength of concrete at 28 days",1266,0.58,0.00,0.00,0.40,0.00,0.00,0.00,826,978,0.46,331.0,198.6,,192.0,,,,,28.02,"Concrete Compressive Strength Data Set[EB/OL]. http://archive.ics.uci.edu/ml/datasets/Concrete+Compressive+Strength. 2007."
18243959,"Compressive strength of concrete at 28 days",1267,0.60,0.00,0.00,0.20,0.00,0.00,0.00,670,932,0.42,380.0,304.0,,228.0,,,,,47.81,"Concrete Compressive Strength Data Set[EB/OL]. http://archive.ics.uci.edu/ml/datasets/Concrete+Compressive+Strength. 2007."
18243960,"Compressive strength of concrete at 28 days",1268,0.55,0.00,0.00,0.60,0.00,0.00,0.00,807,1047,0.44,349.0,139.6,,192.0,,,,,28.24,"Concrete Compressive Strength Data Set[EB/OL]. http://archive.ics.uci.edu/ml/datasets/Concrete+Compressive+Strength. 2007."
18243961,"Compressive strength of concrete at 28 days",1269,0.48,0.00,0.00,0.10,0.00,0.00,0.00,594,932,0.39,475.0,427.5,,228.0,,,,,37.43,"Concrete Compressive Strength Data Set[EB/OL]. http://archive.ics.uci.edu/ml/datasets/Concrete+Compressive+Strength. 2007."
18243962,"Compressive strength of concrete at 28 days",1270,0.48,0.00,0.00,0.50,0.00,0.00,0.00,594,932,0.39,475.0,237.5,,228.0,,,,,30.08,"Concrete Compressive Strength Data Set[EB/OL]. http://archive.ics.uci.edu/ml/datasets/Concrete+Compressive+Strength. 2007."
18243963,"Compressive strength of concrete at 28 days",1271,0.48,0.00,0.00,0.30,0.00,0.00,0.00,594,932,0.39,475.0,332.5,,228.0,,,,,33.02,"Concrete Compressive Strength Data Set[EB/OL]. http://archive.ics.uci.edu/ml/datasets/Concrete+Compressive+Strength. 2007."
18243964,"Compressive strength of concrete at 28 days",1272,0.60,0.00,0.00,0.50,0.00,0.00,0.00,670,932,0.42,380.0,190.0,,228.0,,,,,40.86,"Concrete Compressive Strength Data Set[EB/OL]. http://archive.ics.uci.edu/ml/datasets/Concrete+Compressive+Strength. 2007."
18243965,"Compressive strength of concrete at 28 days",1273,0.30,0.00,0.00,0.00,0.00,0.00,0.00,800,1120,0.42,485.0,485.0,,146.0,,,,,71.99,"Concrete Compressive Strength Data Set[EB/OL]. http://archive.ics.uci.edu/ml/datasets/Concrete+Compressive+Strength. 2007."
18243966,"Compressive strength of concrete at 28 days",1274,0.30,0.00,0.00,0.34,0.00,0.00,0.00,757,926,0.45,563.2,374.0,,170.1,,,,,61.09,"Concrete Compressive Strength Data Set[EB/OL]. http://archive.ics.uci.edu/ml/datasets/Concrete+Compressive+Strength. 2007."
18243967,"Compressive strength of concrete at 28 days",1275,0.30,0.00,0.00,0.46,0.00,0.00,0.00,612,1047,0.37,575.5,313.3,,175.5,,,,,59.80,"Concrete Compressive Strength Data Set[EB/OL]. http://archive.ics.uci.edu/ml/datasets/Concrete+Compressive+Strength. 2007."
18243968,"Compressive strength of concrete at 28 days",1276,0.29,0.00,0.00,0.20,0.00,0.00,0.00,887,852,0.51,531.3,425.0,,153.5,,,,,60.29,"Concrete Compressive Strength Data Set[EB/OL]. http://archive.ics.uci.edu/ml/datasets/Concrete+Compressive+Strength. 2007."
18243969,"Compressive strength of concrete at 28 days",1277,0.28,0.00,0.00,0.20,0.00,0.00,0.00,804,936,0.46,531.3,425.0,,151.4,,,,,61.80,"Concrete Compressive Strength Data Set[EB/OL]. http://archive.ics.uci.edu/ml/datasets/Concrete+Compressive+Strength. 2007."
18243970,"Compressive strength of concrete at 28 days",1278,0.27,0.00,0.00,0.20,0.00,0.00,0.00,993,852,0.54,468.8,375.0,,126.6,,,,,56.70,"Concrete Compressive Strength Data Set[EB/OL]. http://archive.ics.uci.edu/ml/datasets/Concrete+Compressive+Strength. 2007."
18243971,"Compressive strength of concrete at 28 days",1279,0.30,0.00,0.00,0.20,0.00,0.00,0.00,782,852,0.48,593.8,475.0,,181.1,,,,,68.30,"Concrete Compressive Strength Data Set[EB/OL]. http://archive.ics.uci.edu/ml/datasets/Concrete+Compressive+Strength. 2007."
18243972,"Compressive strength of concrete at 28 days",1280,0.24,0.00,0.00,0.20,0.00,0.00,0.00,841,852,0.50,586.2,469.0,,137.8,,,,,66.90,"Concrete Compressive Strength Data Set[EB/OL]. http://archive.ics.uci.edu/ml/datasets/Concrete+Compressive+Strength. 2007."
18243973,"Compressive strength of concrete at 28 days",1281,0.29,0.00,0.00,0.20,0.00,0.00,0.00,887,852,0.51,531.3,425.0,,153.5,,,,,60.29,"Concrete Compressive Strength Data Set[EB/OL]. http://archive.ics.uci.edu/ml/datasets/Concrete+Compressive+Strength. 2007."
18243974,"Compressive strength of concrete at 28 days",1282,0.33,0.00,0.00,0.20,0.00,0.00,0.00,926,852,0.52,485.7,388.6,,157.9,,,,,50.70,"Concrete Compressive Strength Data Set[EB/OL]. http://archive.ics.uci.edu/ml/datasets/Concrete+Compressive+Strength. 2007."
18243975,"Compressive strength of concrete at 28 days",1283,0.27,0.00,0.00,0.00,0.00,0.00,0.00,894,852,0.51,531.3,531.3,,141.8,,,,,56.40,"Concrete Compressive Strength Data Set[EB/OL]. http://archive.ics.uci.edu/ml/datasets/Concrete+Compressive+Strength. 2007."
18243976,"Compressive strength of concrete at 28 days",1284,0.29,0.00,0.00,0.20,0.00,0.00,0.00,887,852,0.51,531.3,425.0,,153.5,,,,,60.29,"Concrete Compressive Strength Data Set[EB/OL]. http://archive.ics.uci.edu/ml/datasets/Concrete+Compressive+Strength. 2007."
18243977,"Compressive strength of concrete at 28 days",1285,0.29,0.00,0.00,0.40,0.00,0.00,0.00,880,852,0.51,531.3,318.8,,155.7,,,,,55.50,"Concrete Compressive Strength Data Set[EB/OL]. http://archive.ics.uci.edu/ml/datasets/Concrete+Compressive+Strength. 2007."
18243978,"Compressive strength of concrete at 28 days",1286,0.30,0.00,0.00,0.19,0.00,0.00,0.00,852,947,0.47,496.5,401.8,,147.4,,,,,68.50,"Concrete Compressive Strength Data Set[EB/OL]. http://archive.ics.uci.edu/ml/datasets/Concrete+Compressive+Strength. 2007."
18243979,"Compressive strength of concrete at 28 days",1287,0.30,0.00,0.00,0.34,0.00,0.00,0.00,756,945,0.44,551.6,362.6,,164.9,,,,,71.30,"Concrete Compressive Strength Data Set[EB/OL]. http://archive.ics.uci.edu/ml/datasets/Concrete+Compressive+Strength. 2007."
18243980,"Compressive strength of concrete at 28 days",1288,0.30,0.00,0.00,0.47,0.00,0.00,0.00,660,943,0.41,606.5,323.7,,183.8,,,,,74.70,"Concrete Compressive Strength Data Set[EB/OL]. http://archive.ics.uci.edu/ml/datasets/Concrete+Compressive+Strength. 2007."
18243981,"Compressive strength of concrete at 28 days",1289,0.29,0.00,0.00,0.28,0.00,0.00,0.00,605,1134,0.35,530.7,379.5,,153.9,,,,,52.20,"Concrete Compressive Strength Data Set[EB/OL]. http://archive.ics.uci.edu/ml/datasets/Concrete+Compressive+Strength. 2007."
18243982,"Compressive strength of concrete at 28 days",1290,0.30,0.00,0.00,0.34,0.00,0.00,0.00,756,945,0.44,551.6,362.6,,164.9,,,,,71.30,"Concrete Compressive Strength Data Set[EB/OL]. http://archive.ics.uci.edu/ml/datasets/Concrete+Compressive+Strength. 2007."
18243983,"Compressive strength of concrete at 28 days",1291,0.30,0.00,0.00,0.41,0.00,0.00,0.00,804,1005,0.44,487.2,286.3,,144.7,,,,,67.70,"Concrete Compressive Strength Data Set[EB/OL]. http://archive.ics.uci.edu/ml/datasets/Concrete+Compressive+Strength. 2007."
18243984,"Compressive strength of concrete at 28 days",1292,0.30,0.00,0.00,0.34,0.00,0.00,0.00,756,945,0.44,551.6,362.6,,164.9,,,,,71.30,"Concrete Compressive Strength Data Set[EB/OL]. http://archive.ics.uci.edu/ml/datasets/Concrete+Compressive+Strength. 2007."
18243985,"Compressive strength of concrete at 28 days",1293,0.30,0.00,0.00,0.29,0.00,0.00,0.00,708,885,0.44,616.0,439.0,,186.0,,,,,66.00,"Concrete Compressive Strength Data Set[EB/OL]. http://archive.ics.uci.edu/ml/datasets/Concrete+Compressive+Strength. 2007."
18243986,"Compressive strength of concrete at 28 days",1294,0.25,0.00,0.00,0.33,0.00,0.00,0.00,756,945,0.44,578.9,389.9,,145.9,,,,,74.50,"Concrete Compressive Strength Data Set[EB/OL]. http://archive.ics.uci.edu/ml/datasets/Concrete+Compressive+Strength. 2007."
18243987,"Compressive strength of concrete at 28 days",1295,0.30,0.00,0.00,0.34,0.00,0.00,0.00,756,945,0.44,551.6,362.6,,164.9,,,,,71.30,"Concrete Compressive Strength Data Set[EB/OL]. http://archive.ics.uci.edu/ml/datasets/Concrete+Compressive+Strength. 2007."
18243988,"Compressive strength of concrete at 28 days",1296,0.33,0.00,0.00,0.36,0.00,0.00,0.00,756,945,0.44,526.9,337.9,,174.9,,,,,49.90,"Concrete Compressive Strength Data Set[EB/OL]. http://archive.ics.uci.edu/ml/datasets/Concrete+Compressive+Strength. 2007."
18243989,"Compressive strength of concrete at 28 days",1297,0.59,0.30,0.00,0.00,0.00,0.00,0.00,870,967,0.47,319.0,222.4,,189.3,,,,,24.89,"Concrete Compressive Strength Data Set[EB/OL]. http://archive.ics.uci.edu/ml/datasets/Concrete+Compressive+Strength. 2007."
18243990,"Compressive strength of concrete at 28 days",1298,0.60,0.29,0.00,0.00,0.00,0.00,0.00,852,947,0.47,328.4,233.8,,197.9,,,,,22.84,"Concrete Compressive Strength Data Set[EB/OL]. http://archive.ics.uci.edu/ml/datasets/Concrete+Compressive+Strength. 2007."
18243991,"Compressive strength of concrete at 28 days",1299,0.56,0.34,0.00,0.00,0.00,0.00,0.00,906,1006,0.47,295.2,194.7,,165.6,,,,,25.72,"Concrete Compressive Strength Data Set[EB/OL]. http://archive.ics.uci.edu/ml/datasets/Concrete+Compressive+Strength. 2007."
18243992,"Compressive strength of concrete at 28 days",1300,0.51,0.40,0.00,0.00,0.00,0.00,0.00,804,1090,0.42,316.1,190.7,,162.1,,,,,26.40,"Concrete Compressive Strength Data Set[EB/OL]. http://archive.ics.uci.edu/ml/datasets/Concrete+Compressive+Strength. 2007."
18243993,"Compressive strength of concrete at 28 days",1301,0.54,0.36,0.00,0.00,0.00,0.00,0.00,779,1058,0.42,333.7,212.1,,180.3,,,,,24.90,"Concrete Compressive Strength Data Set[EB/OL]. http://archive.ics.uci.edu/ml/datasets/Concrete+Compressive+Strength. 2007."
18243994,"Compressive strength of concrete at 28 days",1302,0.56,0.34,0.00,0.00,0.00,0.00,0.00,759,1029,0.42,348.3,230.0,,195.5,,,,,24.48,"Concrete Compressive Strength Data Set[EB/OL]. http://archive.ics.uci.edu/ml/datasets/Concrete+Compressive+Strength. 2007."
18243995,"Compressive strength of concrete at 28 days",1303,0.51,0.40,0.00,0.00,0.00,0.00,0.00,803,1088,0.42,315.5,190.3,,161.9,,,,,28.47,"Concrete Compressive Strength Data Set[EB/OL]. http://archive.ics.uci.edu/ml/datasets/Concrete+Compressive+Strength. 2007."
18243996,"Compressive strength of concrete at 28 days",1304,0.54,0.50,0.00,0.00,0.00,0.00,0.00,780,1059,0.42,329.4,166.1,,176.5,,,,,21.54,"Concrete Compressive Strength Data Set[EB/OL]. http://archive.ics.uci.edu/ml/datasets/Concrete+Compressive+Strength. 2007."
18243997,"Compressive strength of concrete at 28 days",1305,0.33,0.44,0.00,0.11,0.00,0.00,0.00,780,1059,0.42,373.9,168.0,,121.8,,,,,24.24,"Concrete Compressive Strength Data Set[EB/OL]. http://archive.ics.uci.edu/ml/datasets/Concrete+Compressive+Strength. 2007."
18243998,"Compressive strength of concrete at 28 days",1306,0.54,0.07,0.00,0.29,0.00,0.00,0.00,785,1066,0.42,336.3,213.7,,181.7,,,,,45.71,"Concrete Compressive Strength Data Set[EB/OL]. http://archive.ics.uci.edu/ml/datasets/Concrete+Compressive+Strength. 2007."
18243999,"Compressive strength of concrete at 28 days",1307,0.54,0.07,0.00,0.29,0.00,0.00,0.00,786,1066,0.42,336.3,213.8,,181.7,,,,,40.23,"Concrete Compressive Strength Data Set[EB/OL]. http://archive.ics.uci.edu/ml/datasets/Concrete+Compressive+Strength. 2007."
18244000,"Compressive strength of concrete at 28 days",1308,0.56,0.34,0.00,0.00,0.00,0.00,0.00,758,1028,0.42,347.8,229.7,,195.2,,,,,24.54,"Concrete Compressive Strength Data Set[EB/OL]. http://archive.ics.uci.edu/ml/datasets/Concrete+Compressive+Strength. 2007."
18244001,"Compressive strength of concrete at 28 days",1309,0.56,0.28,0.00,0.00,0.00,0.00,0.00,847,950,0.47,332.2,238.1,,186.7,,,,,30.23,"Concrete Compressive Strength Data Set[EB/OL]. http://archive.ics.uci.edu/ml/datasets/Concrete+Compressive+Strength. 2007."
18244002,"Compressive strength of concrete at 28 days",1310,0.54,0.28,0.00,0.00,0.00,0.00,0.00,861,957,0.47,345.7,250.0,,187.4,,,,,29.22,"Concrete Compressive Strength Data Set[EB/OL]. http://archive.ics.uci.edu/ml/datasets/Concrete+Compressive+Strength. 2007."
18244003,"Compressive strength of concrete at 28 days",1311,0.51,0.32,0.00,0.00,0.00,0.00,0.00,904,1008,0.47,312.9,212.5,,159.3,,,,,31.64,"Concrete Compressive Strength Data Set[EB/OL]. http://archive.ics.uci.edu/ml/datasets/Concrete+Compressive+Strength. 2007."
18244004,"Compressive strength of concrete at 28 days",1312,0.51,0.32,0.00,0.00,0.00,0.00,0.00,904,1004,0.47,313.0,212.6,,159.4,,,,,37.40,"Concrete Compressive Strength Data Set[EB/OL]. http://archive.ics.uci.edu/ml/datasets/Concrete+Compressive+Strength. 2007."
18244005,"Compressive strength of concrete at 28 days",1313,0.47,0.37,0.00,0.00,0.00,0.00,0.00,800,1085,0.42,336.8,212.0,,159.0,,,,,38.50,"Concrete Compressive Strength Data Set[EB/OL]. http://archive.ics.uci.edu/ml/datasets/Concrete+Compressive+Strength. 2007."
18244006,"Compressive strength of concrete at 28 days",1314,0.49,0.34,0.00,0.00,0.00,0.00,0.00,778,1056,0.42,353.4,231.8,,174.0,,,,,33.73,"Concrete Compressive Strength Data Set[EB/OL]. http://archive.ics.uci.edu/ml/datasets/Concrete+Compressive+Strength. 2007."
18244007,"Compressive strength of concrete at 28 days",1315,0.51,0.32,0.00,0.00,0.00,0.00,0.00,758,1028,0.42,369.6,251.4,,188.5,,,,,29.65,"Concrete Compressive Strength Data Set[EB/OL]. http://archive.ics.uci.edu/ml/datasets/Concrete+Compressive+Strength. 2007."
18244008,"Compressive strength of concrete at 28 days",1316,0.51,0.32,0.00,0.00,0.00,0.00,0.00,758,1028,0.42,369.6,251.4,,188.5,,,,,32.66,"Concrete Compressive Strength Data Set[EB/OL]. http://archive.ics.uci.edu/ml/datasets/Concrete+Compressive+Strength. 2007."
18244009,"Compressive strength of concrete at 28 days",1317,0.49,0.48,0.00,0.00,0.00,0.00,0.00,778,1056,0.42,348.4,181.4,,169.6,,,,,27.77,"Concrete Compressive Strength Data Set[EB/OL]. http://archive.ics.uci.edu/ml/datasets/Concrete+Compressive+Strength. 2007."
18244010,"Compressive strength of concrete at 28 days",1318,0.49,0.35,0.00,0.13,0.00,0.00,0.00,781,1059,0.42,349.2,182.0,,170.2,,,,,31.27,"Concrete Compressive Strength Data Set[EB/OL]. http://archive.ics.uci.edu/ml/datasets/Concrete+Compressive+Strength. 2007."
18244011,"Compressive strength of concrete at 28 days",1319,0.47,0.37,0.00,0.13,0.00,0.00,0.00,796,1081,0.42,335.4,168.9,,158.3,,,,,31.12,"Concrete Compressive Strength Data Set[EB/OL]. http://archive.ics.uci.edu/ml/datasets/Concrete+Compressive+Strength. 2007."
18244012,"Compressive strength of concrete at 28 days",1320,0.43,0.25,0.00,0.00,0.00,0.00,0.00,865,961,0.47,386.5,290.4,,168.1,,,,,34.74,"Concrete Compressive Strength Data Set[EB/OL]. http://archive.ics.uci.edu/ml/datasets/Concrete+Compressive+Strength. 2007."
18244013,"Compressive strength of concrete at 28 days",1321,0.43,0.26,0.00,0.00,0.00,0.00,0.00,876,974,0.47,374.4,277.1,,160.6,,,,,48.28,"Concrete Compressive Strength Data Set[EB/OL]. http://archive.ics.uci.edu/ml/datasets/Concrete+Compressive+Strength. 2007."
18244014,"Compressive strength of concrete at 28 days",1322,0.44,0.24,0.00,0.00,0.00,0.00,0.00,859,955,0.47,391.4,295.7,,171.5,,,,,39.94,"Concrete Compressive Strength Data Set[EB/OL]. http://archive.ics.uci.edu/ml/datasets/Concrete+Compressive+Strength. 2007."
18244015,"Compressive strength of concrete at 28 days",1323,0.42,0.28,0.00,0.00,0.00,0.00,0.00,900,1006,0.47,351.8,251.8,,146.1,,,,,33.94,"Concrete Compressive Strength Data Set[EB/OL]. http://archive.ics.uci.edu/ml/datasets/Concrete+Compressive+Strength. 2007."
18244016,"Compressive strength of concrete at 28 days",1324,0.45,0.28,0.00,0.00,0.00,0.00,0.00,889,988,0.47,347.9,249.1,,158.1,,,,,30.85,"Concrete Compressive Strength Data Set[EB/OL]. http://archive.ics.uci.edu/ml/datasets/Concrete+Compressive+Strength. 2007."
18244017,"Compressive strength of concrete at 28 days",1325,0.42,0.28,0.00,0.00,0.00,0.00,0.00,889,988,0.47,351.1,252.3,,146.3,,,,,50.60,"Concrete Compressive Strength Data Set[EB/OL]. http://archive.ics.uci.edu/ml/datasets/Concrete+Compressive+Strength. 2007."
18244018,"Compressive strength of concrete at 28 days",1326,0.39,0.34,0.00,0.00,0.00,0.00,0.00,801,1087,0.42,371.9,246.8,,143.3,,,,,52.50,"Concrete Compressive Strength Data Set[EB/OL]. http://archive.ics.uci.edu/ml/datasets/Concrete+Compressive+Strength. 2007."
18244019,"Compressive strength of concrete at 28 days",1327,0.40,0.31,0.00,0.00,0.00,0.00,0.00,778,1054,0.42,396.4,275.1,,159.5,,,,,51.33,"Concrete Compressive Strength Data Set[EB/OL]. http://archive.ics.uci.edu/ml/datasets/Concrete+Compressive+Strength. 2007."
18244020,"Compressive strength of concrete at 28 days",1328,0.42,0.28,0.00,0.00,0.00,0.00,0.00,753,1023,0.42,414.7,297.2,,174.8,,,,,47.40,"Concrete Compressive Strength Data Set[EB/OL]. http://archive.ics.uci.edu/ml/datasets/Concrete+Compressive+Strength. 2007."
18244021,"Compressive strength of concrete at 28 days",1329,0.40,0.45,0.00,0.00,0.00,0.00,0.00,776,1054,0.42,388.5,213.7,,154.8,,,,,40.15,"Concrete Compressive Strength Data Set[EB/OL]. http://archive.ics.uci.edu/ml/datasets/Concrete+Compressive+Strength. 2007."
18244022,"Compressive strength of concrete at 28 days",1330,0.40,0.45,0.00,0.00,0.00,0.00,0.00,775,1052,0.42,387.7,213.5,,154.6,,,,,45.94,"Concrete Compressive Strength Data Set[EB/OL]. http://archive.ics.uci.edu/ml/datasets/Concrete+Compressive+Strength. 2007."
18244023,"Compressive strength of concrete at 28 days",1331,0.40,0.06,0.00,0.24,0.00,0.00,0.00,782,1062,0.42,399.5,277.2,,160.7,,,,,63.14,"Concrete Compressive Strength Data Set[EB/OL]. http://archive.ics.uci.edu/ml/datasets/Concrete+Compressive+Strength. 2007."
18244024,"Compressive strength of concrete at 28 days",1332,0.35,0.31,0.00,0.14,0.00,0.00,0.00,793,1076,0.42,396.7,218.2,,140.8,,,,,55.51,"Concrete Compressive Strength Data Set[EB/OL]. http://archive.ics.uci.edu/ml/datasets/Concrete+Compressive+Strength. 2007."
18244025,"Compressive strength of concrete at 28 days",1333,0.40,0.31,0.00,0.14,0.00,0.00,0.00,781,1014,0.43,390.6,214.9,,155.6,,,,,52.20,"Concrete Compressive Strength Data Set[EB/OL]. http://archive.ics.uci.edu/ml/datasets/Concrete+Compressive+Strength. 2007."
18244026,"Compressive strength of concrete at 28 days",1334,0.46,0.36,0.00,0.00,0.00,0.00,0.00,795,1079,0.42,343.0,218.9,,158.5,,,,,30.22,"Concrete Compressive Strength Data Set[EB/OL]. http://archive.ics.uci.edu/ml/datasets/Concrete+Compressive+Strength. 2007."
18244027,"Compressive strength of concrete at 28 days",1335,0.57,0.00,0.00,0.00,0.00,0.00,0.00,762,1004,0.43,376.0,376.0,,214.6,,,,,31.97,"Concrete Compressive Strength Data Set[EB/OL]. http://archive.ics.uci.edu/ml/datasets/Concrete+Compressive+Strength. 2007."
18244028,"Compressive strength of concrete at 28 days",1336,0.28,0.00,0.00,0.00,0.00,0.00,0.00,853,966,0.47,500.0,500.0,,140.0,,,,,67.57,"Concrete Compressive Strength Data Set[EB/OL]. http://archive.ics.uci.edu/ml/datasets/Concrete+Compressive+Strength. 2007."
18244029,"Compressive strength of concrete at 28 days",1337,0.27,0.11,0.00,0.00,0.00,0.00,0.00,641,1098,0.37,534.0,475.0,,142.0,,,,,57.23,"Concrete Compressive Strength Data Set[EB/OL]. http://archive.ics.uci.edu/ml/datasets/Concrete+Compressive+Strength. 2007."
18244030,"Compressive strength of concrete at 28 days",1338,0.32,0.00,0.00,0.30,0.00,0.00,0.00,745,1130,0.40,452.0,315.0,,145.0,,,,,81.75,"Concrete Compressive Strength Data Set[EB/OL]. http://archive.ics.uci.edu/ml/datasets/Concrete+Compressive+Strength. 2007."
18244031,"Compressive strength of concrete at 28 days",1339,0.35,0.11,0.00,0.00,0.00,0.00,0.00,630,1030,0.38,565.0,505.0,,195.0,,,,,64.02,"Concrete Compressive Strength Data Set[EB/OL]. http://archive.ics.uci.edu/ml/datasets/Concrete+Compressive+Strength. 2007."
18244032,"Compressive strength of concrete at 28 days",1340,0.37,0.00,0.00,0.00,0.00,0.00,0.00,745,1030,0.42,451.0,451.0,,165.0,,,,,78.80,"Concrete Compressive Strength Data Set[EB/OL]. http://archive.ics.uci.edu/ml/datasets/Concrete+Compressive+Strength. 2007."
18244033,"Compressive strength of concrete at 28 days",1341,0.31,0.00,0.00,0.00,0.00,0.00,0.00,802,801,0.50,516.0,516.0,,162.0,,,,,41.37,"Concrete Compressive Strength Data Set[EB/OL]. http://archive.ics.uci.edu/ml/datasets/Concrete+Compressive+Strength. 2007."
18244034,"Compressive strength of concrete at 28 days",1342,0.33,0.00,0.00,0.00,0.00,0.00,0.00,855,855,0.50,520.0,520.0,,170.0,,,,,60.28,"Concrete Compressive Strength Data Set[EB/OL]. http://archive.ics.uci.edu/ml/datasets/Concrete+Compressive+Strength. 2007."
18244035,"Compressive strength of concrete at 28 days",1343,0.35,0.00,0.00,0.00,0.00,0.00,0.00,720,920,0.44,528.0,528.0,,185.0,,,,,56.83,"Concrete Compressive Strength Data Set[EB/OL]. http://archive.ics.uci.edu/ml/datasets/Concrete+Compressive+Strength. 2007."
18244036,"Compressive strength of concrete at 28 days",1344,0.34,0.00,0.00,0.00,0.00,0.00,0.00,805,870,0.48,520.0,520.0,,175.0,,,,,51.02,"Concrete Compressive Strength Data Set[EB/OL]. http://archive.ics.uci.edu/ml/datasets/Concrete+Compressive+Strength. 2007."
18244037,"Compressive strength of concrete at 28 days",1345,0.30,0.26,0.00,0.00,0.00,0.00,0.00,768,903,0.46,521.0,385.0,,158.0,,,,,55.55,"Concrete Compressive Strength Data Set[EB/OL]. http://archive.ics.uci.edu/ml/datasets/Concrete+Compressive+Strength. 2007."
18244038,"Compressive strength of concrete at 28 days",1346,0.40,0.00,0.00,0.00,0.00,0.00,0.00,613,1124,0.35,500.1,500.1,,200.0,,,,,44.13,"Concrete Compressive Strength Data Set[EB/OL]. http://archive.ics.uci.edu/ml/datasets/Concrete+Compressive+Strength. 2007."
18244039,"Compressive strength of concrete at 28 days",1347,0.40,0.00,0.00,0.10,0.00,0.00,0.00,613,1124,0.35,500.1,450.1,,200.0,,,,,39.38,"Concrete Compressive Strength Data Set[EB/OL]. http://archive.ics.uci.edu/ml/datasets/Concrete+Compressive+Strength. 2007."
18244040,"Compressive strength of concrete at 28 days",1348,0.29,0.28,0.00,0.03,0.00,0.00,0.00,633,967,0.40,572.2,397.0,,167.0,,,,,55.65,"Concrete Compressive Strength Data Set[EB/OL]. http://archive.ics.uci.edu/ml/datasets/Concrete+Compressive+Strength. 2007."
18244041,"Compressive strength of concrete at 28 days",1349,0.33,0.32,0.00,0.03,0.00,0.00,0.00,652,996,0.40,513.5,333.0,,167.0,,,,,47.28,"Concrete Compressive Strength Data Set[EB/OL]. http://archive.ics.uci.edu/ml/datasets/Concrete+Compressive+Strength. 2007."
18244042,"Compressive strength of concrete at 28 days",1350,0.37,0.31,0.00,0.03,0.00,0.00,0.00,633,967,0.40,509.6,334.0,,189.0,,,,,44.33,"Concrete Compressive Strength Data Set[EB/OL]. http://archive.ics.uci.edu/ml/datasets/Concrete+Compressive+Strength. 2007."
18244043,"Compressive strength of concrete at 28 days",1351,0.43,0.00,0.00,0.00,0.00,0.00,0.00,695,1120,0.38,405.0,405.0,,175.0,,,,,52.30,"Concrete Compressive Strength Data Set[EB/OL]. http://archive.ics.uci.edu/ml/datasets/Concrete+Compressive+Strength. 2007."
18244044,"Compressive strength of concrete at 28 days",1352,0.48,0.00,0.00,0.50,0.00,0.00,0.00,660,1145,0.37,400.0,200.0,,190.0,,,,,49.25,"Concrete Compressive Strength Data Set[EB/OL]. http://archive.ics.uci.edu/ml/datasets/Concrete+Compressive+Strength. 2007."
18244045,"Compressive strength of concrete at 28 days",1353,0.31,0.00,0.00,0.00,0.00,0.00,0.00,802,801,0.50,516.0,516.0,,162.0,,,,,41.37,"Concrete Compressive Strength Data Set[EB/OL]. http://archive.ics.uci.edu/ml/datasets/Concrete+Compressive+Strength. 2007."
18244046,"Compressive strength of concrete at 28 days",1354,0.48,0.31,0.00,0.31,0.00,0.00,0.00,880,833,0.51,380.0,145.0,,184.0,,,,,29.16,"Concrete Compressive Strength Data Set[EB/OL]. http://archive.ics.uci.edu/ml/datasets/Concrete+Compressive+Strength. 2007."
18244047,"Compressive strength of concrete at 28 days",1355,0.44,0.30,0.00,0.31,0.00,0.00,0.00,879,824,0.52,410.0,160.0,,182.0,,,,,39.40,"Concrete Compressive Strength Data Set[EB/OL]. http://archive.ics.uci.edu/ml/datasets/Concrete+Compressive+Strength. 2007."
18244048,"Compressive strength of concrete at 28 days",1356,0.48,0.00,0.00,0.40,0.00,0.00,0.00,760,981,0.44,390.0,234.0,,189.0,,,,,39.30,"Concrete Compressive Strength Data Set[EB/OL]. http://archive.ics.uci.edu/ml/datasets/Concrete+Compressive+Strength. 2007."
18244049,"Compressive strength of concrete at 28 days",1357,0.30,0.18,0.00,0.34,0.00,0.00,0.00,800,860,0.48,525.0,250.0,,159.0,,,,,67.87,"Concrete Compressive Strength Data Set[EB/OL]. http://archive.ics.uci.edu/ml/datasets/Concrete+Compressive+Strength. 2007."
18244050,"Compressive strength of concrete at 28 days",1358,0.34,0.00,0.00,0.00,0.00,0.00,0.00,662,1044,0.39,475.0,475.0,,162.0,,,,,58.52,"Concrete Compressive Strength Data Set[EB/OL]. http://archive.ics.uci.edu/ml/datasets/Concrete+Compressive+Strength. 2007."
18244051,"Compressive strength of concrete at 28 days",1359,0.34,0.00,0.00,0.40,0.00,0.00,0.00,685,1031,0.40,475.0,285.0,,163.0,,,,,53.58,"Concrete Compressive Strength Data Set[EB/OL]. http://archive.ics.uci.edu/ml/datasets/Concrete+Compressive+Strength. 2007."
18244052,"Compressive strength of concrete at 28 days",1360,0.34,0.00,0.00,0.25,0.00,0.00,0.00,657,1061,0.38,475.0,356.0,,160.0,,,,,59.00,"Concrete Compressive Strength Data Set[EB/OL]. http://archive.ics.uci.edu/ml/datasets/Concrete+Compressive+Strength. 2007."
18244053,"Compressive strength of concrete at 28 days",1361,0.28,0.21,0.00,0.31,0.00,0.00,0.00,765,830,0.48,575.0,275.0,,162.0,,,,,76.24,"Concrete Compressive Strength Data Set[EB/OL]. http://archive.ics.uci.edu/ml/datasets/Concrete+Compressive+Strength. 2007."
18244054,"Compressive strength of concrete at 28 days",1362,0.30,0.00,0.00,0.00,0.00,0.00,0.00,655,1033,0.39,500.0,500.0,,151.0,,,,,69.84,"Concrete Compressive Strength Data Set[EB/OL]. http://archive.ics.uci.edu/ml/datasets/Concrete+Compressive+Strength. 2007."
18244055,"Compressive strength of concrete at 28 days",1363,0.53,0.47,0.00,0.00,0.00,0.00,0.00,901,1006,0.47,308.6,165.0,,163.8,,,,,26.20,"Concrete Compressive Strength Data Set[EB/OL]. http://archive.ics.uci.edu/ml/datasets/Concrete+Compressive+Strength. 2007."
