Repository: pierluigiUNIVPM/Concrete-Strenght

File: Compressive strength of concrete at 28 days - 611.csv (part 10 of 25)
18242703,"Compressive strength of concrete at 28 days",11,0.35,0.25,0.00,0.00,0.00,0.00,0.00,850,1250,0.40,485.0,364.0,po42.5,170.0,100,×0.95,GB50081,标养,58.10,"王能. 不同养护条件对粉煤灰混凝土抗碳化性能的影响[D]. 浙江工业大学, 2014."
18242704,"Compressive strength of concrete at 28 days",12,0.35,0.35,0.00,0.00,0.00,0.00,0.00,850,1250,0.40,485.0,315.0,po42.5,170.0,100,×0.95,GB50081,标养,50.60,"王能. 不同养护条件对粉煤灰混凝土抗碳化性能的影响[D]. 浙江工业大学, 2014."
18242705,"Compressive strength of concrete at 28 days",13,0.50,0.00,0.00,0.00,0.00,0.00,0.00,730,1100,0.40,380.0,380.0,po42.5,190.0,100,,GB50081,标养,35.60,"邱洪林, 叶青. 早期标准养护时间对普通混凝土抗碳化能力的影响[J]. 浙江工业大学学报, 2008, 36(4): 436-440."
18242706,"Compressive strength of concrete at 28 days",14,0.50,0.00,0.00,0.00,0.00,0.00,0.00,730,1100,0.40,380.0,380.0,po42.5,190.0,100,,GB50081,标养,36.50,"邱洪林, 叶青. 早期标准养护时间对普通混凝土抗碳化能力的影响[J]. 浙江工业大学学报, 2008, 36(4): 436-440."
18244056,"Compressive strength of concrete at 28 days",1364,0.41,0.31,0.00,0.30,0.00,0.00,0.00,747,1006,0.43,425.6,165.0,,175.1,,,,,46.39,"Concrete Compressive Strength Data Set[EB/OL]. http://archive.ics.uci.edu/ml/datasets/Concrete+Compressive+Strength. 2007."
18244057,"Compressive strength of concrete at 28 days",1365,0.42,0.28,0.00,0.30,0.00,0.00,0.00,747,1007,0.43,426.4,178.0,,179.9,,,,,39.16,"Concrete Compressive Strength Data Set[EB/OL]. http://archive.ics.uci.edu/ml/datasets/Concrete+Compressive+Strength. 2007."
18244058,"Compressive strength of concrete at 28 days",1366,0.41,0.30,0.00,0.31,0.00,0.00,0.00,747,1006,0.43,425.9,167.4,,175.5,,,,,41.20,"Concrete Compressive Strength Data Set[EB/OL]. http://archive.ics.uci.edu/ml/datasets/Concrete+Compressive+Strength. 2007."
18244059,"Compressive strength of concrete at 28 days",1367,0.44,0.48,0.00,0.04,0.00,0.00,0.00,856,1006,0.46,358.4,172.4,,156.8,,,,,33.69,"Concrete Compressive Strength Data Set[EB/OL]. http://archive.ics.uci.edu/ml/datasets/Concrete+Compressive+Strength. 2007."
18244060,"Compressive strength of concrete at 28 days",1368,0.41,0.44,0.00,0.13,0.00,0.00,0.00,794,1006,0.44,397.1,173.5,,164.8,,,,,38.20,"Concrete Compressive Strength Data Set[EB/OL]. http://archive.ics.uci.edu/ml/datasets/Concrete+Compressive+Strength. 2007."
18244061,"Compressive strength of concrete at 28 days",1369,0.40,0.41,0.00,0.18,0.00,0.00,0.00,770,1007,0.43,409.4,167.0,,164.0,,,,,41.41,"Concrete Compressive Strength Data Set[EB/OL]. http://archive.ics.uci.edu/ml/datasets/Concrete+Compressive+Strength. 2007."
18244062,"Compressive strength of concrete at 28 days",1370,0.40,0.37,0.00,0.22,0.00,0.00,0.00,747,1007,0.43,427.1,173.8,,172.3,,,,,37.81,"Concrete Compressive Strength Data Set[EB/OL]. http://archive.ics.uci.edu/ml/datasets/Concrete+Compressive+Strength. 2007."
18244063,"Compressive strength of concrete at 28 days",1371,0.53,0.40,0.00,0.00,0.00,0.00,0.00,799,1079,0.43,315.5,190.3,,166.6,,,,,24.85,"Concrete Compressive Strength Data Set[EB/OL]. http://archive.ics.uci.edu/ml/datasets/Concrete+Compressive+Strength. 2007."
18244064,"Compressive strength of concrete at 28 days",1372,0.55,0.28,0.00,0.00,0.00,0.00,0.00,857,949,0.47,345.7,250.0,,191.8,,,,,27.22,"Concrete Compressive Strength Data Set[EB/OL]. http://archive.ics.uci.edu/ml/datasets/Concrete+Compressive+Strength. 2007."
18244065,"Compressive strength of concrete at 28 days",1373,0.41,0.45,0.00,0.00,0.00,0.00,0.00,772,1044,0.43,387.7,213.5,,159.2,,,,,44.64,"Concrete Compressive Strength Data Set[EB/OL]. http://archive.ics.uci.edu/ml/datasets/Concrete+Compressive+Strength. 2007."
18244066,"Compressive strength of concrete at 28 days",1374,0.58,0.34,0.00,0.00,0.00,0.00,0.00,902,998,0.47,295.2,194.7,,170.2,,,,,37.27,"Concrete Compressive Strength Data Set[EB/OL]. http://archive.ics.uci.edu/ml/datasets/Concrete+Compressive+Strength. 2007."
18244067,"Compressive strength of concrete at 28 days",1375,0.52,0.32,0.00,0.00,0.00,0.00,0.00,754,1044,0.42,369.6,251.4,,192.9,,,,,33.27,"Concrete Compressive Strength Data Set[EB/OL]. http://archive.ics.uci.edu/ml/datasets/Concrete+Compressive+Strength. 2007."
18244068,"Compressive strength of concrete at 28 days",1376,0.30,0.14,0.00,0.04,0.00,0.00,0.00,712,967,0.42,549.0,446.0,,162.0,,,,,57.03,"Concrete Compressive Strength Data Set[EB/OL]. http://archive.ics.uci.edu/ml/datasets/Concrete+Compressive+Strength. 2007."
18244069,"Compressive strength of concrete at 28 days",1377,0.30,0.14,0.00,0.04,0.00,0.00,0.00,712,967,0.42,549.0,446.0,,162.0,,,,,44.42,"Concrete Compressive Strength Data Set[EB/OL]. http://archive.ics.uci.edu/ml/datasets/Concrete+Compressive+Strength. 2007."
18244070,"Compressive strength of concrete at 28 days",1378,0.30,0.14,0.00,0.04,0.00,0.00,0.00,712,967,0.42,549.0,446.0,,162.0,,,,,51.02,"Concrete Compressive Strength Data Set[EB/OL]. http://archive.ics.uci.edu/ml/datasets/Concrete+Compressive+Strength. 2007."
18244071,"Compressive strength of concrete at 28 days",1379,0.30,0.14,0.00,0.04,0.00,0.00,0.00,712,967,0.42,549.0,446.0,,162.0,,,,,53.39,"Concrete Compressive Strength Data Set[EB/OL]. http://archive.ics.uci.edu/ml/datasets/Concrete+Compressive+Strength. 2007."
18244072,"Compressive strength of concrete at 28 days",1380,0.31,0.19,0.00,0.04,0.00,0.00,0.00,845,938,0.47,501.0,387.0,,157.0,,,,,50.24,"Concrete Compressive Strength Data Set[EB/OL]. http://archive.ics.uci.edu/ml/datasets/Concrete+Compressive+Strength. 2007."
18244073,"Compressive strength of concrete at 28 days",1381,0.31,0.19,0.00,0.04,0.00,0.00,0.00,845,938,0.47,501.0,387.0,,157.0,,,,,46.68,"Concrete Compressive Strength Data Set[EB/OL]. http://archive.ics.uci.edu/ml/datasets/Concrete+Compressive+Strength. 2007."
18244074,"Compressive strength of concrete at 28 days",1382,0.31,0.19,0.00,0.04,0.00,0.00,0.00,845,938,0.47,501.0,387.0,,157.0,,,,,46.68,"Concrete Compressive Strength Data Set[EB/OL]. http://archive.ics.uci.edu/ml/datasets/Concrete+Compressive+Strength. 2007."
18244075,"Compressive strength of concrete at 28 days",1383,0.31,0.21,0.00,0.04,0.00,0.00,0.00,871,967,0.47,471.0,355.0,,145.0,,,,,44.03,"Concrete Compressive Strength Data Set[EB/OL]. http://archive.ics.uci.edu/ml/datasets/Concrete+Compressive+Strength. 2007."
18244076,"Compressive strength of concrete at 28 days",1384,0.31,0.21,0.00,0.04,0.00,0.00,0.00,871,967,0.47,471.0,355.0,,145.0,,,,,55.45,"Concrete Compressive Strength Data Set[EB/OL]. http://archive.ics.uci.edu/ml/datasets/Concrete+Compressive+Strength. 2007."
18244077,"Compressive strength of concrete at 28 days",1385,0.33,0.19,0.00,0.04,0.00,0.00,0.00,699,882,0.44,640.0,491.0,,210.0,,,,,55.55,"Concrete Compressive Strength Data Set[EB/OL]. http://archive.ics.uci.edu/ml/datasets/Concrete+Compressive+Strength. 2007."
18244078,"Compressive strength of concrete at 28 days",1386,0.31,0.19,0.00,0.04,0.00,0.00,0.00,699,822,0.46,640.0,491.0,,201.0,,,,,57.92,"Concrete Compressive Strength Data Set[EB/OL]. http://archive.ics.uci.edu/ml/datasets/Concrete+Compressive+Strength. 2007."
18244079,"Compressive strength of concrete at 28 days",1387,0.31,0.23,0.00,0.04,0.00,0.00,0.00,750,822,0.48,578.0,424.0,,178.0,,,,,62.05,"Concrete Compressive Strength Data Set[EB/OL]. http://archive.ics.uci.edu/ml/datasets/Concrete+Compressive+Strength. 2007."
18244080,"Compressive strength of concrete at 28 days",1388,0.29,0.23,0.00,0.04,0.00,0.00,0.00,750,822,0.48,578.0,424.0,,168.0,,,,,72.10,"Concrete Compressive Strength Data Set[EB/OL]. http://archive.ics.uci.edu/ml/datasets/Concrete+Compressive+Strength. 2007."
18244081,"Compressive strength of concrete at 28 days",1389,0.58,0.40,0.00,0.03,0.00,0.00,0.00,801,942,0.46,354.0,202.0,,206.0,,,,,21.97,"Concrete Compressive Strength Data Set[EB/OL]. http://archive.ics.uci.edu/ml/datasets/Concrete+Compressive+Strength. 2007."
18244082,"Compressive strength of concrete at 28 days",1390,0.41,0.32,0.00,0.03,0.00,0.00,0.00,801,842,0.49,440.0,284.0,,179.0,,,,,43.73,"Concrete Compressive Strength Data Set[EB/OL]. http://archive.ics.uci.edu/ml/datasets/Concrete+Compressive+Strength. 2007."
18244083,"Compressive strength of concrete at 28 days",1391,0.30,0.27,0.00,0.04,0.00,0.00,0.00,801,942,0.46,519.0,359.0,,154.0,,,,,62.94,"Concrete Compressive Strength Data Set[EB/OL]. http://archive.ics.uci.edu/ml/datasets/Concrete+Compressive+Strength. 2007."
18244084,"Compressive strength of concrete at 28 days",1392,0.30,0.27,0.00,0.04,0.00,0.00,0.00,801,942,0.46,519.0,359.0,,154.0,,,,,59.49,"Concrete Compressive Strength Data Set[EB/OL]. http://archive.ics.uci.edu/ml/datasets/Concrete+Compressive+Strength. 2007."
18244085,"Compressive strength of concrete at 28 days",1393,0.50,0.00,0.00,0.00,0.00,0.00,0.00,720,838,0.46,436.0,436.0,,218.0,,,,,23.85,"Concrete Compressive Strength Data Set[EB/OL]. http://archive.ics.uci.edu/ml/datasets/Concrete+Compressive+Strength. 2007."
18244086,"Compressive strength of concrete at 28 days",1394,0.49,0.00,0.00,0.00,0.00,0.00,0.00,786,941,0.46,393.0,393.0,,192.0,,,,,39.60,"Concrete Compressive Strength Data Set[EB/OL]. http://archive.ics.uci.edu/ml/datasets/Concrete+Compressive+Strength. 2007."
18244087,"Compressive strength of concrete at 28 days",1395,0.40,0.00,0.00,0.00,0.00,0.00,0.00,712,936,0.43,480.0,480.0,,192.0,,,,,43.94,"Concrete Compressive Strength Data Set[EB/OL]. http://archive.ics.uci.edu/ml/datasets/Concrete+Compressive+Strength. 2007."
18244088,"Compressive strength of concrete at 28 days",1396,0.75,0.00,0.00,0.00,0.00,0.00,0.00,945,890,0.52,255.0,255.0,,192.0,,,,,18.75,"Concrete Compressive Strength Data Set[EB/OL]. http://archive.ics.uci.edu/ml/datasets/Concrete+Compressive+Strength. 2007."
18244089,"Compressive strength of concrete at 28 days",1397,0.58,0.00,0.00,0.00,0.00,0.00,0.00,843,931,0.48,333.0,333.0,,192.0,,,,,31.97,"Concrete Compressive Strength Data Set[EB/OL]. http://archive.ics.uci.edu/ml/datasets/Concrete+Compressive+Strength. 2007."
18244090,"Compressive strength of concrete at 28 days",1398,0.66,0.00,0.00,0.00,0.00,0.00,0.00,895,913,0.50,289.0,289.0,,192.0,,,,,25.57,"Concrete Compressive Strength Data Set[EB/OL]. http://archive.ics.uci.edu/ml/datasets/Concrete+Compressive+Strength. 2007."
18244091,"Compressive strength of concrete at 28 days",1399,0.41,0.00,0.00,0.60,0.00,0.00,0.00,714,1012,0.41,454.7,181.9,,185.7,,,,,27.94,"Concrete Compressive Strength Data Set[EB/OL]. http://archive.ics.uci.edu/ml/datasets/Concrete+Compressive+Strength. 2007."
18244092,"Compressive strength of concrete at 28 days",1400,0.38,0.00,0.00,0.60,0.00,0.00,0.00,704,998,0.41,483.7,193.5,,185.7,,,,,32.63,"Concrete Compressive Strength Data Set[EB/OL]. http://archive.ics.uci.edu/ml/datasets/Concrete+Compressive+Strength. 2007."
18244093,"Compressive strength of concrete at 28 days",1401,0.31,0.00,0.00,0.60,0.00,0.00,0.00,664,942,0.41,599.0,239.6,,185.7,,,,,39.44,"Concrete Compressive Strength Data Set[EB/OL]. http://archive.ics.uci.edu/ml/datasets/Concrete+Compressive+Strength. 2007."
18244094,"Compressive strength of concrete at 28 days",1402,0.50,0.00,0.00,0.40,0.00,0.00,0.00,744,1055,0.41,368.0,220.8,,185.7,,,,,25.75,"Concrete Compressive Strength Data Set[EB/OL]. http://archive.ics.uci.edu/ml/datasets/Concrete+Compressive+Strength. 2007."
18244095,"Compressive strength of concrete at 28 days",1403,0.47,0.00,0.00,0.00,0.00,0.00,0.00,734,1041,0.41,397.0,397.0,,185.7,,,,,33.08,"Concrete Compressive Strength Data Set[EB/OL]. http://archive.ics.uci.edu/ml/datasets/Concrete+Compressive+Strength. 2007."
18244096,"Compressive strength of concrete at 28 days",1404,0.47,0.00,0.00,0.60,0.00,0.00,0.00,734,1041,0.41,397.0,158.8,,185.7,,,,,21.07,"Concrete Compressive Strength Data Set[EB/OL]. http://archive.ics.uci.edu/ml/datasets/Concrete+Compressive+Strength. 2007."
18244097,"Compressive strength of concrete at 28 days",1405,0.44,0.00,0.00,0.40,0.00,0.00,0.00,724,1027,0.41,425.8,255.5,,185.7,,,,,32.05,"Concrete Compressive Strength Data Set[EB/OL]. http://archive.ics.uci.edu/ml/datasets/Concrete+Compressive+Strength. 2007."
18244098,"Compressive strength of concrete at 28 days",1406,0.49,0.00,0.00,0.00,0.00,0.00,0.00,784,1105,0.42,381.4,381.4,,185.7,,,,,22.49,"Concrete Compressive Strength Data Set[EB/OL]. http://archive.ics.uci.edu/ml/datasets/Concrete+Compressive+Strength. 2007."
18244099,"Compressive strength of concrete at 28 days",1407,0.63,0.00,0.00,0.00,0.00,0.00,0.00,769,1091,0.41,295.8,295.8,,185.7,,,,,25.22,"Concrete Compressive Strength Data Set[EB/OL]. http://archive.ics.uci.edu/ml/datasets/Concrete+Compressive+Strength. 2007."
18244100,"Compressive strength of concrete at 28 days",1408,0.33,0.00,0.00,0.60,0.00,0.00,0.00,674,956,0.41,570.1,228.0,,185.7,,,,,39.70,"Concrete Compressive Strength Data Set[EB/OL]. http://archive.ics.uci.edu/ml/datasets/Concrete+Compressive+Strength. 2007."
18244101,"Compressive strength of concrete at 28 days",1409,0.35,0.00,0.00,0.40,0.00,0.00,0.00,689,977,0.41,526.8,316.1,,185.7,,,,,38.70,"Concrete Compressive Strength Data Set[EB/OL]. http://archive.ics.uci.edu/ml/datasets/Concrete+Compressive+Strength. 2007."
18244102,"Compressive strength of concrete at 28 days",1410,0.78,0.00,0.00,0.00,0.00,0.00,0.00,789,1119,0.41,238.1,238.1,,185.7,,,,,17.58,"Concrete Compressive Strength Data Set[EB/OL]. http://archive.ics.uci.edu/ml/datasets/Concrete+Compressive+Strength. 2007."
18244103,"Compressive strength of concrete at 28 days",1411,0.55,0.00,0.00,0.60,0.00,0.00,0.00,759,1076,0.41,339.2,135.7,,185.7,,,,,18.20,"Concrete Compressive Strength Data Set[EB/OL]. http://archive.ics.uci.edu/ml/datasets/Concrete+Compressive+Strength. 2007."
18244104,"Compressive strength of concrete at 28 days",1412,0.55,0.00,0.00,0.40,0.00,0.00,0.00,759,1076,0.41,339.2,203.5,,185.7,,,,,22.63,"Concrete Compressive Strength Data Set[EB/OL]. http://archive.ics.uci.edu/ml/datasets/Concrete+Compressive+Strength. 2007."
18244105,"Compressive strength of concrete at 28 days",1413,0.57,0.00,0.00,0.48,0.00,0.00,0.00,724,1027,0.41,325.8,170.3,,185.7,,,,,25.73,"Concrete Compressive Strength Data Set[EB/OL]. http://archive.ics.uci.edu/ml/datasets/Concrete+Compressive+Strength. 2007."
18244106,"Compressive strength of concrete at 28 days",1414,0.35,0.00,0.00,0.60,0.00,0.00,0.00,689,977,0.41,526.8,210.7,,185.7,,,,,37.81,"Concrete Compressive Strength Data Set[EB/OL]. http://archive.ics.uci.edu/ml/datasets/Concrete+Compressive+Strength. 2007."
18244107,"Compressive strength of concrete at 28 days",1415,0.38,0.00,0.00,0.40,0.00,0.00,0.00,704,998,0.41,483.7,290.2,,185.7,,,,,33.04,"Concrete Compressive Strength Data Set[EB/OL]. http://archive.ics.uci.edu/ml/datasets/Concrete+Compressive+Strength. 2007."
18244108,"Compressive strength of concrete at 28 days",1416,0.47,0.00,0.00,0.40,0.00,0.00,0.00,734,1041,0.41,397.0,238.2,,185.7,,,,,26.91,"Concrete Compressive Strength Data Set[EB/OL]. http://archive.ics.uci.edu/ml/datasets/Concrete+Compressive+Strength. 2007."
18244109,"Compressive strength of concrete at 28 days",1417,0.55,0.00,0.00,0.00,0.00,0.00,0.00,754,1069,0.41,339.2,339.2,,185.7,,,,,31.90,"Concrete Compressive Strength Data Set[EB/OL]. http://archive.ics.uci.edu/ml/datasets/Concrete+Compressive+Strength. 2007."
18244110,"Compressive strength of concrete at 28 days",1418,0.74,0.00,0.00,0.00,0.00,0.00,0.00,784,1112,0.41,252.5,252.5,,185.7,,,,,19.77,"Concrete Compressive Strength Data Set[EB/OL]. http://archive.ics.uci.edu/ml/datasets/Concrete+Compressive+Strength. 2007."
18244111,"Compressive strength of concrete at 28 days",1419,0.49,0.00,0.00,0.00,0.00,0.00,0.00,739,1048,0.41,382.5,382.5,,185.7,,,,,37.44,"Concrete Compressive Strength Data Set[EB/OL]. http://archive.ics.uci.edu/ml/datasets/Concrete+Compressive+Strength. 2007."
18244112,"Compressive strength of concrete at 28 days",1420,0.60,0.00,0.00,0.40,0.00,0.00,0.00,764,1083,0.41,310.3,186.2,,185.7,,,,,17.60,"Concrete Compressive Strength Data Set[EB/OL]. http://archive.ics.uci.edu/ml/datasets/Concrete+Compressive+Strength. 2007."
18244113,"Compressive strength of concrete at 28 days",1421,0.41,0.00,0.00,0.40,0.00,0.00,0.00,714,1012,0.41,454.7,272.8,,185.7,,,,,31.38,"Concrete Compressive Strength Data Set[EB/OL]. http://archive.ics.uci.edu/ml/datasets/Concrete+Compressive+Strength. 2007."
18244114,"Compressive strength of concrete at 28 days",1422,0.58,0.00,0.00,0.00,0.00,0.00,0.00,781,968,0.45,339.0,339.0,,197.0,,,,,32.04,"Concrete Compressive Strength Data Set[EB/OL]. http://archive.ics.uci.edu/ml/datasets/Concrete+Compressive+Strength. 2007."
18244115,"Compressive strength of concrete at 28 days",1423,0.82,0.00,0.00,0.00,0.00,0.00,0.00,885,968,0.48,236.0,236.0,,194.0,,,,,18.42,"Concrete Compressive Strength Data Set[EB/OL]. http://archive.ics.uci.edu/ml/datasets/Concrete+Compressive+Strength. 2007."
18244116,"Compressive strength of concrete at 28 days",1424,0.69,0.00,0.00,0.00,0.00,0.00,0.00,856,968,0.47,277.0,277.0,,191.0,,,,,25.97,"Concrete Compressive Strength Data Set[EB/OL]. http://archive.ics.uci.edu/ml/datasets/Concrete+Compressive+Strength. 2007."
18244117,"Compressive strength of concrete at 28 days",1425,0.63,0.00,0.00,0.00,0.00,0.00,0.00,812,968,0.46,307.0,307.0,,193.0,,,,,27.53,"Concrete Compressive Strength Data Set[EB/OL]. http://archive.ics.uci.edu/ml/datasets/Concrete+Compressive+Strength. 2007."
18244118,"Compressive strength of concrete at 28 days",1426,0.90,0.00,0.00,0.00,0.00,0.00,0.00,845,1125,0.43,200.0,200.0,,180.0,,,,,12.25,"Concrete Compressive Strength Data Set[EB/OL]. http://archive.ics.uci.edu/ml/datasets/Concrete+Compressive+Strength. 2007."
18244119,"Compressive strength of concrete at 28 days",1427,0.80,0.00,0.00,0.00,0.00,0.00,0.00,833,1113,0.43,225.0,225.0,,181.0,,,,,17.34,"Concrete Compressive Strength Data Set[EB/OL]. http://archive.ics.uci.edu/ml/datasets/Concrete+Compressive+Strength. 2007."
18244120,"Compressive strength of concrete at 28 days",1428,0.57,0.00,0.00,0.00,0.00,0.00,0.00,783,1063,0.42,325.0,325.0,,184.0,,,,,30.57,"Concrete Compressive Strength Data Set[EB/OL]. http://archive.ics.uci.edu/ml/datasets/Concrete+Compressive+Strength. 2007."
18244121,"Compressive strength of concrete at 28 days",1429,0.67,0.00,0.00,0.00,0.00,0.00,0.00,808,1088,0.43,275.0,275.0,,183.0,,,,,24.50,"Concrete Compressive Strength Data Set[EB/OL]. http://archive.ics.uci.edu/ml/datasets/Concrete+Compressive+Strength. 2007."
18244122,"Compressive strength of concrete at 28 days",1430,0.61,0.00,0.00,0.00,0.00,0.00,0.00,795,1075,0.43,300.0,300.0,,184.0,,,,,26.85,"Concrete Compressive Strength Data Set[EB/OL]. http://archive.ics.uci.edu/ml/datasets/Concrete+Compressive+Strength. 2007."
18244123,"Compressive strength of concrete at 28 days",1431,0.50,0.00,0.00,0.00,0.00,0.00,0.00,758,1038,0.42,375.0,375.0,,186.0,,,,,38.21,"Concrete Compressive Strength Data Set[EB/OL]. http://archive.ics.uci.edu/ml/datasets/Concrete+Compressive+Strength. 2007."
18244124,"Compressive strength of concrete at 28 days",1432,0.47,0.00,0.00,0.00,0.00,0.00,0.00,745,1025,0.42,400.0,400.0,,187.0,,,,,43.70,"Concrete Compressive Strength Data Set[EB/OL]. http://archive.ics.uci.edu/ml/datasets/Concrete+Compressive+Strength. 2007."
18244125,"Compressive strength of concrete at 28 days",1433,0.73,0.00,0.00,0.00,0.00,0.00,0.00,820,1100,0.43,250.0,250.0,,182.0,,,,,20.87,"Concrete Compressive Strength Data Set[EB/OL]. http://archive.ics.uci.edu/ml/datasets/Concrete+Compressive+Strength. 2007."
18244126,"Compressive strength of concrete at 28 days",1434,0.53,0.00,0.00,0.00,0.00,0.00,0.00,770,1050,0.42,350.0,350.0,,186.0,,,,,34.29,"Concrete Compressive Strength Data Set[EB/OL]. http://archive.ics.uci.edu/ml/datasets/Concrete+Compressive+Strength. 2007."
18244127,"Compressive strength of concrete at 28 days",1435,0.58,0.00,0.00,0.60,0.00,0.00,0.00,749,972,0.44,353.3,141.3,,203.5,,,,,29.89,"Concrete Compressive Strength Data Set[EB/OL]. http://archive.ics.uci.edu/ml/datasets/Concrete+Compressive+Strength. 2007."
18244128,"Compressive strength of concrete at 28 days",1436,0.66,0.00,0.00,0.60,0.00,0.00,0.00,800,958,0.46,306.5,122.6,,203.5,,,,,24.29,"Concrete Compressive Strength Data Set[EB/OL]. http://archive.ics.uci.edu/ml/datasets/Concrete+Compressive+Strength. 2007."
18244129,"Compressive strength of concrete at 28 days",1437,0.49,0.00,0.00,0.60,0.00,0.00,0.00,693,976,0.42,417.0,166.8,,203.5,,,,,33.95,"Concrete Compressive Strength Data Set[EB/OL]. http://archive.ics.uci.edu/ml/datasets/Concrete+Compressive+Strength. 2007."
18244130,"Compressive strength of concrete at 28 days",1438,0.75,0.00,0.00,0.60,0.00,0.00,0.00,849,938,0.48,270.7,108.3,,203.5,,,,,20.59,"Concrete Compressive Strength Data Set[EB/OL]. http://archive.ics.uci.edu/ml/datasets/Concrete+Compressive+Strength. 2007."
18244131,"Compressive strength of concrete at 28 days",1439,0.49,0.00,0.00,0.60,0.00,0.00,0.00,781,935,0.46,393.0,157.0,,192.0,,,,,33.66,"Concrete Compressive Strength Data Set[EB/OL]. http://archive.ics.uci.edu/ml/datasets/Concrete+Compressive+Strength. 2007."
18244132,"Compressive strength of concrete at 28 days",1440,0.58,0.00,0.00,0.60,0.00,0.00,0.00,839,927,0.48,333.0,133.0,,192.0,,,,,27.87,"Concrete Compressive Strength Data Set[EB/OL]. http://archive.ics.uci.edu/ml/datasets/Concrete+Compressive+Strength. 2007."
18244133,"Compressive strength of concrete at 28 days",1441,0.40,0.00,0.00,0.60,0.00,0.00,0.00,716,930,0.44,480.0,192.0,,192.0,,,,,39.32,"Concrete Compressive Strength Data Set[EB/OL]. http://archive.ics.uci.edu/ml/datasets/Concrete+Compressive+Strength. 2007."
18244134,"Compressive strength of concrete at 28 days",1442,0.40,0.00,0.00,0.40,0.00,0.00,0.00,631,965,0.40,508.8,305.3,,203.5,,,,,43.38,"Concrete Compressive Strength Data Set[EB/OL]. http://archive.ics.uci.edu/ml/datasets/Concrete+Compressive+Strength. 2007."
18244135,"Compressive strength of concrete at 28 days",1443,0.40,0.00,0.00,0.40,0.00,0.00,0.00,718,932,0.44,480.0,288.0,,192.0,,,,,38.80,"Concrete Compressive Strength Data Set[EB/OL]. http://archive.ics.uci.edu/ml/datasets/Concrete+Compressive+Strength. 2007."
18244136,"Compressive strength of concrete at 28 days",1444,0.58,0.00,0.00,0.40,0.00,0.00,0.00,750,973,0.44,353.3,212.0,,203.5,,,,,33.00,"Concrete Compressive Strength Data Set[EB/OL]. http://archive.ics.uci.edu/ml/datasets/Concrete+Compressive+Strength. 2007."
18244137,"Compressive strength of concrete at 28 days",1445,0.75,0.00,0.00,0.60,0.00,0.00,0.00,942,887,0.52,255.0,102.0,,192.0,,,,,17.28,"Concrete Compressive Strength Data Set[EB/OL]. http://archive.ics.uci.edu/ml/datasets/Concrete+Compressive+Strength. 2007."
18244138,"Compressive strength of concrete at 28 days",1446,0.66,0.00,0.00,0.40,0.00,0.00,0.00,857,947,0.48,289.0,173.0,,192.0,,,,,24.28,"Concrete Compressive Strength Data Set[EB/OL]. http://archive.ics.uci.edu/ml/datasets/Concrete+Compressive+Strength. 2007."
18244139,"Compressive strength of concrete at 28 days",1447,0.66,0.00,0.00,0.40,0.00,0.00,0.00,800,959,0.45,306.5,183.9,,203.5,,,,,24.05,"Concrete Compressive Strength Data Set[EB/OL]. http://archive.ics.uci.edu/ml/datasets/Concrete+Compressive+Strength. 2007."
18244140,"Compressive strength of concrete at 28 days",1448,0.75,0.00,0.00,0.40,0.00,0.00,0.00,943,888,0.52,255.0,153.0,,192.0,,,,,17.96,"Concrete Compressive Strength Data Set[EB/OL]. http://archive.ics.uci.edu/ml/datasets/Concrete+Compressive+Strength. 2007."
18244141,"Compressive strength of concrete at 28 days",1449,0.49,0.00,0.00,0.40,0.00,0.00,0.00,749,973,0.44,393.0,236.0,,192.0,,,,,32.88,"Concrete Compressive Strength Data Set[EB/OL]. http://archive.ics.uci.edu/ml/datasets/Concrete+Compressive+Strength. 2007."
18244142,"Compressive strength of concrete at 28 days",1450,0.66,0.00,0.00,0.60,0.00,0.00,0.00,892,910,0.50,289.0,116.0,,192.0,,,,,22.35,"Concrete Compressive Strength Data Set[EB/OL]. http://archive.ics.uci.edu/ml/datasets/Concrete+Compressive+Strength. 2007."
18244143,"Compressive strength of concrete at 28 days",1451,0.40,0.00,0.00,0.60,0.00,0.00,0.00,630,963,0.40,508.8,203.5,,203.5,,,,,41.68,"Concrete Compressive Strength Data Set[EB/OL]. http://archive.ics.uci.edu/ml/datasets/Concrete+Compressive+Strength. 2007."
18244144,"Compressive strength of concrete at 28 days",1452,0.58,0.00,0.00,0.40,0.00,0.00,0.00,806,965,0.46,333.0,200.0,,192.0,,,,,30.44,"Concrete Compressive Strength Data Set[EB/OL]. http://archive.ics.uci.edu/ml/datasets/Concrete+Compressive+Strength. 2007."
18244145,"Compressive strength of concrete at 28 days",1453,0.49,0.00,0.00,0.40,0.00,0.00,0.00,694,978,0.42,417.0,250.2,,203.5,,,,,36.96,"Concrete Compressive Strength Data Set[EB/OL]. http://archive.ics.uci.edu/ml/datasets/Concrete+Compressive+Strength. 2007."
18244146,"Compressive strength of concrete at 28 days",1454,0.62,0.00,0.00,0.00,0.00,0.00,0.00,830,1012,0.45,310.0,310.0,,192.0,,,,,27.83,"Concrete Compressive Strength Data Set[EB/OL]. http://archive.ics.uci.edu/ml/datasets/Concrete+Compressive+Strength. 2007."
18244147,"Compressive strength of concrete at 28 days",1455,0.58,0.00,0.00,0.00,0.00,0.00,0.00,821,1025,0.44,331.0,331.0,,192.0,,,,,31.74,"Concrete Compressive Strength Data Set[EB/OL]. http://archive.ics.uci.edu/ml/datasets/Concrete+Compressive+Strength. 2007."
18244148,"Compressive strength of concrete at 28 days",1456,0.55,0.00,0.00,0.00,0.00,0.00,0.00,809,1056,0.43,349.0,349.0,,192.0,,,,,33.61,"Concrete Compressive Strength Data Set[EB/OL]. http://archive.ics.uci.edu/ml/datasets/Concrete+Compressive+Strength. 2007."
18244149,"Compressive strength of concrete at 28 days",1457,0.78,0.00,0.00,0.00,0.00,0.00,0.00,789,1119,0.41,238.0,238.0,,186.0,,,,,17.54,"Concrete Compressive Strength Data Set[EB/OL]. http://archive.ics.uci.edu/ml/datasets/Concrete+Compressive+Strength. 2007."
18244150,"Compressive strength of concrete at 28 days",1458,0.63,0.00,0.00,0.00,0.00,0.00,0.00,769,1090,0.41,296.0,296.0,,186.0,,,,,25.18,"Concrete Compressive Strength Data Set[EB/OL]. http://archive.ics.uci.edu/ml/datasets/Concrete+Compressive+Strength. 2007."
18244151,"Compressive strength of concrete at 28 days",1459,0.40,0.00,0.00,0.00,0.00,0.00,0.00,721,936,0.44,480.0,480.0,,192.0,,,,,43.89,"Concrete Compressive Strength Data Set[EB/OL]. http://archive.ics.uci.edu/ml/datasets/Concrete+Compressive+Strength. 2007."
18244152,"Compressive strength of concrete at 28 days",1460,0.47,0.00,0.00,0.00,0.00,0.00,0.00,734,1040,0.41,397.0,397.0,,186.0,,,,,36.94,"Concrete Compressive Strength Data Set[EB/OL]. http://archive.ics.uci.edu/ml/datasets/Concrete+Compressive+Strength. 2007."
18244153,"Compressive strength of concrete at 28 days",1461,0.66,0.00,0.00,0.00,0.00,0.00,0.00,774,1104,0.41,281.0,281.0,,185.0,,,,,22.44,"Concrete Compressive Strength Data Set[EB/OL]. http://archive.ics.uci.edu/ml/datasets/Concrete+Compressive+Strength. 2007."
18244154,"Compressive strength of concrete at 28 days",1462,0.40,0.00,0.00,0.00,0.00,0.00,0.00,613,1125,0.35,500.0,500.0,,200.0,,,,,44.09,"Concrete Compressive Strength Data Set[EB/OL]. http://archive.ics.uci.edu/ml/datasets/Concrete+Compressive+Strength. 2007."
18244155,"Compressive strength of concrete at 28 days",1463,0.32,0.00,0.00,0.00,0.00,0.00,0.00,613,1125,0.35,540.0,540.0,,173.0,,,,,67.31,"Concrete Compressive Strength Data Set[EB/OL]. http://archive.ics.uci.edu/ml/datasets/Concrete+Compressive+Strength. 2007."
18244156,"Compressive strength of concrete at 28 days",1464,0.58,0.00,0.00,0.00,0.00,0.00,0.00,775,974,0.44,350.0,350.0,,203.0,,,,,27.34,"Concrete Compressive Strength Data Set[EB/OL]. http://archive.ics.uci.edu/ml/datasets/Concrete+Compressive+Strength. 2007."
18244157,"Compressive strength of concrete at 28 days",1465,0.48,0.00,0.00,0.00,0.00,0.00,0.00,763,966,0.44,385.0,385.0,,186.0,,,,,31.35,"Concrete Compressive Strength Data Set[EB/OL]. http://archive.ics.uci.edu/ml/datasets/Concrete+Compressive+Strength. 2007."
18244158,"Compressive strength of concrete at 28 days",1466,0.49,0.00,0.00,0.00,0.00,0.00,0.00,739,1047,0.41,382.0,382.0,,186.0,,,,,37.42,"Concrete Compressive Strength Data Set[EB/OL]. http://archive.ics.uci.edu/ml/datasets/Concrete+Compressive+Strength. 2007."
18244159,"Compressive strength of concrete at 28 days",1467,0.66,0.00,0.00,0.00,0.00,0.00,0.00,774,1104,0.41,281.0,281.0,,186.0,,,,,22.44,"Concrete Compressive Strength Data Set[EB/OL]. http://archive.ics.uci.edu/ml/datasets/Concrete+Compressive+Strength. 2007."
18244160,"Compressive strength of concrete at 28 days",1468,0.55,0.00,0.00,0.00,0.00,0.00,0.00,754,1069,0.41,339.0,339.0,,185.0,,,,,31.84,"Concrete Compressive Strength Data Set[EB/OL]. http://archive.ics.uci.edu/ml/datasets/Concrete+Compressive+Strength. 2007."
18244161,"Compressive strength of concrete at 28 days",1469,0.63,0.00,0.00,0.00,0.00,0.00,0.00,769,1069,0.42,295.0,295.0,,185.0,,,,,25.18,"Concrete Compressive Strength Data Set[EB/OL]. http://archive.ics.uci.edu/ml/datasets/Concrete+Compressive+Strength. 2007."
18244162,"Compressive strength of concrete at 28 days",1470,0.78,0.00,0.00,0.00,0.00,0.00,0.00,789,1118,0.41,238.0,238.0,,185.0,,,,,17.54,"Concrete Compressive Strength Data Set[EB/OL]. http://archive.ics.uci.edu/ml/datasets/Concrete+Compressive+Strength. 2007."
18244163,"Compressive strength of concrete at 28 days",1471,0.65,0.00,0.00,0.00,0.00,0.00,0.00,765,1085,0.41,296.0,296.0,,192.0,,,,,21.65,"Concrete Compressive Strength Data Set[EB/OL]. http://archive.ics.uci.edu/ml/datasets/Concrete+Compressive+Strength. 2007."
18244164,"Compressive strength of concrete at 28 days",1472,0.58,0.00,0.00,0.00,0.00,0.00,0.00,825,978,0.46,331.0,331.0,,192.0,,,,,31.45,"Concrete Compressive Strength Data Set[EB/OL]. http://archive.ics.uci.edu/ml/datasets/Concrete+Compressive+Strength. 2007."
18244165,"Compressive strength of concrete at 28 days",1473,0.55,0.00,0.00,0.00,0.00,0.00,0.00,806,1047,0.43,349.0,349.0,,192.0,,,,,32.72,"Concrete Compressive Strength Data Set[EB/OL]. http://archive.ics.uci.edu/ml/datasets/Concrete+Compressive+Strength. 2007."
18244166,"Compressive strength of concrete at 28 days",1474,0.73,0.00,0.00,0.00,0.00,0.00,0.00,784,1111,0.41,252.0,252.0,,185.0,,,,,19.69,"Concrete Compressive Strength Data Set[EB/OL]. http://archive.ics.uci.edu/ml/datasets/Concrete+Compressive+Strength. 2007."
18244167,"Compressive strength of concrete at 28 days",1475,0.55,0.00,0.00,0.00,0.00,0.00,0.00,754,1060,0.42,339.0,339.0,,185.0,,,,,31.65,"Concrete Compressive Strength Data Set[EB/OL]. http://archive.ics.uci.edu/ml/datasets/Concrete+Compressive+Strength. 2007."
18244168,"Compressive strength of concrete at 28 days",1476,0.49,0.00,0.00,0.00,0.00,0.00,0.00,758,940,0.45,393.0,393.0,,192.0,,,,,39.58,"Concrete Compressive Strength Data Set[EB/OL]. http://archive.ics.uci.edu/ml/datasets/Concrete+Compressive+Strength. 2007."
18244169,"Compressive strength of concrete at 28 days",1477,0.48,0.00,0.00,0.00,0.00,0.00,0.00,739,1047,0.41,382.0,382.0,,185.0,,,,,37.42,"Concrete Compressive Strength Data Set[EB/OL]. http://archive.ics.uci.edu/ml/datasets/Concrete+Compressive+Strength. 2007."
18244170,"Compressive strength of concrete at 28 days",1478,0.73,0.00,0.00,0.00,0.00,0.00,0.00,784,1111,0.41,252.0,252.0,,185.0,,,,,19.69,"Concrete Compressive Strength Data Set[EB/OL]. http://archive.ics.uci.edu/ml/datasets/Concrete+Compressive+Strength. 2007."
18244171,"Compressive strength of concrete at 28 days",1479,0.62,0.00,0.00,0.00,0.00,0.00,0.00,850,970,0.47,310.0,310.0,,192.0,,,,,27.92,"Concrete Compressive Strength Data Set[EB/OL]. http://archive.ics.uci.edu/ml/datasets/Concrete+Compressive+Strength. 2007."
18244172,"Compressive strength of concrete at 28 days",1480,0.36,0.00,0.00,0.00,0.00,0.00,0.00,613,1125,0.35,525.0,525.0,,189.0,,,,,55.94,"Concrete Compressive Strength Data Set[EB/OL]. http://archive.ics.uci.edu/ml/datasets/Concrete+Compressive+Strength. 2007."
18244173,"Compressive strength of concrete at 28 days",1481,0.63,0.00,0.00,0.00,0.00,0.00,0.00,800,974,0.45,322.0,322.0,,203.0,,,,,25.18,"Concrete Compressive Strength Data Set[EB/OL]. http://archive.ics.uci.edu/ml/datasets/Concrete+Compressive+Strength. 2007."
18244174,"Compressive strength of concrete at 28 days",1482,0.67,0.00,0.00,0.00,0.00,0.00,0.00,817,974,0.46,302.0,302.0,,203.0,,,,,21.75,"Concrete Compressive Strength Data Set[EB/OL]. http://archive.ics.uci.edu/ml/datasets/Concrete+Compressive+Strength. 2007."
18244175,"Compressive strength of concrete at 28 days",1483,0.47,0.00,0.00,0.00,0.00,0.00,0.00,734,1040,0.41,397.0,397.0,,185.0,,,,,39.09,"Concrete Compressive Strength Data Set[EB/OL]. http://archive.ics.uci.edu/ml/datasets/Concrete+Compressive+Strength. 2007."
18244176,"Compressive strength of concrete at 28 days",1484,0.28,0.00,0.00,0.00,0.00,0.00,0.00,896,896,0.50,522.0,522.0,,146.0,,,,,74.99,"Concrete Compressive Strength Data Set[EB/OL]. http://archive.ics.uci.edu/ml/datasets/Concrete+Compressive+Strength. 2007."
18244177,"Compressive strength of concrete at 28 days",1485,0.46,0.18,0.00,0.23,0.00,0.00,0.00,680,904,0.43,460.0,273.0,,210.0,,,,,37.17,"Concrete Compressive Strength Data Set[EB/OL]. http://archive.ics.uci.edu/ml/datasets/Concrete+Compressive+Strength. 2007."
18244178,"Compressive strength of concrete at 28 days",1486,0.36,0.30,0.00,0.38,0.00,0.00,0.00,741,838,0.47,500.0,162.0,,179.0,,,,,33.76,"Concrete Compressive Strength Data Set[EB/OL]. http://archive.ics.uci.edu/ml/datasets/Concrete+Compressive+Strength. 2007."
18244179,"Compressive strength of concrete at 28 days",1487,0.54,0.27,0.00,0.35,0.00,0.00,0.00,658,923,0.42,410.0,154.0,,220.0,,,,,16.50,"Concrete Compressive Strength Data Set[EB/OL]. http://archive.ics.uci.edu/ml/datasets/Concrete+Compressive+Strength. 2007."
18244180,"Compressive strength of concrete at 28 days",1488,0.58,0.25,0.00,0.33,0.00,0.00,0.00,829,860,0.49,351.0,147.0,,202.0,,,,,19.99,"Concrete Compressive Strength Data Set[EB/OL]. http://archive.ics.uci.edu/ml/datasets/Concrete+Compressive+Strength. 2007."
18244181,"Compressive strength of concrete at 28 days",1489,0.36,0.30,0.00,0.38,0.00,0.00,0.00,695,944,0.42,469.0,152.0,,168.0,,,,,36.35,"Concrete Compressive Strength Data Set[EB/OL]. http://archive.ics.uci.edu/ml/datasets/Concrete+Compressive+Strength. 2007."
18244182,"Compressive strength of concrete at 28 days",1490,0.30,0.20,0.00,0.25,0.00,0.00,0.00,651,914,0.42,564.0,310.0,,168.0,,,,,33.69,"Concrete Compressive Strength Data Set[EB/OL]. http://archive.ics.uci.edu/ml/datasets/Concrete+Compressive+Strength. 2007."
18244183,"Compressive strength of concrete at 28 days",1491,0.50,0.55,0.00,0.00,0.00,0.00,0.00,844,943,0.47,319.0,144.0,,158.0,,,,,15.42,"Concrete Compressive Strength Data Set[EB/OL]. http://archive.ics.uci.edu/ml/datasets/Concrete+Compressive+Strength. 2007."
18244184,"Compressive strength of concrete at 28 days",1492,0.48,0.00,0.00,0.32,0.00,0.00,0.00,722,895,0.45,444.0,304.0,,214.0,,,,,33.42,"Concrete Compressive Strength Data Set[EB/OL]. http://archive.ics.uci.edu/ml/datasets/Concrete+Compressive+Strength. 2007."
18244185,"Compressive strength of concrete at 28 days",1493,0.51,0.00,0.00,0.00,0.00,0.00,0.00,730,1013,0.42,374.0,374.0,,190.0,,,,,39.05,"Concrete Compressive Strength Data Set[EB/OL]. http://archive.ics.uci.edu/ml/datasets/Concrete+Compressive+Strength. 2007."
18244186,"Compressive strength of concrete at 28 days",1494,0.41,0.27,0.00,0.35,0.00,0.00,0.00,720,953,0.43,424.0,159.0,,175.0,,,,,27.68,"Concrete Compressive Strength Data Set[EB/OL]. http://archive.ics.uci.edu/ml/datasets/Concrete+Compressive+Strength. 2007."
18244187,"Compressive strength of concrete at 28 days",1495,0.51,0.00,0.00,0.61,0.00,0.00,0.00,684,1002,0.41,392.0,153.0,,200.0,,,,,26.86,"Concrete Compressive Strength Data Set[EB/OL]. http://archive.ics.uci.edu/ml/datasets/Concrete+Compressive+Strength. 2007."
18244188,"Compressive strength of concrete at 28 days",1496,0.37,0.00,0.00,0.32,0.00,0.00,0.00,804,914,0.47,453.0,310.0,,168.0,,,,,45.30,"Concrete Compressive Strength Data Set[EB/OL]. http://archive.ics.uci.edu/ml/datasets/Concrete+Compressive+Strength. 2007."
18244189,"Compressive strength of concrete at 28 days",1497,0.48,0.25,0.00,0.00,0.00,0.00,0.00,705,959,0.42,405.0,305.0,,196.0,,,,,30.12,"Concrete Compressive Strength Data Set[EB/OL]. http://archive.ics.uci.edu/ml/datasets/Concrete+Compressive+Strength. 2007."
18244190,"Compressive strength of concrete at 28 days",1498,0.50,0.55,0.00,0.00,0.00,0.00,0.00,772,991,0.44,335.0,151.0,,167.0,,,,,15.57,"Concrete Compressive Strength Data Set[EB/OL]. http://archive.ics.uci.edu/ml/datasets/Concrete+Compressive+Strength. 2007."
18244191,"Compressive strength of concrete at 28 days",1499,0.40,0.30,0.00,0.38,0.00,0.00,0.00,785,883,0.47,439.0,142.0,,174.0,,,,,44.61,"Concrete Compressive Strength Data Set[EB/OL]. http://archive.ics.uci.edu/ml/datasets/Concrete+Compressive+Strength. 2007."
18244192,"Compressive strength of concrete at 28 days",1500,0.37,0.20,0.00,0.25,0.00,0.00,0.00,655,878,0.43,542.0,298.0,,201.0,,,,,53.52,"Concrete Compressive Strength Data Set[EB/OL]. http://archive.ics.uci.edu/ml/datasets/Concrete+Compressive+Strength. 2007."
18244193,"Compressive strength of concrete at 28 days",1501,0.39,0.00,0.00,0.34,0.00,0.00,0.00,774,870,0.47,485.0,321.0,,190.0,,,,,57.21,"Concrete Compressive Strength Data Set[EB/OL]. http://archive.ics.uci.edu/ml/datasets/Concrete+Compressive+Strength. 2007."
18244194,"Compressive strength of concrete at 28 days",1502,0.35,0.00,0.00,0.34,0.00,0.00,0.00,757,824,0.48,553.0,366.0,,191.0,,,,,65.91,"Concrete Compressive Strength Data Set[EB/OL]. http://archive.ics.uci.edu/ml/datasets/Concrete+Compressive+Strength. 2007."
18244195,"Compressive strength of concrete at 28 days",1503,0.34,0.20,0.00,0.25,0.00,0.00,0.00,805,825,0.49,509.0,280.0,,172.0,,,,,52.82,"Concrete Compressive Strength Data Set[EB/OL]. http://archive.ics.uci.edu/ml/datasets/Concrete+Compressive+Strength. 2007."
18244196,"Compressive strength of concrete at 28 days",1504,0.46,0.18,0.00,0.23,0.00,0.00,0.00,821,835,0.50,425.0,252.0,,194.0,,,,,33.40,"Concrete Compressive Strength Data Set[EB/OL]. http://archive.ics.uci.edu/ml/datasets/Concrete+Compressive+Strength. 2007."
18244197,"Compressive strength of concrete at 28 days",1505,0.58,0.48,0.00,0.00,0.00,0.00,0.00,729,1023,0.42,315.0,165.0,,182.0,,,,,18.03,"Concrete Compressive Strength Data Set[EB/OL]. http://archive.ics.uci.edu/ml/datasets/Concrete+Compressive+Strength. 2007."
18244198,"Compressive strength of concrete at 28 days",1506,0.45,0.00,0.00,0.61,0.00,0.00,0.00,698,1022,0.41,399.0,156.0,,180.0,,,,,37.36,"Concrete Compressive Strength Data Set[EB/OL]. http://archive.ics.uci.edu/ml/datasets/Concrete+Compressive+Strength. 2007."
18244199,"Compressive strength of concrete at 28 days",1507,0.41,0.30,0.00,0.38,0.00,0.00,0.00,710,829,0.46,494.0,160.0,,203.0,,,,,32.84,"Concrete Compressive Strength Data Set[EB/OL]. http://archive.ics.uci.edu/ml/datasets/Concrete+Compressive+Strength. 2007."
18244200,"Compressive strength of concrete at 28 days",1508,0.46,0.26,0.00,0.00,0.00,0.00,0.00,815,879,0.48,405.0,298.0,,186.0,,,,,42.64,"Concrete Compressive Strength Data Set[EB/OL]. http://archive.ics.uci.edu/ml/datasets/Concrete+Compressive+Strength. 2007."
18244201,"Compressive strength of concrete at 28 days",1509,0.47,0.28,0.00,0.00,0.00,0.00,0.00,737,861,0.46,444.0,318.0,,210.0,,,,,40.06,"Concrete Compressive Strength Data Set[EB/OL]. http://archive.ics.uci.edu/ml/datasets/Concrete+Compressive+Strength. 2007."
18244202,"Compressive strength of concrete at 28 days",1510,0.37,0.19,0.00,0.24,0.00,0.00,0.00,696,904,0.44,502.0,287.0,,188.0,,,,,41.94,"Concrete Compressive Strength Data Set[EB/OL]. http://archive.ics.uci.edu/ml/datasets/Concrete+Compressive+Strength. 2007."
18244203,"Compressive strength of concrete at 28 days",1511,0.35,0.00,0.00,0.34,0.00,0.00,0.00,790,882,0.47,492.0,326.0,,174.0,,,,,61.23,"Concrete Compressive Strength Data Set[EB/OL]. http://archive.ics.uci.edu/ml/datasets/Concrete+Compressive+Strength. 2007."
18244204,"Compressive strength of concrete at 28 days",1512,0.39,0.29,0.00,0.00,0.00,0.00,0.00,778,801,0.49,498.0,356.0,,193.0,,,,,40.87,"Concrete Compressive Strength Data Set[EB/OL]. http://archive.ics.uci.edu/ml/datasets/Concrete+Compressive+Strength. 2007."
18244205,"Compressive strength of concrete at 28 days",1513,0.36,0.32,0.00,0.41,0.00,0.00,0.00,736,867,0.46,500.0,132.0,,179.0,,,,,33.30,"Concrete Compressive Strength Data Set[EB/OL]. http://archive.ics.uci.edu/ml/datasets/Concrete+Compressive+Strength. 2007."
18244206,"Compressive strength of concrete at 28 days",1514,0.39,0.00,0.00,0.32,0.00,0.00,0.00,709,951,0.43,471.0,322.0,,186.0,,,,,52.42,"Concrete Compressive Strength Data Set[EB/OL]. http://archive.ics.uci.edu/ml/datasets/Concrete+Compressive+Strength. 2007."
18244207,"Compressive strength of concrete at 28 days",1515,0.50,0.55,0.00,0.00,0.00,0.00,0.00,846,849,0.50,364.0,164.0,,181.0,,,,,15.09,"Concrete Compressive Strength Data Set[EB/OL]. http://archive.ics.uci.edu/ml/datasets/Concrete+Compressive+Strength. 2007."
