Repository: pierluigiUNIVPM/Concrete-Strenght

File: Compressive strength of concrete at 28 days - 611.csv (part 11 of 25)
18242703,"Compressive strength of concrete at 28 days",11,0.35,0.25,0.00,0.00,0.00,0.00,0.00,850,1250,0.40,485.0,364.0,po42.5,170.0,100,×0.95,GB50081,标养,58.10,"王能. 不同养护条件对粉煤灰混凝土抗碳化性能的影响[D]. 浙江工业大学, 2014."
18242704,"Compressive strength of concrete at 28 days",12,0.35,0.35,0.00,0.00,0.00,0.00,0.00,850,1250,0.40,485.0,315.0,po42.5,170.0,100,×0.95,GB50081,标养,50.60,"王能. 不同养护条件对粉煤灰混凝土抗碳化性能的影响[D]. 浙江工业大学, 2014."
18242705,"Compressive strength of concrete at 28 days",13,0.50,0.00,0.00,0.00,0.00,0.00,0.00,730,1100,0.40,380.0,380.0,po42.5,190.0,100,,GB50081,标养,35.60,"邱洪林, 叶青. 早期标准养护时间对普通混凝土抗碳化能力的影响[J]. 浙江工业大学学报, 2008, 36(4): 436-440."
18242706,"Compressive strength of concrete at 28 days",14,0.50,0.00,0.00,0.00,0.00,0.00,0.00,730,1100,0.40,380.0,380.0,po42.5,190.0,100,,GB50081,标养,36.50,"邱洪林, 叶青. 早期标准养护时间对普通混凝土抗碳化能力的影响[J]. 浙江工业大学学报, 2008, 36(4): 436-440."
18244208,"Compressive strength of concrete at 28 days",1516,0.40,0.26,0.00,0.00,0.00,0.00,0.00,783,925,0.46,427.0,314.0,,170.0,,,,,38.46,"Concrete Compressive Strength Data Set[EB/OL]. http://archive.ics.uci.edu/ml/datasets/Concrete+Compressive+Strength. 2007."
18244209,"Compressive strength of concrete at 28 days",1517,0.41,0.29,0.00,0.00,0.00,0.00,0.00,780,870,0.47,449.0,321.0,,182.0,,,,,37.26,"Concrete Compressive Strength Data Set[EB/OL]. http://archive.ics.uci.edu/ml/datasets/Concrete+Compressive+Strength. 2007."
18244210,"Compressive strength of concrete at 28 days",1518,0.55,0.30,0.00,0.38,0.00,0.00,0.00,656,869,0.43,432.0,140.0,,237.0,,,,,35.23,"Concrete Compressive Strength Data Set[EB/OL]. http://archive.ics.uci.edu/ml/datasets/Concrete+Compressive+Strength. 2007."
18244211,"Compressive strength of concrete at 28 days",1519,0.43,0.00,0.00,0.30,0.00,0.00,0.00,829,908,0.48,409.0,288.0,,177.0,,,,,42.13,"Concrete Compressive Strength Data Set[EB/OL]. http://archive.ics.uci.edu/ml/datasets/Concrete+Compressive+Strength. 2007."
18244212,"Compressive strength of concrete at 28 days",1520,0.52,0.26,0.00,0.00,0.00,0.00,0.00,744,880,0.46,405.0,298.0,,210.0,,,,,31.87,"Concrete Compressive Strength Data Set[EB/OL]. http://archive.ics.uci.edu/ml/datasets/Concrete+Compressive+Strength. 2007."
18244213,"Compressive strength of concrete at 28 days",1521,0.42,0.19,0.00,0.24,0.00,0.00,0.00,790,833,0.49,462.0,265.0,,195.0,,,,,41.54,"Concrete Compressive Strength Data Set[EB/OL]. http://archive.ics.uci.edu/ml/datasets/Concrete+Compressive+Strength. 2007."
18244214,"Compressive strength of concrete at 28 days",1522,0.41,0.00,0.00,0.61,0.00,0.00,0.00,688,1049,0.40,410.0,160.0,,168.0,,,,,39.45,"Concrete Compressive Strength Data Set[EB/OL]. http://archive.ics.uci.edu/ml/datasets/Concrete+Compressive+Strength. 2007."
18244215,"Compressive strength of concrete at 28 days",1523,0.43,0.00,0.00,0.61,0.00,0.00,0.00,827,859,0.49,426.0,166.0,,183.0,,,,,37.91,"Concrete Compressive Strength Data Set[EB/OL]. http://archive.ics.uci.edu/ml/datasets/Concrete+Compressive+Strength. 2007."
18244216,"Compressive strength of concrete at 28 days",1524,0.37,0.19,0.00,0.24,0.00,0.00,0.00,768,870,0.47,482.0,276.0,,180.0,,,,,44.28,"Concrete Compressive Strength Data Set[EB/OL]. http://archive.ics.uci.edu/ml/datasets/Concrete+Compressive+Strength. 2007."
18244217,"Compressive strength of concrete at 28 days",1525,0.45,0.26,0.00,0.00,0.00,0.00,0.00,813,818,0.50,438.0,322.0,,196.0,,,,,31.18,"Concrete Compressive Strength Data Set[EB/OL]. http://archive.ics.uci.edu/ml/datasets/Concrete+Compressive+Strength. 2007."
18244218,"Compressive strength of concrete at 28 days",1526,0.49,0.27,0.00,0.35,0.00,0.00,0.00,780,892,0.47,397.0,149.0,,193.0,,,,,23.69,"Concrete Compressive Strength Data Set[EB/OL]. http://archive.ics.uci.edu/ml/datasets/Concrete+Compressive+Strength. 2007."
18244219,"Compressive strength of concrete at 28 days",1527,0.51,0.00,0.00,0.54,0.00,0.00,0.00,789,990,0.44,346.0,159.0,,176.0,,,,,32.76,"Concrete Compressive Strength Data Set[EB/OL]. http://archive.ics.uci.edu/ml/datasets/Concrete+Compressive+Strength. 2007."
18244220,"Compressive strength of concrete at 28 days",1528,0.46,0.18,0.00,0.23,0.00,0.00,0.00,761,864,0.47,439.0,261.0,,201.0,,,,,32.40,"Concrete Compressive Strength Data Set[EB/OL]. http://archive.ics.uci.edu/ml/datasets/Concrete+Compressive+Strength. 2007."
18244221,"Compressive strength of concrete at 28 days",1529,0.62,0.18,0.00,0.23,0.00,0.00,0.00,695,853,0.45,400.0,237.0,,247.0,,,,,28.63,"Concrete Compressive Strength Data Set[EB/OL]. http://archive.ics.uci.edu/ml/datasets/Concrete+Compressive+Strength. 2007."
18244222,"Compressive strength of concrete at 28 days",1530,0.42,0.27,0.00,0.00,0.00,0.00,0.00,689,1002,0.41,426.0,313.0,,178.0,,,,,36.80,"Concrete Compressive Strength Data Set[EB/OL]. http://archive.ics.uci.edu/ml/datasets/Concrete+Compressive+Strength. 2007."
18244223,"Compressive strength of concrete at 28 days",1531,0.57,0.00,0.00,0.54,0.00,0.00,0.00,697,1047,0.40,338.0,155.0,,193.0,,,,,18.28,"Concrete Compressive Strength Data Set[EB/OL]. http://archive.ics.uci.edu/ml/datasets/Concrete+Compressive+Strength. 2007."
18244224,"Compressive strength of concrete at 28 days",1532,0.54,0.00,0.00,0.61,0.00,0.00,0.00,872,827,0.51,376.0,146.0,,202.0,,,,,33.06,"Concrete Compressive Strength Data Set[EB/OL]. http://archive.ics.uci.edu/ml/datasets/Concrete+Compressive+Strength. 2007."
18244225,"Compressive strength of concrete at 28 days",1533,0.55,0.27,0.00,0.00,0.00,0.00,0.00,778,819,0.49,403.0,296.0,,221.0,,,,,31.42,"Concrete Compressive Strength Data Set[EB/OL]. http://archive.ics.uci.edu/ml/datasets/Concrete+Compressive+Strength. 2007."
18244226,"Compressive strength of concrete at 28 days",1534,0.57,0.00,0.00,0.61,0.00,0.00,0.00,795,949,0.46,343.0,133.0,,196.0,,,,,31.03,"Concrete Compressive Strength Data Set[EB/OL]. http://archive.ics.uci.edu/ml/datasets/Concrete+Compressive+Strength. 2007."
18244227,"Compressive strength of concrete at 28 days",1535,0.39,0.00,0.00,0.32,0.00,0.00,0.00,824,867,0.49,458.0,313.0,,178.0,,,,,44.39,"Concrete Compressive Strength Data Set[EB/OL]. http://archive.ics.uci.edu/ml/datasets/Concrete+Compressive+Strength. 2007."
18244228,"Compressive strength of concrete at 28 days",1536,0.70,0.42,0.00,0.00,0.00,0.00,0.00,816,992,0.45,264.0,152.0,,184.0,,,,,12.18,"Concrete Compressive Strength Data Set[EB/OL]. http://archive.ics.uci.edu/ml/datasets/Concrete+Compressive+Strength. 2007."
18244229,"Compressive strength of concrete at 28 days",1537,0.43,0.27,0.00,0.35,0.00,0.00,0.00,689,1002,0.41,411.0,153.0,,178.0,,,,,25.56,"Concrete Compressive Strength Data Set[EB/OL]. http://archive.ics.uci.edu/ml/datasets/Concrete+Compressive+Strength. 2007."
18244230,"Compressive strength of concrete at 28 days",1538,0.53,0.27,0.00,0.35,0.00,0.00,0.00,753,916,0.45,376.0,140.0,,200.0,,,,,36.44,"Concrete Compressive Strength Data Set[EB/OL]. http://archive.ics.uci.edu/ml/datasets/Concrete+Compressive+Strength. 2007."
18244231,"Compressive strength of concrete at 28 days",1539,0.46,0.00,0.00,0.61,0.00,0.00,0.00,893,847,0.51,385.0,149.0,,176.0,,,,,32.96,"Concrete Compressive Strength Data Set[EB/OL]. http://archive.ics.uci.edu/ml/datasets/Concrete+Compressive+Strength. 2007."
18244232,"Compressive strength of concrete at 28 days",1540,0.50,0.29,0.00,0.00,0.00,0.00,0.00,728,878,0.45,420.0,300.0,,212.0,,,,,23.84,"Concrete Compressive Strength Data Set[EB/OL]. http://archive.ics.uci.edu/ml/datasets/Concrete+Compressive+Strength. 2007."
18244233,"Compressive strength of concrete at 28 days",1541,0.43,0.27,0.00,0.35,0.00,0.00,0.00,824,867,0.49,411.0,153.0,,178.0,,,,,26.23,"Concrete Compressive Strength Data Set[EB/OL]. http://archive.ics.uci.edu/ml/datasets/Concrete+Compressive+Strength. 2007."
18244234,"Compressive strength of concrete at 28 days",1542,0.55,0.48,0.00,0.00,0.00,0.00,0.00,830,1002,0.45,285.0,148.0,,158.0,,,,,17.95,"Concrete Compressive Strength Data Set[EB/OL]. http://archive.ics.uci.edu/ml/datasets/Concrete+Compressive+Strength. 2007."
18244235,"Compressive strength of concrete at 28 days",1543,0.43,0.30,0.00,0.00,0.00,0.00,0.00,792,801,0.50,464.0,326.0,,199.0,,,,,40.68,"Concrete Compressive Strength Data Set[EB/OL]. http://archive.ics.uci.edu/ml/datasets/Concrete+Compressive+Strength. 2007."
18244236,"Compressive strength of concrete at 28 days",1544,0.60,0.00,0.00,0.49,0.00,0.00,0.00,822,1000,0.45,298.0,153.0,,178.0,,,,,19.01,"Concrete Compressive Strength Data Set[EB/OL]. http://archive.ics.uci.edu/ml/datasets/Concrete+Compressive+Strength. 2007."
18244237,"Compressive strength of concrete at 28 days",1545,0.42,0.19,0.00,0.24,0.00,0.00,0.00,733,895,0.45,459.0,262.0,,195.0,,,,,33.72,"Concrete Compressive Strength Data Set[EB/OL]. http://archive.ics.uci.edu/ml/datasets/Concrete+Compressive+Strength. 2007."
18244238,"Compressive strength of concrete at 28 days",1546,0.62,0.55,0.00,0.00,0.00,0.00,0.00,713,898,0.44,353.0,158.0,,220.0,,,,,8.54,"Concrete Compressive Strength Data Set[EB/OL]. http://archive.ics.uci.edu/ml/datasets/Concrete+Compressive+Strength. 2007."
18244239,"Compressive strength of concrete at 28 days",1547,0.50,0.55,0.00,0.00,0.00,0.00,0.00,678,1074,0.39,336.0,151.0,,167.0,,,,,13.46,"Concrete Compressive Strength Data Set[EB/OL]. http://archive.ics.uci.edu/ml/datasets/Concrete+Compressive+Strength. 2007."
18244240,"Compressive strength of concrete at 28 days",1548,0.55,0.25,0.00,0.00,0.00,0.00,0.00,762,931,0.45,363.0,273.0,,199.0,,,,,32.24,"Concrete Compressive Strength Data Set[EB/OL]. http://archive.ics.uci.edu/ml/datasets/Concrete+Compressive+Strength. 2007."
18244241,"Compressive strength of concrete at 28 days",1549,0.51,0.26,0.00,0.33,0.00,0.00,0.00,780,953,0.45,359.0,149.0,,183.0,,,,,23.52,"Concrete Compressive Strength Data Set[EB/OL]. http://archive.ics.uci.edu/ml/datasets/Concrete+Compressive+Strength. 2007."
18244242,"Compressive strength of concrete at 28 days",1550,0.42,0.31,0.00,0.37,0.00,0.00,0.00,643,967,0.40,455.0,143.0,,191.0,,,,,29.72,"Concrete Compressive Strength Data Set[EB/OL]. http://archive.ics.uci.edu/ml/datasets/Concrete+Compressive+Strength. 2007."
18244243,"Compressive strength of concrete at 28 days",1551,0.39,0.18,0.00,0.23,0.00,0.00,0.00,763,936,0.45,439.0,260.0,,171.0,,,,,49.77,"Concrete Compressive Strength Data Set[EB/OL]. http://archive.ics.uci.edu/ml/datasets/Concrete+Compressive+Strength. 2007."
18244244,"Compressive strength of concrete at 28 days",1552,0.38,0.00,0.00,0.34,0.00,0.00,0.00,759,917,0.45,474.0,313.0,,178.0,,,,,52.44,"Concrete Compressive Strength Data Set[EB/OL]. http://archive.ics.uci.edu/ml/datasets/Concrete+Compressive+Strength. 2007."
18244245,"Compressive strength of concrete at 28 days",1553,0.42,0.00,0.00,0.30,0.00,0.00,0.00,794,970,0.45,404.0,284.0,,168.0,,,,,40.93,"Concrete Compressive Strength Data Set[EB/OL]. http://archive.ics.uci.edu/ml/datasets/Concrete+Compressive+Strength. 2007."
18244246,"Compressive strength of concrete at 28 days",1554,0.54,0.00,0.00,0.00,0.00,0.00,0.00,817,986,0.45,336.0,336.0,,182.0,,,,,44.86,"Concrete Compressive Strength Data Set[EB/OL]. http://archive.ics.uci.edu/ml/datasets/Concrete+Compressive+Strength. 2007."
18244247,"Compressive strength of concrete at 28 days",1555,0.65,0.48,0.00,0.00,0.00,0.00,0.00,812,979,0.45,279.0,145.0,,181.0,,,,,13.20,"Concrete Compressive Strength Data Set[EB/OL]. http://archive.ics.uci.edu/ml/datasets/Concrete+Compressive+Strength. 2007."
18244248,"Compressive strength of concrete at 28 days",1556,0.45,0.00,0.00,0.61,0.00,0.00,0.00,675,1069,0.39,387.0,150.0,,174.0,,,,,37.43,"Concrete Compressive Strength Data Set[EB/OL]. http://archive.ics.uci.edu/ml/datasets/Concrete+Compressive+Strength. 2007."
18244249,"Compressive strength of concrete at 28 days",1557,0.43,0.30,0.00,0.38,0.00,0.00,0.00,805,814,0.50,447.0,144.0,,192.0,,,,,29.87,"Concrete Compressive Strength Data Set[EB/OL]. http://archive.ics.uci.edu/ml/datasets/Concrete+Compressive+Strength. 2007."
18244250,"Compressive strength of concrete at 28 days",1558,0.39,0.00,0.00,0.34,0.00,0.00,0.00,802,811,0.50,501.0,331.0,,195.0,,,,,56.61,"Concrete Compressive Strength Data Set[EB/OL]. http://archive.ics.uci.edu/ml/datasets/Concrete+Compressive+Strength. 2007."
18244251,"Compressive strength of concrete at 28 days",1559,0.65,0.48,0.00,0.00,0.00,0.00,0.00,697,1047,0.40,298.0,155.0,,193.0,,,,,12.46,"Concrete Compressive Strength Data Set[EB/OL]. http://archive.ics.uci.edu/ml/datasets/Concrete+Compressive+Strength. 2007."
18244252,"Compressive strength of concrete at 28 days",1560,0.57,0.00,0.00,0.54,0.00,0.00,0.00,868,877,0.50,338.0,155.0,,193.0,,,,,23.79,"Concrete Compressive Strength Data Set[EB/OL]. http://archive.ics.uci.edu/ml/datasets/Concrete+Compressive+Strength. 2007."
18244253,"Compressive strength of concrete at 28 days",1561,0.60,0.55,0.00,0.00,0.00,0.00,0.00,805,961,0.46,301.0,135.0,,180.0,,,,,13.29,"Concrete Compressive Strength Data Set[EB/OL]. http://archive.ics.uci.edu/ml/datasets/Concrete+Compressive+Strength. 2007."
18244254,"Compressive strength of concrete at 28 days",1562,0.38,0.19,0.00,0.24,0.00,0.00,0.00,745,910,0.45,465.0,266.0,,178.0,,,,,39.42,"Concrete Compressive Strength Data Set[EB/OL]. http://archive.ics.uci.edu/ml/datasets/Concrete+Compressive+Strength. 2007."
18244255,"Compressive strength of concrete at 28 days",1563,0.31,0.20,0.00,0.25,0.00,0.00,0.00,690,869,0.44,572.0,314.0,,179.0,,,,,46.23,"Concrete Compressive Strength Data Set[EB/OL]. http://archive.ics.uci.edu/ml/datasets/Concrete+Compressive+Strength. 2007."
18244256,"Compressive strength of concrete at 28 days",1564,0.28,0.00,0.00,0.32,0.00,0.00,0.00,822,1000,0.45,458.0,313.0,,127.0,,,,,44.52,"Concrete Compressive Strength Data Set[EB/OL]. http://archive.ics.uci.edu/ml/datasets/Concrete+Compressive+Strength. 2007."
18244257,"Compressive strength of concrete at 28 days",1565,0.57,0.00,0.00,0.54,0.00,0.00,0.00,817,986,0.45,319.0,146.0,,182.0,,,,,23.74,"Concrete Compressive Strength Data Set[EB/OL]. http://archive.ics.uci.edu/ml/datasets/Concrete+Compressive+Strength. 2007."
18244258,"Compressive strength of concrete at 28 days",1566,0.46,0.27,0.00,0.35,0.00,0.00,0.00,774,941,0.45,386.0,144.0,,178.0,,,,,26.14,"Concrete Compressive Strength Data Set[EB/OL]. http://archive.ics.uci.edu/ml/datasets/Concrete+Compressive+Strength. 2007."
18244259,"Compressive strength of concrete at 28 days",1567,0.55,0.55,0.00,0.00,0.00,0.00,0.00,884,839,0.51,330.0,148.0,,181.0,,,,,15.52,"Concrete Compressive Strength Data Set[EB/OL]. http://archive.ics.uci.edu/ml/datasets/Concrete+Compressive+Strength. 2007."
18244260,"Compressive strength of concrete at 28 days",1568,0.39,0.19,0.00,0.24,0.00,0.00,0.00,666,946,0.41,485.0,277.0,,191.0,,,,,43.57,"Concrete Compressive Strength Data Set[EB/OL]. http://archive.ics.uci.edu/ml/datasets/Concrete+Compressive+Strength. 2007."
18244261,"Compressive strength of concrete at 28 days",1569,0.40,0.26,0.00,0.00,0.00,0.00,0.00,784,953,0.45,405.0,298.0,,164.0,,,,,35.86,"Concrete Compressive Strength Data Set[EB/OL]. http://archive.ics.uci.edu/ml/datasets/Concrete+Compressive+Strength. 2007."
18244262,"Compressive strength of concrete at 28 days",1570,0.39,0.00,0.00,0.32,0.00,0.00,0.00,689,1002,0.41,458.0,313.0,,178.0,,,,,41.05,"Concrete Compressive Strength Data Set[EB/OL]. http://archive.ics.uci.edu/ml/datasets/Concrete+Compressive+Strength. 2007."
18244263,"Compressive strength of concrete at 28 days",1571,0.40,0.30,0.00,0.38,0.00,0.00,0.00,699,880,0.44,482.0,155.0,,194.0,,,,,28.99,"Concrete Compressive Strength Data Set[EB/OL]. http://archive.ics.uci.edu/ml/datasets/Concrete+Compressive+Strength. 2007."
18244264,"Compressive strength of concrete at 28 days",1572,0.46,0.00,0.00,0.32,0.00,0.00,0.00,760,924,0.45,423.0,289.0,,195.0,,,,,46.24,"Concrete Compressive Strength Data Set[EB/OL]. http://archive.ics.uci.edu/ml/datasets/Concrete+Compressive+Strength. 2007."
18244265,"Compressive strength of concrete at 28 days",1573,0.53,0.00,0.00,0.54,0.00,0.00,0.00,828,1000,0.45,323.0,148.0,,171.0,,,,,26.92,"Concrete Compressive Strength Data Set[EB/OL]. http://archive.ics.uci.edu/ml/datasets/Concrete+Compressive+Strength. 2007."
18244266,"Compressive strength of concrete at 28 days",1574,0.62,0.55,0.00,0.00,0.00,0.00,0.00,869,824,0.51,324.0,145.0,,202.0,,,,,10.54,"Concrete Compressive Strength Data Set[EB/OL]. http://archive.ics.uci.edu/ml/datasets/Concrete+Compressive+Strength. 2007."
18244267,"Compressive strength of concrete at 28 days",1575,0.57,0.00,0.00,0.00,0.00,0.00,0.00,822,1000,0.45,313.0,313.0,,178.0,,,,,25.10,"Concrete Compressive Strength Data Set[EB/OL]. http://archive.ics.uci.edu/ml/datasets/Concrete+Compressive+Strength. 2007."
18244268,"Compressive strength of concrete at 28 days",1576,0.41,0.30,0.00,0.38,0.00,0.00,0.00,764,923,0.45,424.0,136.0,,172.0,,,,,29.07,"Concrete Compressive Strength Data Set[EB/OL]. http://archive.ics.uci.edu/ml/datasets/Concrete+Compressive+Strength. 2007."
18244269,"Compressive strength of concrete at 28 days",1577,0.65,0.48,0.00,0.00,0.00,0.00,0.00,868,877,0.50,298.0,155.0,,193.0,,,,,9.74,"Concrete Compressive Strength Data Set[EB/OL]. http://archive.ics.uci.edu/ml/datasets/Concrete+Compressive+Strength. 2007."
18244270,"Compressive strength of concrete at 28 days",1578,0.44,0.18,0.00,0.23,0.00,0.00,0.00,749,919,0.45,431.0,255.0,,189.0,,,,,33.80,"Concrete Compressive Strength Data Set[EB/OL]. http://archive.ics.uci.edu/ml/datasets/Concrete+Compressive+Strength. 2007."
18244271,"Compressive strength of concrete at 28 days",1579,0.40,0.32,0.00,0.38,0.00,0.00,0.00,638,822,0.44,541.0,162.0,,216.0,,,,,39.84,"Concrete Compressive Strength Data Set[EB/OL]. http://archive.ics.uci.edu/ml/datasets/Concrete+Compressive+Strength. 2007."
18244272,"Compressive strength of concrete at 28 days",1580,0.46,0.23,0.00,0.46,0.00,0.00,0.00,783,847,0.48,430.0,136.0,,199.0,,,,,26.97,"Concrete Compressive Strength Data Set[EB/OL]. http://archive.ics.uci.edu/ml/datasets/Concrete+Compressive+Strength. 2007."
18244273,"Compressive strength of concrete at 28 days",1581,0.43,0.28,0.00,0.36,0.00,0.00,0.00,641,961,0.40,455.0,164.0,,197.0,,,,,27.23,"Concrete Compressive Strength Data Set[EB/OL]. http://archive.ics.uci.edu/ml/datasets/Concrete+Compressive+Strength. 2007."
18244274,"Compressive strength of concrete at 28 days",1582,0.37,0.30,0.00,0.40,0.00,0.00,0.00,680,820,0.45,540.0,162.0,,202.0,,,,,30.65,"Concrete Compressive Strength Data Set[EB/OL]. http://archive.ics.uci.edu/ml/datasets/Concrete+Compressive+Strength. 2007."
18244275,"Compressive strength of concrete at 28 days",1583,0.38,0.29,0.00,0.41,0.00,0.00,0.00,704,819,0.46,523.0,157.0,,200.0,,,,,33.05,"Concrete Compressive Strength Data Set[EB/OL]. http://archive.ics.uci.edu/ml/datasets/Concrete+Compressive+Strength. 2007."
18244276,"Compressive strength of concrete at 28 days",1584,0.39,0.39,0.00,0.31,0.00,0.00,0.00,623,935,0.40,496.0,149.0,,192.0,,,,,24.58,"Concrete Compressive Strength Data Set[EB/OL]. http://archive.ics.uci.edu/ml/datasets/Concrete+Compressive+Strength. 2007."
18244277,"Compressive strength of concrete at 28 days",1585,0.45,0.45,0.00,0.24,0.00,0.00,0.00,643,965,0.40,433.0,135.0,,196.0,,,,,21.91,"Concrete Compressive Strength Data Set[EB/OL]. http://archive.ics.uci.edu/ml/datasets/Concrete+Compressive+Strength. 2007."
18244278,"Compressive strength of concrete at 28 days",1586,0.38,0.30,0.00,0.40,0.00,0.00,0.00,669,848,0.44,529.0,159.0,,201.0,,,,,30.88,"Concrete Compressive Strength Data Set[EB/OL]. http://archive.ics.uci.edu/ml/datasets/Concrete+Compressive+Strength. 2007."
18244279,"Compressive strength of concrete at 28 days",1587,0.50,0.55,0.00,0.04,0.00,0.00,0.00,709,1021,0.41,354.0,144.0,,176.0,,,,,15.34,"Concrete Compressive Strength Data Set[EB/OL]. http://archive.ics.uci.edu/ml/datasets/Concrete+Compressive+Strength. 2007."
18244280,"Compressive strength of concrete at 28 days",1588,0.44,0.36,0.00,0.34,0.00,0.00,0.00,612,845,0.42,513.0,154.0,,228.0,,,,,24.34,"Concrete Compressive Strength Data Set[EB/OL]. http://archive.ics.uci.edu/ml/datasets/Concrete+Compressive+Strength. 2007."
18244281,"Compressive strength of concrete at 28 days",1589,0.34,0.36,0.00,0.34,0.00,0.00,0.00,636,898,0.41,549.0,167.0,,185.0,,,,,23.89,"Concrete Compressive Strength Data Set[EB/OL]. http://archive.ics.uci.edu/ml/datasets/Concrete+Compressive+Strength. 2007."
18244282,"Compressive strength of concrete at 28 days",1590,0.46,0.41,0.00,0.19,0.00,0.00,0.00,623,923,0.40,460.0,184.0,,213.0,,,,,22.93,"Concrete Compressive Strength Data Set[EB/OL]. http://archive.ics.uci.edu/ml/datasets/Concrete+Compressive+Strength. 2007."
18244283,"Compressive strength of concrete at 28 days",1591,0.42,0.36,0.00,0.34,0.00,0.00,0.00,614,854,0.42,521.0,156.0,,221.0,,,,,29.41,"Concrete Compressive Strength Data Set[EB/OL]. http://archive.ics.uci.edu/ml/datasets/Concrete+Compressive+Strength. 2007."
18244284,"Compressive strength of concrete at 28 days",1592,0.62,0.18,0.00,0.23,0.00,0.00,0.00,695,853,0.45,400.1,236.9,,246.9,,,,,28.63,"Concrete Compressive Strength Data Set[EB/OL]. http://archive.ics.uci.edu/ml/datasets/Concrete+Compressive+Strength. 2007."
18244285,"Compressive strength of concrete at 28 days",1593,0.42,0.27,0.00,0.00,0.00,0.00,0.00,689,1002,0.41,426.3,313.3,,178.5,,,,,36.80,"Concrete Compressive Strength Data Set[EB/OL]. http://archive.ics.uci.edu/ml/datasets/Concrete+Compressive+Strength. 2007."
18244286,"Compressive strength of concrete at 28 days",1594,0.57,0.00,0.00,0.54,0.00,0.00,0.00,697,1047,0.40,338.2,154.8,,193.3,,,,,18.29,"Concrete Compressive Strength Data Set[EB/OL]. http://archive.ics.uci.edu/ml/datasets/Concrete+Compressive+Strength. 2007."
18244287,"Compressive strength of concrete at 28 days",1595,0.54,0.00,0.00,0.61,0.00,0.00,0.00,872,827,0.51,376.4,145.9,,202.5,,,,,32.72,"Concrete Compressive Strength Data Set[EB/OL]. http://archive.ics.uci.edu/ml/datasets/Concrete+Compressive+Strength. 2007."
18244288,"Compressive strength of concrete at 28 days",1596,0.55,0.26,0.00,0.00,0.00,0.00,0.00,778,819,0.49,402.7,296.0,,221.4,,,,,31.42,"Concrete Compressive Strength Data Set[EB/OL]. http://archive.ics.uci.edu/ml/datasets/Concrete+Compressive+Strength. 2007."
18244289,"Compressive strength of concrete at 28 days",1597,0.57,0.00,0.00,0.61,0.00,0.00,0.00,795,949,0.46,343.3,133.1,,195.7,,,,,28.94,"Concrete Compressive Strength Data Set[EB/OL]. http://archive.ics.uci.edu/ml/datasets/Concrete+Compressive+Strength. 2007."
18244290,"Compressive strength of concrete at 28 days",1598,0.39,0.00,0.00,0.32,0.00,0.00,0.00,824,867,0.49,458.3,313.3,,178.5,,,,,40.93,"Concrete Compressive Strength Data Set[EB/OL]. http://archive.ics.uci.edu/ml/datasets/Concrete+Compressive+Strength. 2007."
18244291,"Compressive strength of concrete at 28 days",1599,0.70,0.42,0.00,0.00,0.00,0.00,0.00,816,992,0.45,263.5,151.6,,184.4,,,,,12.18,"Concrete Compressive Strength Data Set[EB/OL]. http://archive.ics.uci.edu/ml/datasets/Concrete+Compressive+Strength. 2007."
18244292,"Compressive strength of concrete at 28 days",1600,0.43,0.27,0.00,0.35,0.00,0.00,0.00,689,1002,0.41,411.1,153.1,,178.5,,,,,25.56,"Concrete Compressive Strength Data Set[EB/OL]. http://archive.ics.uci.edu/ml/datasets/Concrete+Compressive+Strength. 2007."
18244293,"Compressive strength of concrete at 28 days",1601,0.53,0.27,0.00,0.35,0.00,0.00,0.00,753,916,0.45,375.8,139.9,,200.3,,,,,36.44,"Concrete Compressive Strength Data Set[EB/OL]. http://archive.ics.uci.edu/ml/datasets/Concrete+Compressive+Strength. 2007."
18244294,"Compressive strength of concrete at 28 days",1602,0.46,0.00,0.00,0.61,0.00,0.00,0.00,893,847,0.51,385.5,149.5,,175.8,,,,,32.96,"Concrete Compressive Strength Data Set[EB/OL]. http://archive.ics.uci.edu/ml/datasets/Concrete+Compressive+Strength. 2007."
18244295,"Compressive strength of concrete at 28 days",1603,0.50,0.29,0.00,0.00,0.00,0.00,0.00,728,878,0.45,419.6,299.8,,211.5,,,,,23.84,"Concrete Compressive Strength Data Set[EB/OL]. http://archive.ics.uci.edu/ml/datasets/Concrete+Compressive+Strength. 2007."
18244296,"Compressive strength of concrete at 28 days",1604,0.43,0.27,0.00,0.35,0.00,0.00,0.00,824,867,0.49,411.1,153.1,,178.5,,,,,26.23,"Concrete Compressive Strength Data Set[EB/OL]. http://archive.ics.uci.edu/ml/datasets/Concrete+Compressive+Strength. 2007."
18244297,"Compressive strength of concrete at 28 days",1605,0.56,0.48,0.00,0.00,0.00,0.00,0.00,830,1002,0.45,284.7,148.1,,158.1,,,,,17.96,"Concrete Compressive Strength Data Set[EB/OL]. http://archive.ics.uci.edu/ml/datasets/Concrete+Compressive+Strength. 2007."
18244298,"Compressive strength of concrete at 28 days",1606,0.43,0.30,0.00,0.00,0.00,0.00,0.00,793,801,0.50,464.4,326.5,,199.0,,,,,38.63,"Concrete Compressive Strength Data Set[EB/OL]. http://archive.ics.uci.edu/ml/datasets/Concrete+Compressive+Strength. 2007."
18244299,"Compressive strength of concrete at 28 days",1607,0.60,0.00,0.00,0.49,0.00,0.00,0.00,822,1000,0.45,297.4,152.7,,178.1,,,,,19.01,"Concrete Compressive Strength Data Set[EB/OL]. http://archive.ics.uci.edu/ml/datasets/Concrete+Compressive+Strength. 2007."
18244300,"Compressive strength of concrete at 28 days",1608,0.43,0.19,0.00,0.24,0.00,0.00,0.00,733,895,0.45,458.5,261.9,,195.4,,,,,33.72,"Concrete Compressive Strength Data Set[EB/OL]. http://archive.ics.uci.edu/ml/datasets/Concrete+Compressive+Strength. 2007."
18244301,"Compressive strength of concrete at 28 days",1609,0.62,0.55,0.00,0.00,0.00,0.00,0.00,713,898,0.44,353.3,158.4,,219.7,,,,,8.54,"Concrete Compressive Strength Data Set[EB/OL]. http://archive.ics.uci.edu/ml/datasets/Concrete+Compressive+Strength. 2007."
18244302,"Compressive strength of concrete at 28 days",1610,0.50,0.55,0.00,0.00,0.00,0.00,0.00,678,1075,0.39,336.0,150.7,,166.7,,,,,13.46,"Concrete Compressive Strength Data Set[EB/OL]. http://archive.ics.uci.edu/ml/datasets/Concrete+Compressive+Strength. 2007."
18244303,"Compressive strength of concrete at 28 days",1611,0.55,0.25,0.00,0.00,0.00,0.00,0.00,762,931,0.45,362.2,272.6,,198.7,,,,,32.25,"Concrete Compressive Strength Data Set[EB/OL]. http://archive.ics.uci.edu/ml/datasets/Concrete+Compressive+Strength. 2007."
18244304,"Compressive strength of concrete at 28 days",1612,0.51,0.26,0.00,0.33,0.00,0.00,0.00,780,953,0.45,358.3,149.0,,182.9,,,,,23.52,"Concrete Compressive Strength Data Set[EB/OL]. http://archive.ics.uci.edu/ml/datasets/Concrete+Compressive+Strength. 2007."
18244305,"Compressive strength of concrete at 28 days",1613,0.42,0.31,0.00,0.37,0.00,0.00,0.00,644,967,0.40,455.1,143.0,,190.7,,,,,29.73,"Concrete Compressive Strength Data Set[EB/OL]. http://archive.ics.uci.edu/ml/datasets/Concrete+Compressive+Strength. 2007."
18244306,"Compressive strength of concrete at 28 days",1614,0.39,0.18,0.00,0.23,0.00,0.00,0.00,763,936,0.45,438.9,259.9,,170.6,,,,,49.77,"Concrete Compressive Strength Data Set[EB/OL]. http://archive.ics.uci.edu/ml/datasets/Concrete+Compressive+Strength. 2007."
18244307,"Compressive strength of concrete at 28 days",1615,0.38,0.00,0.00,0.34,0.00,0.00,0.00,760,917,0.45,473.4,312.9,,177.6,,,,,52.45,"Concrete Compressive Strength Data Set[EB/OL]. http://archive.ics.uci.edu/ml/datasets/Concrete+Compressive+Strength. 2007."
18244308,"Compressive strength of concrete at 28 days",1616,0.42,0.00,0.00,0.30,0.00,0.00,0.00,794,970,0.45,403.7,284.0,,168.3,,,,,40.93,"Concrete Compressive Strength Data Set[EB/OL]. http://archive.ics.uci.edu/ml/datasets/Concrete+Compressive+Strength. 2007."
18244309,"Compressive strength of concrete at 28 days",1617,0.54,0.00,0.00,0.00,0.00,0.00,0.00,817,986,0.45,336.5,336.5,,181.9,,,,,44.87,"Concrete Compressive Strength Data Set[EB/OL]. http://archive.ics.uci.edu/ml/datasets/Concrete+Compressive+Strength. 2007."
18244310,"Compressive strength of concrete at 28 days",1618,0.65,0.48,0.00,0.00,0.00,0.00,0.00,812,980,0.45,278.4,144.8,,180.8,,,,,13.20,"Concrete Compressive Strength Data Set[EB/OL]. http://archive.ics.uci.edu/ml/datasets/Concrete+Compressive+Strength. 2007."
18244311,"Compressive strength of concrete at 28 days",1619,0.45,0.00,0.00,0.61,0.00,0.00,0.00,675,1069,0.39,386.8,150.0,,173.8,,,,,37.43,"Concrete Compressive Strength Data Set[EB/OL]. http://archive.ics.uci.edu/ml/datasets/Concrete+Compressive+Strength. 2007."
18244312,"Compressive strength of concrete at 28 days",1620,0.43,0.30,0.00,0.38,0.00,0.00,0.00,805,814,0.50,446.5,143.7,,191.6,,,,,29.87,"Concrete Compressive Strength Data Set[EB/OL]. http://archive.ics.uci.edu/ml/datasets/Concrete+Compressive+Strength. 2007."
18244313,"Compressive strength of concrete at 28 days",1621,0.39,0.00,0.00,0.34,0.00,0.00,0.00,802,811,0.50,500.1,330.5,,194.9,,,,,56.62,"Concrete Compressive Strength Data Set[EB/OL]. http://archive.ics.uci.edu/ml/datasets/Concrete+Compressive+Strength. 2007."
18244314,"Compressive strength of concrete at 28 days",1622,0.65,0.48,0.00,0.00,0.00,0.00,0.00,697,1047,0.40,297.6,154.8,,193.3,,,,,12.46,"Concrete Compressive Strength Data Set[EB/OL]. http://archive.ics.uci.edu/ml/datasets/Concrete+Compressive+Strength. 2007."
18244315,"Compressive strength of concrete at 28 days",1623,0.57,0.00,0.00,0.54,0.00,0.00,0.00,868,877,0.50,338.2,154.8,,193.3,,,,,23.79,"Concrete Compressive Strength Data Set[EB/OL]. http://archive.ics.uci.edu/ml/datasets/Concrete+Compressive+Strength. 2007."
18244316,"Compressive strength of concrete at 28 days",1624,0.60,0.55,0.00,0.00,0.00,0.00,0.00,805,961,0.46,300.4,134.7,,180.2,,,,,13.29,"Concrete Compressive Strength Data Set[EB/OL]. http://archive.ics.uci.edu/ml/datasets/Concrete+Compressive+Strength. 2007."
18244317,"Compressive strength of concrete at 28 days",1625,0.38,0.19,0.00,0.24,0.00,0.00,0.00,745,910,0.45,466.0,266.2,,177.9,,,,,39.42,"Concrete Compressive Strength Data Set[EB/OL]. http://archive.ics.uci.edu/ml/datasets/Concrete+Compressive+Strength. 2007."
18244318,"Compressive strength of concrete at 28 days",1626,0.31,0.20,0.00,0.25,0.00,0.00,0.00,690,869,0.44,572.5,314.0,,178.9,,,,,46.23,"Concrete Compressive Strength Data Set[EB/OL]. http://archive.ics.uci.edu/ml/datasets/Concrete+Compressive+Strength. 2007."
18244319,"Compressive strength of concrete at 28 days",1627,0.28,0.00,0.00,0.32,0.00,0.00,0.00,822,1000,0.45,457.4,312.7,,127.3,,,,,44.52,"Concrete Compressive Strength Data Set[EB/OL]. http://archive.ics.uci.edu/ml/datasets/Concrete+Compressive+Strength. 2007."
18244320,"Compressive strength of concrete at 28 days",1628,0.57,0.00,0.00,0.54,0.00,0.00,0.00,817,986,0.45,318.3,145.7,,181.9,,,,,23.74,"Concrete Compressive Strength Data Set[EB/OL]. http://archive.ics.uci.edu/ml/datasets/Concrete+Compressive+Strength. 2007."
18244321,"Compressive strength of concrete at 28 days",1629,0.46,0.27,0.00,0.35,0.00,0.00,0.00,774,942,0.45,386.3,143.8,,178.1,,,,,26.15,"Concrete Compressive Strength Data Set[EB/OL]. http://archive.ics.uci.edu/ml/datasets/Concrete+Compressive+Strength. 2007."
18244322,"Compressive strength of concrete at 28 days",1630,0.55,0.55,0.00,0.00,0.00,0.00,0.00,884,839,0.51,330.2,148.1,,181.4,,,,,15.53,"Concrete Compressive Strength Data Set[EB/OL]. http://archive.ics.uci.edu/ml/datasets/Concrete+Compressive+Strength. 2007."
18244323,"Compressive strength of concrete at 28 days",1631,0.39,0.19,0.00,0.24,0.00,0.00,0.00,666,947,0.41,484.8,277.0,,190.6,,,,,43.58,"Concrete Compressive Strength Data Set[EB/OL]. http://archive.ics.uci.edu/ml/datasets/Concrete+Compressive+Strength. 2007."
18244324,"Compressive strength of concrete at 28 days",1632,0.40,0.27,0.00,0.00,0.00,0.00,0.00,784,953,0.45,405.6,298.1,,163.6,,,,,35.87,"Concrete Compressive Strength Data Set[EB/OL]. http://archive.ics.uci.edu/ml/datasets/Concrete+Compressive+Strength. 2007."
18244325,"Compressive strength of concrete at 28 days",1633,0.39,0.00,0.00,0.32,0.00,0.00,0.00,689,1002,0.41,458.3,313.3,,178.5,,,,,41.05,"Concrete Compressive Strength Data Set[EB/OL]. http://archive.ics.uci.edu/ml/datasets/Concrete+Compressive+Strength. 2007."
18244326,"Compressive strength of concrete at 28 days",1634,0.40,0.30,0.00,0.38,0.00,0.00,0.00,699,880,0.44,482.3,155.2,,193.8,,,,,28.99,"Concrete Compressive Strength Data Set[EB/OL]. http://archive.ics.uci.edu/ml/datasets/Concrete+Compressive+Strength. 2007."
18244327,"Compressive strength of concrete at 28 days",1635,0.46,0.00,0.00,0.32,0.00,0.00,0.00,760,924,0.45,422.7,289.0,,194.9,,,,,46.25,"Concrete Compressive Strength Data Set[EB/OL]. http://archive.ics.uci.edu/ml/datasets/Concrete+Compressive+Strength. 2007."
18244328,"Compressive strength of concrete at 28 days",1636,0.53,0.00,0.00,0.54,0.00,0.00,0.00,829,1000,0.45,322.9,147.8,,171.2,,,,,26.92,"Concrete Compressive Strength Data Set[EB/OL]. http://archive.ics.uci.edu/ml/datasets/Concrete+Compressive+Strength. 2007."
18244329,"Compressive strength of concrete at 28 days",1637,0.62,0.55,0.00,0.00,0.00,0.00,0.00,869,824,0.51,324.3,145.4,,201.7,,,,,10.54,"Concrete Compressive Strength Data Set[EB/OL]. http://archive.ics.uci.edu/ml/datasets/Concrete+Compressive+Strength. 2007."
18244330,"Compressive strength of concrete at 28 days",1638,0.57,0.00,0.00,0.00,0.00,0.00,0.00,822,1000,0.45,312.7,312.7,,178.1,,,,,25.10,"Concrete Compressive Strength Data Set[EB/OL]. http://archive.ics.uci.edu/ml/datasets/Concrete+Compressive+Strength. 2007."
18244331,"Compressive strength of concrete at 28 days",1639,0.40,0.30,0.00,0.38,0.00,0.00,0.00,764,923,0.45,423.8,136.4,,171.6,,,,,29.07,"Concrete Compressive Strength Data Set[EB/OL]. http://archive.ics.uci.edu/ml/datasets/Concrete+Compressive+Strength. 2007."
18244332,"Compressive strength of concrete at 28 days",1640,0.65,0.48,0.00,0.00,0.00,0.00,0.00,868,877,0.50,297.6,154.8,,193.3,,,,,9.74,"Concrete Compressive Strength Data Set[EB/OL]. http://archive.ics.uci.edu/ml/datasets/Concrete+Compressive+Strength. 2007."
18244333,"Compressive strength of concrete at 28 days",1641,0.44,0.18,0.00,0.23,0.00,0.00,0.00,749,919,0.45,431.1,255.3,,188.6,,,,,33.80,"Concrete Compressive Strength Data Set[EB/OL]. http://archive.ics.uci.edu/ml/datasets/Concrete+Compressive+Strength. 2007."
18244334,"Compressive strength of concrete at 28 days",1642,0.46,0.18,0.00,0.23,0.00,0.00,0.00,680,904,0.43,459.7,272.8,,209.7,,,,,37.17,"Concrete Compressive Strength Data Set[EB/OL]. http://archive.ics.uci.edu/ml/datasets/Concrete+Compressive+Strength. 2007."
18244335,"Compressive strength of concrete at 28 days",1643,0.36,0.30,0.00,0.38,0.00,0.00,0.00,741,838,0.47,500.2,162.0,,178.8,,,,,33.76,"Concrete Compressive Strength Data Set[EB/OL]. http://archive.ics.uci.edu/ml/datasets/Concrete+Compressive+Strength. 2007."
18244336,"Compressive strength of concrete at 28 days",1644,0.54,0.27,0.00,0.35,0.00,0.00,0.00,658,923,0.42,410.1,153.6,,220.1,,,,,16.50,"Concrete Compressive Strength Data Set[EB/OL]. http://archive.ics.uci.edu/ml/datasets/Concrete+Compressive+Strength. 2007."
18244337,"Compressive strength of concrete at 28 days",1645,0.58,0.25,0.00,0.33,0.00,0.00,0.00,830,860,0.49,350.4,146.5,,201.9,,,,,19.99,"Concrete Compressive Strength Data Set[EB/OL]. http://archive.ics.uci.edu/ml/datasets/Concrete+Compressive+Strength. 2007."
18244338,"Compressive strength of concrete at 28 days",1646,0.36,0.30,0.00,0.38,0.00,0.00,0.00,695,944,0.42,468.6,151.8,,167.5,,,,,36.35,"Concrete Compressive Strength Data Set[EB/OL]. http://archive.ics.uci.edu/ml/datasets/Concrete+Compressive+Strength. 2007."
18244339,"Compressive strength of concrete at 28 days",1647,0.30,0.20,0.00,0.25,0.00,0.00,0.00,651,914,0.42,563.9,309.9,,167.8,,,,,38.22,"Concrete Compressive Strength Data Set[EB/OL]. http://archive.ics.uci.edu/ml/datasets/Concrete+Compressive+Strength. 2007."
18244340,"Compressive strength of concrete at 28 days",1648,0.50,0.55,0.00,0.00,0.00,0.00,0.00,845,943,0.47,318.5,143.6,,158.4,,,,,15.42,"Concrete Compressive Strength Data Set[EB/OL]. http://archive.ics.uci.edu/ml/datasets/Concrete+Compressive+Strength. 2007."
18244341,"Compressive strength of concrete at 28 days",1649,0.48,0.00,0.00,0.32,0.00,0.00,0.00,723,896,0.45,443.5,303.6,,213.5,,,,,33.42,"Concrete Compressive Strength Data Set[EB/OL]. http://archive.ics.uci.edu/ml/datasets/Concrete+Compressive+Strength. 2007."
18244342,"Compressive strength of concrete at 28 days",1650,0.51,0.00,0.00,0.00,0.00,0.00,0.00,730,1013,0.42,374.3,374.3,,190.2,,,,,39.06,"Concrete Compressive Strength Data Set[EB/OL]. http://archive.ics.uci.edu/ml/datasets/Concrete+Compressive+Strength. 2007."
18244343,"Compressive strength of concrete at 28 days",1651,0.41,0.27,0.00,0.35,0.00,0.00,0.00,720,953,0.43,423.5,158.6,,175.1,,,,,27.68,"Concrete Compressive Strength Data Set[EB/OL]. http://archive.ics.uci.edu/ml/datasets/Concrete+Compressive+Strength. 2007."
18244344,"Compressive strength of concrete at 28 days",1652,0.51,0.00,0.00,0.61,0.00,0.00,0.00,684,1002,0.41,391.3,152.6,,200.0,,,,,26.86,"Concrete Compressive Strength Data Set[EB/OL]. http://archive.ics.uci.edu/ml/datasets/Concrete+Compressive+Strength. 2007."
18244345,"Compressive strength of concrete at 28 days",1653,0.37,0.00,0.00,0.32,0.00,0.00,0.00,804,914,0.47,452.8,310.0,,167.9,,,,,45.30,"Concrete Compressive Strength Data Set[EB/OL]. http://archive.ics.uci.edu/ml/datasets/Concrete+Compressive+Strength. 2007."
18244346,"Compressive strength of concrete at 28 days",1654,0.48,0.25,0.00,0.00,0.00,0.00,0.00,705,959,0.42,404.4,304.8,,196.0,,,,,30.12,"Concrete Compressive Strength Data Set[EB/OL]. http://archive.ics.uci.edu/ml/datasets/Concrete+Compressive+Strength. 2007."
18244347,"Compressive strength of concrete at 28 days",1655,0.50,0.55,0.00,0.00,0.00,0.00,0.00,772,991,0.44,334.8,150.9,,166.6,,,,,15.57,"Concrete Compressive Strength Data Set[EB/OL]. http://archive.ics.uci.edu/ml/datasets/Concrete+Compressive+Strength. 2007."
18244348,"Compressive strength of concrete at 28 days",1656,0.40,0.30,0.00,0.38,0.00,0.00,0.00,785,883,0.47,438.2,141.9,,173.5,,,,,44.61,"Concrete Compressive Strength Data Set[EB/OL]. http://archive.ics.uci.edu/ml/datasets/Concrete+Compressive+Strength. 2007."
18244349,"Compressive strength of concrete at 28 days",1657,0.37,0.20,0.00,0.25,0.00,0.00,0.00,655,878,0.43,541.9,297.8,,201.3,,,,,53.52,"Concrete Compressive Strength Data Set[EB/OL]. http://archive.ics.uci.edu/ml/datasets/Concrete+Compressive+Strength. 2007."
18244350,"Compressive strength of concrete at 28 days",1658,0.39,0.00,0.00,0.34,0.00,0.00,0.00,774,870,0.47,485.5,321.3,,190.5,,,,,57.22,"Concrete Compressive Strength Data Set[EB/OL]. http://archive.ics.uci.edu/ml/datasets/Concrete+Compressive+Strength. 2007."
18244351,"Compressive strength of concrete at 28 days",1659,0.35,0.00,0.00,0.34,0.00,0.00,0.00,757,824,0.48,553.0,366.0,,191.3,,,,,65.91,"Concrete Compressive Strength Data Set[EB/OL]. http://archive.ics.uci.edu/ml/datasets/Concrete+Compressive+Strength. 2007."
18244352,"Compressive strength of concrete at 28 days",1660,0.34,0.20,0.00,0.25,0.00,0.00,0.00,805,825,0.49,509.1,279.8,,172.4,,,,,52.83,"Concrete Compressive Strength Data Set[EB/OL]. http://archive.ics.uci.edu/ml/datasets/Concrete+Compressive+Strength. 2007."
18244353,"Compressive strength of concrete at 28 days",1661,0.46,0.18,0.00,0.23,0.00,0.00,0.00,821,836,0.50,424.8,252.1,,193.8,,,,,33.40,"Concrete Compressive Strength Data Set[EB/OL]. http://archive.ics.uci.edu/ml/datasets/Concrete+Compressive+Strength. 2007."
18244354,"Compressive strength of concrete at 28 days",1662,0.58,0.48,0.00,0.00,0.00,0.00,0.00,729,1023,0.42,315.0,164.6,,181.6,,,,,18.03,"Concrete Compressive Strength Data Set[EB/OL]. http://archive.ics.uci.edu/ml/datasets/Concrete+Compressive+Strength. 2007."
18244355,"Compressive strength of concrete at 28 days",1663,0.45,0.00,0.00,0.61,0.00,0.00,0.00,698,1022,0.41,399.1,155.6,,180.3,,,,,37.36,"Concrete Compressive Strength Data Set[EB/OL]. http://archive.ics.uci.edu/ml/datasets/Concrete+Compressive+Strength. 2007."
18244356,"Compressive strength of concrete at 28 days",1664,0.41,0.30,0.00,0.38,0.00,0.00,0.00,710,829,0.46,494.6,160.2,,203.2,,,,,35.31,"Concrete Compressive Strength Data Set[EB/OL]. http://archive.ics.uci.edu/ml/datasets/Concrete+Compressive+Strength. 2007."
18244357,"Compressive strength of concrete at 28 days",1665,0.46,0.26,0.00,0.00,0.00,0.00,0.00,815,879,0.48,405.1,298.1,,186.4,,,,,42.64,"Concrete Compressive Strength Data Set[EB/OL]. http://archive.ics.uci.edu/ml/datasets/Concrete+Compressive+Strength. 2007."
18244358,"Compressive strength of concrete at 28 days",1666,0.47,0.28,0.00,0.00,0.00,0.00,0.00,737,861,0.46,444.4,317.9,,209.7,,,,,40.06,"Concrete Compressive Strength Data Set[EB/OL]. http://archive.ics.uci.edu/ml/datasets/Concrete+Compressive+Strength. 2007."
18244359,"Compressive strength of concrete at 28 days",1667,0.37,0.19,0.00,0.24,0.00,0.00,0.00,696,904,0.43,501.7,287.3,,187.6,,,,,43.80,"Concrete Compressive Strength Data Set[EB/OL]. http://archive.ics.uci.edu/ml/datasets/Concrete+Compressive+Strength. 2007."
