Repository: pierluigiUNIVPM/Concrete-Strenght

File: Compressive strength of concrete at 28 days - 611.csv (part 12 of 25)
18242703,"Compressive strength of concrete at 28 days",11,0.35,0.25,0.00,0.00,0.00,0.00,0.00,850,1250,0.40,485.0,364.0,po42.5,170.0,100,×0.95,GB50081,标养,58.10,"王能. 不同养护条件对粉煤灰混凝土抗碳化性能的影响[D]. 浙江工业大学, 2014."
18242704,"Compressive strength of concrete at 28 days",12,0.35,0.35,0.00,0.00,0.00,0.00,0.00,850,1250,0.40,485.0,315.0,po42.5,170.0,100,×0.95,GB50081,标养,50.60,"王能. 不同养护条件对粉煤灰混凝土抗碳化性能的影响[D]. 浙江工业大学, 2014."
18242705,"Compressive strength of concrete at 28 days",13,0.50,0.00,0.00,0.00,0.00,0.00,0.00,730,1100,0.40,380.0,380.0,po42.5,190.0,100,,GB50081,标养,35.60,"邱洪林, 叶青. 早期标准养护时间对普通混凝土抗碳化能力的影响[J]. 浙江工业大学学报, 2008, 36(4): 436-440."
18242706,"Compressive strength of concrete at 28 days",14,0.50,0.00,0.00,0.00,0.00,0.00,0.00,730,1100,0.40,380.0,380.0,po42.5,190.0,100,,GB50081,标养,36.50,"邱洪林, 叶青. 早期标准养护时间对普通混凝土抗碳化能力的影响[J]. 浙江工业大学学报, 2008, 36(4): 436-440."
18244360,"Compressive strength of concrete at 28 days",1668,0.35,0.00,0.00,0.34,0.00,0.00,0.00,790,882,0.47,492.0,325.6,,174.0,,,,,61.24,"Concrete Compressive Strength Data Set[EB/OL]. http://archive.ics.uci.edu/ml/datasets/Concrete+Compressive+Strength. 2007."
18244361,"Compressive strength of concrete at 28 days",1669,0.39,0.28,0.00,0.00,0.00,0.00,0.00,778,801,0.49,497.5,355.9,,193.3,,,,,40.87,"Concrete Compressive Strength Data Set[EB/OL]. http://archive.ics.uci.edu/ml/datasets/Concrete+Compressive+Strength. 2007."
18244362,"Compressive strength of concrete at 28 days",1670,0.36,0.32,0.00,0.41,0.00,0.00,0.00,736,867,0.46,499.4,132.0,,178.9,,,,,33.31,"Concrete Compressive Strength Data Set[EB/OL]. http://archive.ics.uci.edu/ml/datasets/Concrete+Compressive+Strength. 2007."
18244363,"Compressive strength of concrete at 28 days",1671,0.39,0.00,0.00,0.32,0.00,0.00,0.00,710,951,0.43,471.1,322.5,,185.8,,,,,52.43,"Concrete Compressive Strength Data Set[EB/OL]. http://archive.ics.uci.edu/ml/datasets/Concrete+Compressive+Strength. 2007."
18244364,"Compressive strength of concrete at 28 days",1672,0.50,0.55,0.00,0.00,0.00,0.00,0.00,846,849,0.50,364.3,164.2,,181.2,,,,,15.09,"Concrete Compressive Strength Data Set[EB/OL]. http://archive.ics.uci.edu/ml/datasets/Concrete+Compressive+Strength. 2007."
18244365,"Compressive strength of concrete at 28 days",1673,0.40,0.26,0.00,0.00,0.00,0.00,0.00,783,925,0.46,426.4,313.8,,169.9,,,,,38.46,"Concrete Compressive Strength Data Set[EB/OL]. http://archive.ics.uci.edu/ml/datasets/Concrete+Compressive+Strength. 2007."
18244366,"Compressive strength of concrete at 28 days",1674,0.41,0.28,0.00,0.00,0.00,0.00,0.00,780,870,0.47,449.3,321.4,,182.5,,,,,37.27,"Concrete Compressive Strength Data Set[EB/OL]. http://archive.ics.uci.edu/ml/datasets/Concrete+Compressive+Strength. 2007."
18244367,"Compressive strength of concrete at 28 days",1675,0.55,0.30,0.00,0.38,0.00,0.00,0.00,656,869,0.43,431.3,139.7,,236.7,,,,,35.23,"Concrete Compressive Strength Data Set[EB/OL]. http://archive.ics.uci.edu/ml/datasets/Concrete+Compressive+Strength. 2007."
18244368,"Compressive strength of concrete at 28 days",1676,0.43,0.00,0.00,0.30,0.00,0.00,0.00,830,908,0.48,409.4,288.4,,177.4,,,,,42.14,"Concrete Compressive Strength Data Set[EB/OL]. http://archive.ics.uci.edu/ml/datasets/Concrete+Compressive+Strength. 2007."
18244369,"Compressive strength of concrete at 28 days",1677,0.52,0.26,0.00,0.00,0.00,0.00,0.00,744,880,0.46,405.2,298.2,,209.7,,,,,31.88,"Concrete Compressive Strength Data Set[EB/OL]. http://archive.ics.uci.edu/ml/datasets/Concrete+Compressive+Strength. 2007."
18244370,"Compressive strength of concrete at 28 days",1678,0.42,0.19,0.00,0.24,0.00,0.00,0.00,790,833,0.49,462.0,264.5,,195.5,,,,,41.54,"Concrete Compressive Strength Data Set[EB/OL]. http://archive.ics.uci.edu/ml/datasets/Concrete+Compressive+Strength. 2007."
18244371,"Compressive strength of concrete at 28 days",1679,0.41,0.00,0.00,0.61,0.00,0.00,0.00,688,1049,0.40,409.8,159.8,,168.4,,,,,39.46,"Concrete Compressive Strength Data Set[EB/OL]. http://archive.ics.uci.edu/ml/datasets/Concrete+Compressive+Strength. 2007."
18244372,"Compressive strength of concrete at 28 days",1680,0.43,0.00,0.00,0.61,0.00,0.00,0.00,827,859,0.49,425.7,166.0,,183.2,,,,,37.92,"Concrete Compressive Strength Data Set[EB/OL]. http://archive.ics.uci.edu/ml/datasets/Concrete+Compressive+Strength. 2007."
18244373,"Compressive strength of concrete at 28 days",1681,0.37,0.19,0.00,0.24,0.00,0.00,0.00,768,870,0.47,482.7,276.4,,179.6,,,,,44.28,"Concrete Compressive Strength Data Set[EB/OL]. http://archive.ics.uci.edu/ml/datasets/Concrete+Compressive+Strength. 2007."
18244374,"Compressive strength of concrete at 28 days",1682,0.45,0.26,0.00,0.00,0.00,0.00,0.00,813,818,0.50,437.8,322.2,,196.0,,,,,31.18,"Concrete Compressive Strength Data Set[EB/OL]. http://archive.ics.uci.edu/ml/datasets/Concrete+Compressive+Strength. 2007."
18244375,"Compressive strength of concrete at 28 days",1683,0.49,0.27,0.00,0.35,0.00,0.00,0.00,780,892,0.47,396.5,148.5,,192.7,,,,,23.70,"Concrete Compressive Strength Data Set[EB/OL]. http://archive.ics.uci.edu/ml/datasets/Concrete+Compressive+Strength. 2007."
18244376,"Compressive strength of concrete at 28 days",1684,0.51,0.00,0.00,0.54,0.00,0.00,0.00,789,990,0.44,345.8,159.1,,175.6,,,,,32.77,"Concrete Compressive Strength Data Set[EB/OL]. http://archive.ics.uci.edu/ml/datasets/Concrete+Compressive+Strength. 2007."
18244377,"Compressive strength of concrete at 28 days",1685,0.46,0.18,0.00,0.23,0.00,0.00,0.00,762,865,0.47,439.7,260.9,,200.6,,,,,32.40,"Concrete Compressive Strength Data Set[EB/OL]. http://archive.ics.uci.edu/ml/datasets/Concrete+Compressive+Strength. 2007."
18244378,"Compressive strength of concrete at 28 days",1686,0.50,0.00,0.00,0.00,0.00,0.00,0.00,885,1090,0.45,300.0,300.0,"cem i 42.5r",150.0,150,,,水养,37.04,"Bo?a A R, Top?u I B. Influence of fly ash on corrosion resistance and chloride ion permeability of concrete[J]. Construction and Building Materials, 2012, 31: 258-264."
18244379,"Compressive strength of concrete at 28 days",1687,0.50,0.15,0.00,0.00,0.00,0.00,0.00,876,1078,0.45,300.0,255.0,"cem i 42.5r",150.0,150,,,水养,37.92,"Bo?a A R, Top?u I B. Influence of fly ash on corrosion resistance and chloride ion permeability of concrete[J]. Construction and Building Materials, 2012, 31: 258-264."
18244380,"Compressive strength of concrete at 28 days",1688,0.50,0.30,0.00,0.00,0.00,0.00,0.00,866,1067,0.45,300.0,210.0,"cem i 42.5r",150.0,150,,,水养,33.78,"Bo?a A R, Top?u I B. Influence of fly ash on corrosion resistance and chloride ion permeability of concrete[J]. Construction and Building Materials, 2012, 31: 258-264."
18244381,"Compressive strength of concrete at 28 days",1689,0.50,0.45,0.00,0.00,0.00,0.00,0.00,857,1055,0.45,300.0,165.0,"cem i 42.5r",150.0,150,,,水养,27.00,"Bo?a A R, Top?u I B. Influence of fly ash on corrosion resistance and chloride ion permeability of concrete[J]. Construction and Building Materials, 2012, 31: 258-264."
18244382,"Compressive strength of concrete at 28 days",1690,0.50,0.00,0.00,0.00,0.00,0.00,0.00,885,1090,0.45,300.0,300.0,"cem i 42.5r",150.0,150,,,自养,32.93,"Bo?a A R, Top?u I B. Influence of fly ash on corrosion resistance and chloride ion permeability of concrete[J]. Construction and Building Materials, 2012, 31: 258-264."
18244383,"Compressive strength of concrete at 28 days",1691,0.50,0.15,0.00,0.00,0.00,0.00,0.00,876,1078,0.45,300.0,255.0,"cem i 42.5r",150.0,150,,,自养,33.46,"Bo?a A R, Top?u I B. Influence of fly ash on corrosion resistance and chloride ion permeability of concrete[J]. Construction and Building Materials, 2012, 31: 258-264."
18244384,"Compressive strength of concrete at 28 days",1692,0.50,0.30,0.00,0.00,0.00,0.00,0.00,866,1067,0.45,300.0,210.0,"cem i 42.5r",150.0,150,,,自养,27.64,"Bo?a A R, Top?u I B. Influence of fly ash on corrosion resistance and chloride ion permeability of concrete[J]. Construction and Building Materials, 2012, 31: 258-264."
18244385,"Compressive strength of concrete at 28 days",1693,0.50,0.45,0.00,0.00,0.00,0.00,0.00,857,1055,0.45,300.0,165.0,"cem i 42.5r",150.0,150,,,自养,22.33,"Bo?a A R, Top?u I B. Influence of fly ash on corrosion resistance and chloride ion permeability of concrete[J]. Construction and Building Materials, 2012, 31: 258-264."
18244386,"Compressive strength of concrete at 28 days",1694,0.33,0.15,0.00,0.25,0.00,0.00,0.00,698,1047,0.40,481.7,289.0,"pii 42.5r",159.0,,,,,73.40,"欧阳华林, 苏祖平, 徐明. 大掺量磨细矿渣粉高性能混凝土的试验研究[J]. 世界桥梁, 2006 (1): 56-58."
18244387,"Compressive strength of concrete at 28 days",1695,0.33,0.15,0.00,0.25,0.00,0.00,0.00,698,1047,0.40,484.9,289.0,"pii 42.5r",159.0,,,,,67.30,"欧阳华林, 苏祖平, 徐明. 大掺量磨细矿渣粉高性能混凝土的试验研究[J]. 世界桥梁, 2006 (1): 56-58."
18244388,"Compressive strength of concrete at 28 days",1696,0.33,0.00,0.00,0.40,0.00,0.00,0.00,698,1047,0.40,481.7,289.0,"pii 42.5r",159.0,,,,,65.00,"欧阳华林, 苏祖平, 徐明. 大掺量磨细矿渣粉高性能混凝土的试验研究[J]. 世界桥梁, 2006 (1): 56-58."
18244389,"Compressive strength of concrete at 28 days",1697,0.33,0.00,0.00,0.35,0.00,0.00,0.00,715,1029,0.41,481.5,313.0,"pii 42.5r",159.0,,,,,79.80,"欧阳华林, 苏祖平, 徐明. 大掺量磨细矿渣粉高性能混凝土的试验研究[J]. 世界桥梁, 2006 (1): 56-58."
18244390,"Compressive strength of concrete at 28 days",1698,0.33,0.06,0.00,0.54,0.00,0.00,0.00,688,1032,0.40,500.0,200.0,"pii 42.5r",165.0,,,,,59.50,"欧阳华林, 苏祖平, 徐明. 大掺量磨细矿渣粉高性能混凝土的试验研究[J]. 世界桥梁, 2006 (1): 56-58."
18244391,"Compressive strength of concrete at 28 days",1699,0.33,0.00,0.00,0.60,0.00,0.00,0.00,688,1032,0.40,500.0,200.0,"pii 42.5r",165.0,,,,,63.80,"欧阳华林, 苏祖平, 徐明. 大掺量磨细矿渣粉高性能混凝土的试验研究[J]. 世界桥梁, 2006 (1): 56-58."
18244392,"Compressive strength of concrete at 28 days",1700,0.29,0.24,0.00,0.16,0.00,0.00,0.00,772,1000,0.44,483.3,290.0,po42.5,140.0,100,,GB50081,,41.65,"曾力, 朱蕴东, 赵卓. 基于渗透性的混凝土力学和耐久性能指标相关性试验[J]. 郑州大学学报: 工学版, 2013 (1): 1-4."
18244393,"Compressive strength of concrete at 28 days",1701,0.27,0.10,0.00,0.20,0.00,0.00,0.00,742,1020,0.42,514.3,360.0,po42.5,140.0,100,,GB50081,,48.98,"曾力, 朱蕴东, 赵卓. 基于渗透性的混凝土力学和耐久性能指标相关性试验[J]. 郑州大学学报: 工学版, 2013 (1): 1-4."
18244394,"Compressive strength of concrete at 28 days",1702,0.37,0.00,0.00,0.00,0.00,0.00,0.00,753,1041,0.42,459.0,459.0,"pii 42.5r",168.0,,,GB50081,,65.30,"苏祖平, 欧阳华林. C50~ C60 海工耐久混凝土的试验研究[J]. 桥梁建设, 2006 (1): 19-21."
18244395,"Compressive strength of concrete at 28 days",1703,0.32,0.15,0.00,0.25,0.00,0.00,0.00,715,1030,0.41,481.7,289.0,"pii 42.5r",154.0,,,GB50081,,70.30,"苏祖平, 欧阳华林. C50~ C60 海工耐久混凝土的试验研究[J]. 桥梁建设, 2006 (1): 19-21."
18244396,"Compressive strength of concrete at 28 days",1704,0.32,0.10,0.00,0.45,0.00,0.00,0.00,724,1041,0.41,471.1,212.0,"pii 42.5r",150.0,,,GB50081,,68.80,"苏祖平, 欧阳华林. C50~ C60 海工耐久混凝土的试验研究[J]. 桥梁建设, 2006 (1): 19-21."
18244397,"Compressive strength of concrete at 28 days",1705,0.32,0.10,0.00,0.35,0.00,0.00,0.00,720,1035,0.41,480.0,264.0,"pii 42.5r",154.0,,,GB50081,,71.30,"苏祖平, 欧阳华林. C50~ C60 海工耐久混凝土的试验研究[J]. 桥梁建设, 2006 (1): 19-21."
18244398,"Compressive strength of concrete at 28 days",1706,0.32,0.10,0.00,0.35,0.00,0.00,0.00,720,1035,0.41,480.0,264.0,"pii 42.5r",154.0,,,GB50081,,70.10,"苏祖平, 欧阳华林. C50~ C60 海工耐久混凝土的试验研究[J]. 桥梁建设, 2006 (1): 19-21."
18244399,"Compressive strength of concrete at 28 days",1707,0.32,0.10,0.00,0.35,0.00,0.00,0.00,720,1035,0.41,480.0,264.0,"pii 42.5r",152.0,,,GB50081,,82.10,"苏祖平, 欧阳华林. C50~ C60 海工耐久混凝土的试验研究[J]. 桥梁建设, 2006 (1): 19-21."
18244400,"Compressive strength of concrete at 28 days",1708,0.37,0.00,0.00,0.00,0.00,0.00,0.00,753,1041,0.42,459.0,459.0,"pii 42.5r",168.0,轴心,,GB50081,,50.90,"苏祖平, 欧阳华林. C50~ C60 海工耐久混凝土的试验研究[J]. 桥梁建设, 2006 (1): 19-21."
18244401,"Compressive strength of concrete at 28 days",1709,0.32,0.15,0.00,0.25,0.00,0.00,0.00,715,1030,0.41,481.7,289.0,"pii 42.5r",154.0,轴心,,GB50081,,51.60,"苏祖平, 欧阳华林. C50~ C60 海工耐久混凝土的试验研究[J]. 桥梁建设, 2006 (1): 19-21."
18244402,"Compressive strength of concrete at 28 days",1710,0.32,0.10,0.00,0.45,0.00,0.00,0.00,724,1041,0.41,471.1,212.0,"pii 42.5r",150.0,轴心,,GB50081,,53.20,"苏祖平, 欧阳华林. C50~ C60 海工耐久混凝土的试验研究[J]. 桥梁建设, 2006 (1): 19-21."
18244403,"Compressive strength of concrete at 28 days",1711,0.32,0.10,0.00,0.35,0.00,0.00,0.00,720,1035,0.41,480.0,264.0,"pii 42.5r",154.0,轴心,,GB50081,,50.70,"苏祖平, 欧阳华林. C50~ C60 海工耐久混凝土的试验研究[J]. 桥梁建设, 2006 (1): 19-21."
18244404,"Compressive strength of concrete at 28 days",1712,0.32,0.10,0.00,0.35,0.00,0.00,0.00,720,1035,0.41,480.0,264.0,"pii 42.5r",154.0,轴心,,GB50081,,53.90,"苏祖平, 欧阳华林. C50~ C60 海工耐久混凝土的试验研究[J]. 桥梁建设, 2006 (1): 19-21."
18244405,"Compressive strength of concrete at 28 days",1713,0.32,0.10,0.00,0.35,0.00,0.00,0.00,720,1035,0.41,480.0,264.0,"pii 42.5r",152.0,轴心,,GB50081,,58.60,"苏祖平, 欧阳华林. C50~ C60 海工耐久混凝土的试验研究[J]. 桥梁建设, 2006 (1): 19-21."
18244406,"Compressive strength of concrete at 28 days",1714,0.32,0.00,0.00,0.00,0.00,0.00,0.00,764,1101,0.41,470.0,470.0,"pii 42.5r",151.0,100,,GB50081,,61.70,"明静, 张亚梅, 孙伟. Permit 法研究氯离子渗透性及其与混凝土孔隙率的关系[J]. 硅酸盐学报, 2010 (9): 1707-1712."
18244407,"Compressive strength of concrete at 28 days",1715,0.35,0.00,0.00,0.00,0.00,0.00,0.00,715,1167,0.38,405.0,405.0,"pii 42.5r",142.0,100,,GB50081,,52.80,"明静, 张亚梅, 孙伟. Permit 法研究氯离子渗透性及其与混凝土孔隙率的关系[J]. 硅酸盐学报, 2010 (9): 1707-1712."
18244408,"Compressive strength of concrete at 28 days",1716,0.40,0.00,0.00,0.00,0.00,0.00,0.00,697,1103,0.39,400.0,400.0,"pii 42.5r",160.0,100,,GB50081,,41.60,"明静, 张亚梅, 孙伟. Permit 法研究氯离子渗透性及其与混凝土孔隙率的关系[J]. 硅酸盐学报, 2010 (9): 1707-1712."
18244409,"Compressive strength of concrete at 28 days",1717,0.35,0.20,0.00,0.00,0.00,0.00,0.00,715,1167,0.38,405.0,324.0,"pii 42.5r",142.0,100,,GB50081,,49.30,"明静, 张亚梅, 孙伟. Permit 法研究氯离子渗透性及其与混凝土孔隙率的关系[J]. 硅酸盐学报, 2010 (9): 1707-1712."
18244410,"Compressive strength of concrete at 28 days",1718,0.35,0.30,0.00,0.00,0.00,0.00,0.00,715,1167,0.38,405.0,283.5,"pii 42.5r",142.0,100,,GB50081,,44.70,"明静, 张亚梅, 孙伟. Permit 法研究氯离子渗透性及其与混凝土孔隙率的关系[J]. 硅酸盐学报, 2010 (9): 1707-1712."
18244411,"Compressive strength of concrete at 28 days",1719,0.35,0.40,0.00,0.00,0.00,0.00,0.00,715,1167,0.38,405.0,243.0,"pii 42.5r",142.0,100,,GB50081,,42.50,"明静, 张亚梅, 孙伟. Permit 法研究氯离子渗透性及其与混凝土孔隙率的关系[J]. 硅酸盐学报, 2010 (9): 1707-1712."
18244412,"Compressive strength of concrete at 28 days",1720,0.35,0.00,0.00,0.00,0.00,0.00,0.00,732,1098,0.40,460.0,460.0,"pii 42.5r",161.0,100,,,,80.10,"黎鹏平, 苏达根, 王胜年, 等. 掺合料对胶凝材料水化热及混凝土氯离子扩散系数的影响[J]. 水运工程, 2009 (11): 6-10."
18244413,"Compressive strength of concrete at 28 days",1721,0.35,0.15,0.00,0.00,0.00,0.00,0.00,715,1073,0.40,460.0,391.0,"pii 42.5r",161.0,100,,,,73.70,"黎鹏平, 苏达根, 王胜年, 等. 掺合料对胶凝材料水化热及混凝土氯离子扩散系数的影响[J]. 水运工程, 2009 (11): 6-10."
18244414,"Compressive strength of concrete at 28 days",1722,0.35,0.30,0.00,0.00,0.00,0.00,0.00,713,1069,0.40,460.0,322.0,"pii 42.5r",161.0,100,,,,68.10,"黎鹏平, 苏达根, 王胜年, 等. 掺合料对胶凝材料水化热及混凝土氯离子扩散系数的影响[J]. 水运工程, 2009 (11): 6-10."
18244415,"Compressive strength of concrete at 28 days",1723,0.35,0.50,0.00,0.00,0.00,0.00,0.00,695,1042,0.40,460.0,230.0,"pii 42.5r",161.0,100,,,,62.10,"黎鹏平, 苏达根, 王胜年, 等. 掺合料对胶凝材料水化热及混凝土氯离子扩散系数的影响[J]. 水运工程, 2009 (11): 6-10."
18244416,"Compressive strength of concrete at 28 days",1724,0.35,0.00,0.00,0.30,0.00,0.00,0.00,750,1126,0.40,460.0,322.0,"pii 42.5r",161.0,100,,,,61.40,"黎鹏平, 苏达根, 王胜年, 等. 掺合料对胶凝材料水化热及混凝土氯离子扩散系数的影响[J]. 水运工程, 2009 (11): 6-10."
18244417,"Compressive strength of concrete at 28 days",1725,0.35,0.00,0.00,0.50,0.00,0.00,0.00,723,1085,0.40,460.0,230.0,"pii 42.5r",161.0,100,,,,66.00,"黎鹏平, 苏达根, 王胜年, 等. 掺合料对胶凝材料水化热及混凝土氯离子扩散系数的影响[J]. 水运工程, 2009 (11): 6-10."
18244418,"Compressive strength of concrete at 28 days",1726,0.35,0.00,0.00,0.70,0.00,0.00,0.00,721,1082,0.40,460.0,138.0,"pii 42.5r",161.0,100,,,,61.00,"黎鹏平, 苏达根, 王胜年, 等. 掺合料对胶凝材料水化热及混凝土氯离子扩散系数的影响[J]. 水运工程, 2009 (11): 6-10."
18244419,"Compressive strength of concrete at 28 days",1727,0.35,0.15,0.00,0.15,0.00,0.00,0.00,717,1075,0.40,460.0,322.0,"pii 42.5r",161.0,100,,,,65.40,"黎鹏平, 苏达根, 王胜年, 等. 掺合料对胶凝材料水化热及混凝土氯离子扩散系数的影响[J]. 水运工程, 2009 (11): 6-10."
18244420,"Compressive strength of concrete at 28 days",1728,0.35,0.25,0.00,0.25,0.00,0.00,0.00,709,1064,0.40,460.0,230.0,"pii 42.5r",161.0,100,,,,63.30,"黎鹏平, 苏达根, 王胜年, 等. 掺合料对胶凝材料水化热及混凝土氯离子扩散系数的影响[J]. 水运工程, 2009 (11): 6-10."
18244421,"Compressive strength of concrete at 28 days",1729,0.40,0.00,0.00,0.00,0.00,0.00,0.00,854,1086,0.44,400.0,400.0,,160.0,100,,,,67.20,"姜蓉, 赵娟. 中低强度火山灰混凝土抗氯离子渗透性能试验研究[J]. 上海应用技术学院学报: 自然科学版, 2011, 11(4): 299-302."
18244422,"Compressive strength of concrete at 28 days",1730,0.40,0.00,0.00,0.00,0.00,0.20,0.00,854,1086,0.44,400.0,320.0,,160.0,100,,,,59.00,"姜蓉, 赵娟. 中低强度火山灰混凝土抗氯离子渗透性能试验研究[J]. 上海应用技术学院学报: 自然科学版, 2011, 11(4): 299-302."
18244423,"Compressive strength of concrete at 28 days",1731,0.40,0.00,0.00,0.00,0.00,0.25,0.00,854,1086,0.44,400.0,300.0,,160.0,100,,,,56.60,"姜蓉, 赵娟. 中低强度火山灰混凝土抗氯离子渗透性能试验研究[J]. 上海应用技术学院学报: 自然科学版, 2011, 11(4): 299-302."
18244424,"Compressive strength of concrete at 28 days",1732,0.40,0.00,0.00,0.00,0.00,0.30,0.00,854,1086,0.44,400.0,280.0,,160.0,100,,,,54.40,"姜蓉, 赵娟. 中低强度火山灰混凝土抗氯离子渗透性能试验研究[J]. 上海应用技术学院学报: 自然科学版, 2011, 11(4): 299-302."
18244425,"Compressive strength of concrete at 28 days",1733,0.40,0.00,0.00,0.00,0.00,0.35,0.00,854,1086,0.44,400.0,260.0,,160.0,100,,,,52.80,"姜蓉, 赵娟. 中低强度火山灰混凝土抗氯离子渗透性能试验研究[J]. 上海应用技术学院学报: 自然科学版, 2011, 11(4): 299-302."
18244426,"Compressive strength of concrete at 28 days",1734,0.40,0.00,0.00,0.00,0.00,0.40,0.00,854,1086,0.44,400.0,240.0,,160.0,100,,,,44.40,"姜蓉, 赵娟. 中低强度火山灰混凝土抗氯离子渗透性能试验研究[J]. 上海应用技术学院学报: 自然科学版, 2011, 11(4): 299-302."
18244427,"Compressive strength of concrete at 28 days",1735,0.48,0.00,0.00,0.00,0.00,0.20,0.00,840,1068,0.44,400.0,320.0,,192.0,100,,,,40.00,"姜蓉, 赵娟. 中低强度火山灰混凝土抗氯离子渗透性能试验研究[J]. 上海应用技术学院学报: 自然科学版, 2011, 11(4): 299-302."
18244428,"Compressive strength of concrete at 28 days",1736,0.47,0.00,0.00,0.00,0.00,0.25,0.00,841,1071,0.44,400.0,300.0,,188.0,100,,,,33.90,"姜蓉, 赵娟. 中低强度火山灰混凝土抗氯离子渗透性能试验研究[J]. 上海应用技术学院学报: 自然科学版, 2011, 11(4): 299-302."
18244429,"Compressive strength of concrete at 28 days",1737,0.46,0.00,0.00,0.00,0.00,0.30,0.00,843,1073,0.44,400.0,280.0,,184.0,100,,,,38.70,"姜蓉, 赵娟. 中低强度火山灰混凝土抗氯离子渗透性能试验研究[J]. 上海应用技术学院学报: 自然科学版, 2011, 11(4): 299-302."
18244430,"Compressive strength of concrete at 28 days",1738,0.45,0.00,0.00,0.00,0.00,0.35,0.00,845,1075,0.44,400.0,260.0,,180.0,100,,,,34.50,"姜蓉, 赵娟. 中低强度火山灰混凝土抗氯离子渗透性能试验研究[J]. 上海应用技术学院学报: 自然科学版, 2011, 11(4): 299-302."
18244431,"Compressive strength of concrete at 28 days",1739,0.45,0.00,0.00,0.00,0.00,0.20,0.00,819,1043,0.44,440.0,352.0,,198.0,100,,,,40.20,"姜蓉, 赵娟. 中低强度火山灰混凝土抗氯离子渗透性能试验研究[J]. 上海应用技术学院学报: 自然科学版, 2011, 11(4): 299-302."
18244432,"Compressive strength of concrete at 28 days",1740,0.43,0.00,0.00,0.00,0.00,0.25,0.00,823,1048,0.44,440.0,330.0,,189.0,100,,,,39.50,"姜蓉, 赵娟. 中低强度火山灰混凝土抗氯离子渗透性能试验研究[J]. 上海应用技术学院学报: 自然科学版, 2011, 11(4): 299-302."
18244433,"Compressive strength of concrete at 28 days",1741,0.41,0.00,0.00,0.00,0.00,0.30,0.00,827,1053,0.44,440.0,308.0,,180.0,100,,,,42.60,"姜蓉, 赵娟. 中低强度火山灰混凝土抗氯离子渗透性能试验研究[J]. 上海应用技术学院学报: 自然科学版, 2011, 11(4): 299-302."
18244434,"Compressive strength of concrete at 28 days",1742,0.40,0.00,0.00,0.00,0.00,0.35,0.00,829,1055,0.44,440.0,286.0,,176.0,100,,,,42.30,"姜蓉, 赵娟. 中低强度火山灰混凝土抗氯离子渗透性能试验研究[J]. 上海应用技术学院学报: 自然科学版, 2011, 11(4): 299-302."
18244435,"Compressive strength of concrete at 28 days",1743,0.42,0.00,0.00,0.00,0.00,0.30,0.00,818,1042,0.44,380.0,266.0,,160.0,100,,,,38.70,"姜蓉, 赵娟. 中低强度火山灰混凝土抗氯离子渗透性能试验研究[J]. 上海应用技术学院学报: 自然科学版, 2011, 11(4): 299-302."
18244436,"Compressive strength of concrete at 28 days",1744,0.42,0.00,0.00,0.00,0.00,0.30,0.00,818,1042,0.44,380.0,266.0,,160.0,100,,,,34.70,"姜蓉, 赵娟. 中低强度火山灰混凝土抗氯离子渗透性能试验研究[J]. 上海应用技术学院学报: 自然科学版, 2011, 11(4): 299-302."
18244437,"Compressive strength of concrete at 28 days",1745,0.42,0.00,0.00,0.00,0.00,0.30,0.00,818,1042,0.44,380.0,266.0,,160.0,100,,,,33.20,"姜蓉, 赵娟. 中低强度火山灰混凝土抗氯离子渗透性能试验研究[J]. 上海应用技术学院学报: 自然科学版, 2011, 11(4): 299-302."
18244438,"Compressive strength of concrete at 28 days",1746,0.38,0.13,0.00,0.00,0.00,0.00,0.00,735,1103,0.40,400.0,350.0,po42.5,152.0,,,GB50081,,39.50,"庞荣丽. 偏高岭土基改性剂改善混凝土抗侵蚀性的实验研究[J]. 新型建筑材料, 2015, 42(5): 15-17."
18244439,"Compressive strength of concrete at 28 days",1747,0.38,0.13,0.00,0.00,0.00,0.00,0.04,735,1103,0.40,400.0,334.0,po42.5,152.0,,,GB50081,,41.80,"庞荣丽. 偏高岭土基改性剂改善混凝土抗侵蚀性的实验研究[J]. 新型建筑材料, 2015, 42(5): 15-17."
18244440,"Compressive strength of concrete at 28 days",1748,0.38,0.13,0.00,0.00,0.00,0.00,0.08,735,1103,0.40,400.0,318.0,po42.5,152.0,,,GB50081,,43.50,"庞荣丽. 偏高岭土基改性剂改善混凝土抗侵蚀性的实验研究[J]. 新型建筑材料, 2015, 42(5): 15-17."
18244441,"Compressive strength of concrete at 28 days",1749,0.38,0.13,0.00,0.00,0.00,0.00,0.12,735,1103,0.40,400.0,302.0,po42.5,152.0,,,GB50081,,47.10,"庞荣丽. 偏高岭土基改性剂改善混凝土抗侵蚀性的实验研究[J]. 新型建筑材料, 2015, 42(5): 15-17."
18244442,"Compressive strength of concrete at 28 days",1750,0.38,0.13,0.00,0.00,0.00,0.00,0.16,735,1103,0.40,400.0,286.0,po42.5,152.0,,,GB50081,,46.90,"庞荣丽. 偏高岭土基改性剂改善混凝土抗侵蚀性的实验研究[J]. 新型建筑材料, 2015, 42(5): 15-17."
18244443,"Compressive strength of concrete at 28 days",1751,0.35,0.00,0.00,0.00,0.00,0.00,0.00,772,1066,0.42,420.0,420.0,"pii 42.5",147.0,,,GB50081,,65.15,"余强, 曾俊杰, 范志宏, 等. 偏高岭土和硅灰对混凝土性能影响的对比分析[J]. 硅酸盐通报, 2014, 33(12): 3134-3139."
18244444,"Compressive strength of concrete at 28 days",1752,0.35,0.00,0.00,0.00,0.00,0.00,0.03,772,1066,0.42,420.0,407.4,"pii 42.5",147.0,,,GB50081,,70.23,"余强, 曾俊杰, 范志宏, 等. 偏高岭土和硅灰对混凝土性能影响的对比分析[J]. 硅酸盐通报, 2014, 33(12): 3134-3139."
18244445,"Compressive strength of concrete at 28 days",1753,0.35,0.00,0.00,0.00,0.00,0.00,0.06,772,1066,0.42,420.0,394.8,"pii 42.5",147.0,,,GB50081,,77.02,"余强, 曾俊杰, 范志宏, 等. 偏高岭土和硅灰对混凝土性能影响的对比分析[J]. 硅酸盐通报, 2014, 33(12): 3134-3139."
18244446,"Compressive strength of concrete at 28 days",1754,0.35,0.00,0.00,0.00,0.00,0.00,0.09,772,1066,0.42,420.0,382.2,"pii 42.5",147.0,,,GB50081,,81.19,"余强, 曾俊杰, 范志宏, 等. 偏高岭土和硅灰对混凝土性能影响的对比分析[J]. 硅酸盐通报, 2014, 33(12): 3134-3139."
18244447,"Compressive strength of concrete at 28 days",1755,0.35,0.00,0.00,0.00,0.00,0.00,0.12,772,1066,0.42,420.0,369.6,"pii 42.5",147.0,,,GB50081,,83.23,"余强, 曾俊杰, 范志宏, 等. 偏高岭土和硅灰对混凝土性能影响的对比分析[J]. 硅酸盐通报, 2014, 33(12): 3134-3139."
18244448,"Compressive strength of concrete at 28 days",1756,0.35,0.00,0.03,0.00,0.00,0.00,0.00,772,1066,0.42,420.0,407.4,"pii 42.5",147.0,,,GB50081,,69.52,"余强, 曾俊杰, 范志宏, 等. 偏高岭土和硅灰对混凝土性能影响的对比分析[J]. 硅酸盐通报, 2014, 33(12): 3134-3139."
18244449,"Compressive strength of concrete at 28 days",1757,0.35,0.00,0.06,0.00,0.00,0.00,0.00,772,1066,0.42,420.0,394.8,"pii 42.5",147.0,,,GB50081,,78.13,"余强, 曾俊杰, 范志宏, 等. 偏高岭土和硅灰对混凝土性能影响的对比分析[J]. 硅酸盐通报, 2014, 33(12): 3134-3139."
18244450,"Compressive strength of concrete at 28 days",1758,0.35,0.00,0.09,0.00,0.00,0.00,0.00,772,1066,0.42,420.0,382.2,"pii 42.5",147.0,,,GB50081,,81.19,"余强, 曾俊杰, 范志宏, 等. 偏高岭土和硅灰对混凝土性能影响的对比分析[J]. 硅酸盐通报, 2014, 33(12): 3134-3139."
18244451,"Compressive strength of concrete at 28 days",1759,0.35,0.00,0.12,0.00,0.00,0.00,0.00,772,1066,0.42,420.0,369.6,"pii 42.5",147.0,,,GB50081,,84.44,"余强, 曾俊杰, 范志宏, 等. 偏高岭土和硅灰对混凝土性能影响的对比分析[J]. 硅酸盐通报, 2014, 33(12): 3134-3139."
18244452,"Compressive strength of concrete at 28 days",1760,0.45,0.00,0.00,0.00,0.00,0.00,0.00,644,1146,0.36,420.0,420.0,"pi 52.5",189.0,,,GB50081,,45.84,"程书凯, 王桂明, 水中和, 等. 偏高岭土改性混凝土性能研究[J]. 混凝土与水泥制品, 2015 (7): 15-18."
18244453,"Compressive strength of concrete at 28 days",1761,0.45,0.00,0.00,0.00,0.00,0.00,0.02,644,1146,0.36,415.8,411.6,"pi 52.5",189.0,,,GB50081,,52.40,"程书凯, 王桂明, 水中和, 等. 偏高岭土改性混凝土性能研究[J]. 混凝土与水泥制品, 2015 (7): 15-18."
18244454,"Compressive strength of concrete at 28 days",1762,0.45,0.00,0.00,0.00,0.00,0.00,0.03,644,1146,0.36,420.0,407.4,"pi 52.5",189.0,,,GB50081,,55.19,"程书凯, 王桂明, 水中和, 等. 偏高岭土改性混凝土性能研究[J]. 混凝土与水泥制品, 2015 (7): 15-18."
18244455,"Compressive strength of concrete at 28 days",1763,0.45,0.00,0.00,0.00,0.00,0.00,0.04,644,1146,0.36,420.0,403.2,"pi 52.5",189.0,,,GB50081,,53.96,"程书凯, 王桂明, 水中和, 等. 偏高岭土改性混凝土性能研究[J]. 混凝土与水泥制品, 2015 (7): 15-18."
18244456,"Compressive strength of concrete at 28 days",1764,0.45,0.00,0.00,0.00,0.00,0.00,0.05,644,1146,0.36,420.0,399.0,"pi 52.5",189.0,,,GB50081,,61.23,"程书凯, 王桂明, 水中和, 等. 偏高岭土改性混凝土性能研究[J]. 混凝土与水泥制品, 2015 (7): 15-18."
18244457,"Compressive strength of concrete at 28 days",1765,0.45,0.00,0.00,0.00,0.00,0.00,0.06,644,1146,0.36,420.0,394.8,"pi 52.5",189.0,,,GB50081,,60.06,"程书凯, 王桂明, 水中和, 等. 偏高岭土改性混凝土性能研究[J]. 混凝土与水泥制品, 2015 (7): 15-18."
18244458,"Compressive strength of concrete at 28 days",1766,0.32,0.00,0.00,0.00,0.00,0.00,0.00,721,1802,0.29,450.0,450.0,"pii 42.5",144.0,,,GB50081,,74.10,"华卫兵, 董跃, 吴海兵, 等. 矿物掺合料对高性能混凝土长期耐久性能的影响[J]. 公路, 2016, 61(11): 184-188."
18244459,"Compressive strength of concrete at 28 days",1767,0.32,0.00,0.00,0.20,0.00,0.00,0.00,721,1802,0.29,450.0,360.0,"pii 42.5",144.0,,,GB50081,,74.20,"华卫兵, 董跃, 吴海兵, 等. 矿物掺合料对高性能混凝土长期耐久性能的影响[J]. 公路, 2016, 61(11): 184-188."
18244460,"Compressive strength of concrete at 28 days",1768,0.32,0.00,0.00,0.35,0.00,0.00,0.00,721,1802,0.29,450.0,292.5,"pii 42.5",144.0,,,GB50081,,67.40,"华卫兵, 董跃, 吴海兵, 等. 矿物掺合料对高性能混凝土长期耐久性能的影响[J]. 公路, 2016, 61(11): 184-188."
18244461,"Compressive strength of concrete at 28 days",1769,0.32,0.00,0.00,0.50,0.00,0.00,0.00,721,1802,0.29,450.0,225.0,"pii 42.5",144.0,,,GB50081,,75.10,"华卫兵, 董跃, 吴海兵, 等. 矿物掺合料对高性能混凝土长期耐久性能的影响[J]. 公路, 2016, 61(11): 184-188."
18244462,"Compressive strength of concrete at 28 days",1770,0.32,0.20,0.00,0.00,0.00,0.00,0.00,721,1802,0.29,450.0,360.0,"pii 42.5",144.0,,,GB50081,,69.40,"华卫兵, 董跃, 吴海兵, 等. 矿物掺合料对高性能混凝土长期耐久性能的影响[J]. 公路, 2016, 61(11): 184-188."
18244463,"Compressive strength of concrete at 28 days",1771,0.32,0.35,0.00,0.00,0.00,0.00,0.00,721,1802,0.29,450.0,292.5,"pii 42.5",144.0,,,GB50081,,53.80,"华卫兵, 董跃, 吴海兵, 等. 矿物掺合料对高性能混凝土长期耐久性能的影响[J]. 公路, 2016, 61(11): 184-188."
18244464,"Compressive strength of concrete at 28 days",1772,0.32,0.50,0.00,0.00,0.00,0.00,0.00,721,1802,0.29,450.0,225.0,"pii 42.5",144.0,,,GB50081,,46.80,"华卫兵, 董跃, 吴海兵, 等. 矿物掺合料对高性能混凝土长期耐久性能的影响[J]. 公路, 2016, 61(11): 184-188."
18244465,"Compressive strength of concrete at 28 days",1773,0.32,0.30,0.00,0.20,0.00,0.00,0.00,721,1802,0.29,450.0,225.0,"pii 42.5",144.0,,,GB50081,,59.20,"华卫兵, 董跃, 吴海兵, 等. 矿物掺合料对高性能混凝土长期耐久性能的影响[J]. 公路, 2016, 61(11): 184-188."
18244466,"Compressive strength of concrete at 28 days",1774,0.32,0.25,0.00,0.25,0.00,0.00,0.00,721,1802,0.29,450.0,225.0,"pii 42.5",144.0,,,GB50081,,64.00,"华卫兵, 董跃, 吴海兵, 等. 矿物掺合料对高性能混凝土长期耐久性能的影响[J]. 公路, 2016, 61(11): 184-188."
18244467,"Compressive strength of concrete at 28 days",1775,0.32,0.20,0.00,0.30,0.00,0.00,0.00,721,1802,0.29,450.0,225.0,"pii 42.5",144.0,,,GB50081,,65.30,"华卫兵, 董跃, 吴海兵, 等. 矿物掺合料对高性能混凝土长期耐久性能的影响[J]. 公路, 2016, 61(11): 184-188."
18244468,"Compressive strength of concrete at 28 days",1776,0.38,0.00,0.00,0.00,0.00,0.00,0.00,747,1122,0.40,421.0,421.0,"po 42.5",160.0,100,,GB50081,,44.05,"刘瑞雪, 张连英, 李雁, 等. 矿物掺合料对 C45 混凝土性能影响的试验研究[J]. 混凝土, 2014 (6): 75-77."
18244469,"Compressive strength of concrete at 28 days",1777,0.38,0.35,0.00,0.00,0.00,0.00,0.00,747,1122,0.40,421.5,274.0,"po 42.5",160.0,100,,GB50081,,54.71,"刘瑞雪, 张连英, 李雁, 等. 矿物掺合料对 C45 混凝土性能影响的试验研究[J]. 混凝土, 2014 (6): 75-77."
18244470,"Compressive strength of concrete at 28 days",1778,0.38,0.50,0.00,0.00,0.00,0.00,0.00,747,1122,0.40,421.0,210.5,"po 42.5",160.0,100,,GB50081,,53.16,"刘瑞雪, 张连英, 李雁, 等. 矿物掺合料对 C45 混凝土性能影响的试验研究[J]. 混凝土, 2014 (6): 75-77."
18244471,"Compressive strength of concrete at 28 days",1779,0.38,0.00,0.00,0.35,0.00,0.00,0.00,747,1122,0.40,421.5,274.0,"po 42.5",160.0,100,,GB50081,,59.02,"刘瑞雪, 张连英, 李雁, 等. 矿物掺合料对 C45 混凝土性能影响的试验研究[J]. 混凝土, 2014 (6): 75-77."
18244472,"Compressive strength of concrete at 28 days",1780,0.38,0.00,0.00,0.50,0.00,0.00,0.00,747,1122,0.40,421.0,210.5,"po 42.5",160.0,100,,GB50081,,54.62,"刘瑞雪, 张连英, 李雁, 等. 矿物掺合料对 C45 混凝土性能影响的试验研究[J]. 混凝土, 2014 (6): 75-77."
18244473,"Compressive strength of concrete at 28 days",1781,0.38,0.15,0.00,0.35,0.00,0.00,0.00,747,1122,0.40,421.0,210.5,"po 42.5",160.0,100,,GB50081,,55.54,"刘瑞雪, 张连英, 李雁, 等. 矿物掺合料对 C45 混凝土性能影响的试验研究[J]. 混凝土, 2014 (6): 75-77."
18244474,"Compressive strength of concrete at 28 days",1782,0.54,0.00,0.00,0.00,0.00,0.00,0.00,858,1092,0.44,324.0,324.0,"po 42.5r",176.0,,,GB50081,,44.25,"高俊岳. 活性偏高岭土对混凝土性能影响的试验研究[J]. 广州建筑, 2015, 43(5): 26-29."
18244475,"Compressive strength of concrete at 28 days",1783,0.54,0.10,0.00,0.00,0.00,0.00,0.00,858,1092,0.44,324.0,291.6,"po 42.5r",176.0,,,GB50081,,42.66,"高俊岳. 活性偏高岭土对混凝土性能影响的试验研究[J]. 广州建筑, 2015, 43(5): 26-29."
18244476,"Compressive strength of concrete at 28 days",1784,0.54,0.00,0.00,0.10,0.00,0.00,0.00,858,1092,0.44,324.0,291.6,"po 42.5r",176.0,,,GB50081,,43.87,"高俊岳. 活性偏高岭土对混凝土性能影响的试验研究[J]. 广州建筑, 2015, 43(5): 26-29."
18244477,"Compressive strength of concrete at 28 days",1785,0.54,0.00,0.00,0.00,0.00,0.00,0.10,858,1092,0.44,324.0,291.6,"po 42.5r",176.0,,,GB50081,,50.23,"高俊岳. 活性偏高岭土对混凝土性能影响的试验研究[J]. 广州建筑, 2015, 43(5): 26-29."
18244478,"Compressive strength of concrete at 28 days",1786,0.32,0.00,0.00,0.00,0.00,0.00,0.00,721,1081,0.40,450.0,450.0,"pii 42.5",144.0,,,GB50081,,74.10,"董跃, 胡德巧, 华卫兵, 等. 复合胶凝材料体系对海工混凝土抗氯离子渗透性及抗压强度的影响[J]. 公路, 2015, 60(9): 214-218."
18244479,"Compressive strength of concrete at 28 days",1787,0.32,0.00,0.00,0.20,0.00,0.00,0.00,721,1081,0.40,450.0,360.0,"pii 42.5",144.0,,,GB50081,,74.20,"董跃, 胡德巧, 华卫兵, 等. 复合胶凝材料体系对海工混凝土抗氯离子渗透性及抗压强度的影响[J]. 公路, 2015, 60(9): 214-218."
18244480,"Compressive strength of concrete at 28 days",1788,0.32,0.00,0.00,0.35,0.00,0.00,0.00,721,1081,0.40,450.0,292.5,"pii 42.5",144.0,,,GB50081,,67.40,"董跃, 胡德巧, 华卫兵, 等. 复合胶凝材料体系对海工混凝土抗氯离子渗透性及抗压强度的影响[J]. 公路, 2015, 60(9): 214-218."
18244481,"Compressive strength of concrete at 28 days",1789,0.32,0.00,0.00,0.50,0.00,0.00,0.00,721,1081,0.40,450.0,225.0,"pii 42.5",144.0,,,GB50081,,75.10,"董跃, 胡德巧, 华卫兵, 等. 复合胶凝材料体系对海工混凝土抗氯离子渗透性及抗压强度的影响[J]. 公路, 2015, 60(9): 214-218."
18244482,"Compressive strength of concrete at 28 days",1790,0.32,0.20,0.00,0.00,0.00,0.00,0.00,721,1081,0.40,450.0,360.0,"pii 42.5",144.0,,,GB50081,,69.40,"董跃, 胡德巧, 华卫兵, 等. 复合胶凝材料体系对海工混凝土抗氯离子渗透性及抗压强度的影响[J]. 公路, 2015, 60(9): 214-218."
18244483,"Compressive strength of concrete at 28 days",1791,0.32,0.35,0.00,0.00,0.00,0.00,0.00,721,1081,0.40,450.0,292.5,"pii 42.5",144.0,,,GB50081,,53.80,"董跃, 胡德巧, 华卫兵, 等. 复合胶凝材料体系对海工混凝土抗氯离子渗透性及抗压强度的影响[J]. 公路, 2015, 60(9): 214-218."
18244484,"Compressive strength of concrete at 28 days",1792,0.32,0.50,0.00,0.00,0.00,0.00,0.00,721,1081,0.40,450.0,225.0,"pii 42.5",144.0,,,GB50081,,46.80,"董跃, 胡德巧, 华卫兵, 等. 复合胶凝材料体系对海工混凝土抗氯离子渗透性及抗压强度的影响[J]. 公路, 2015, 60(9): 214-218."
18244485,"Compressive strength of concrete at 28 days",1793,0.32,0.30,0.00,0.20,0.00,0.00,0.00,721,1081,0.40,450.0,225.0,"pii 42.5",144.0,,,GB50081,,59.20,"董跃, 胡德巧, 华卫兵, 等. 复合胶凝材料体系对海工混凝土抗氯离子渗透性及抗压强度的影响[J]. 公路, 2015, 60(9): 214-218."
18244486,"Compressive strength of concrete at 28 days",1794,0.32,0.25,0.00,0.25,0.00,0.00,0.00,721,1081,0.40,450.0,225.0,"pii 42.5",144.0,,,GB50081,,64.00,"董跃, 胡德巧, 华卫兵, 等. 复合胶凝材料体系对海工混凝土抗氯离子渗透性及抗压强度的影响[J]. 公路, 2015, 60(9): 214-218."
18244487,"Compressive strength of concrete at 28 days",1795,0.32,0.20,0.00,0.30,0.00,0.00,0.00,721,1081,0.40,450.0,225.0,"pii 42.5",144.0,,,GB50081,,65.30,"董跃, 胡德巧, 华卫兵, 等. 复合胶凝材料体系对海工混凝土抗氯离子渗透性及抗压强度的影响[J]. 公路, 2015, 60(9): 214-218."
18244488,"Compressive strength of concrete at 28 days",1796,0.32,0.10,0.00,0.00,0.00,0.00,0.00,660,1104,0.37,470.0,423.0,"po 42.5r",150.0,100,,,,50.39,"邵俊丰, 张世义, 范颖芳. 复掺矿物掺合料混凝土抗氯盐侵蚀与抗冻性试验研究[J]. 混凝土, 2017 (4): 38-42."
18244489,"Compressive strength of concrete at 28 days",1797,0.40,0.13,0.06,0.00,0.00,0.00,0.00,610,1063,0.36,465.0,379.0,"po 42.5r",185.0,100,,,,36.38,"邵俊丰, 张世义, 范颖芳. 复掺矿物掺合料混凝土抗氯盐侵蚀与抗冻性试验研究[J]. 混凝土, 2017 (4): 38-42."
18244490,"Compressive strength of concrete at 28 days",1798,0.33,0.15,0.03,0.18,0.00,0.00,0.00,663,1083,0.38,470.3,301.0,"po 42.5r",155.0,100,,,,52.28,"邵俊丰, 张世义, 范颖芳. 复掺矿物掺合料混凝土抗氯盐侵蚀与抗冻性试验研究[J]. 混凝土, 2017 (4): 38-42."
18244491,"Compressive strength of concrete at 28 days",1799,0.35,0.00,0.00,0.00,0.00,0.00,0.00,860,1095,0.44,430.0,430.0,"type 1",150.0,,,GB50081,,66.50,"夏京亮, 高波, 周永祥, 等. 非洲天然火山灰混凝土抗氯离子渗透性能改善研究[J]. 混凝土, 2017 (11): 19-22."
18244492,"Compressive strength of concrete at 28 days",1800,0.35,0.00,0.00,0.00,0.00,0.30,0.00,860,1095,0.44,430.0,301.0,"type 1",150.0,,,GB50081,,56.50,"夏京亮, 高波, 周永祥, 等. 非洲天然火山灰混凝土抗氯离子渗透性能改善研究[J]. 混凝土, 2017 (11): 19-22."
18244493,"Compressive strength of concrete at 28 days",1801,0.35,0.30,0.00,0.00,0.00,0.00,0.00,860,1095,0.44,430.0,301.0,"type 1",150.0,,,GB50081,,48.25,"夏京亮, 高波, 周永祥, 等. 非洲天然火山灰混凝土抗氯离子渗透性能改善研究[J]. 混凝土, 2017 (11): 19-22."
18244494,"Compressive strength of concrete at 28 days",1802,0.35,0.00,0.00,0.30,0.00,0.00,0.00,860,1095,0.44,430.0,301.0,"type 1",150.0,,,GB50081,,69.50,"夏京亮, 高波, 周永祥, 等. 非洲天然火山灰混凝土抗氯离子渗透性能改善研究[J]. 混凝土, 2017 (11): 19-22."
18244495,"Compressive strength of concrete at 28 days",1803,0.35,0.10,0.00,0.00,0.00,0.20,0.00,860,1095,0.44,430.0,301.0,"type 1",150.0,,,GB50081,,58.44,"夏京亮, 高波, 周永祥, 等. 非洲天然火山灰混凝土抗氯离子渗透性能改善研究[J]. 混凝土, 2017 (11): 19-22."
18244496,"Compressive strength of concrete at 28 days",1804,0.35,0.00,0.00,0.10,0.00,0.20,0.00,860,1095,0.44,430.0,301.0,"type 1",150.0,,,GB50081,,62.23,"夏京亮, 高波, 周永祥, 等. 非洲天然火山灰混凝土抗氯离子渗透性能改善研究[J]. 混凝土, 2017 (11): 19-22."
18244497,"Compressive strength of concrete at 28 days",1805,0.35,0.10,0.00,0.00,0.00,0.20,0.00,860,1095,0.44,430.0,301.0,"type 1",150.0,,,GB50081,,59.70,"夏京亮, 高波, 周永祥, 等. 非洲天然火山灰混凝土抗氯离子渗透性能改善研究[J]. 混凝土, 2017 (11): 19-22."
18244498,"Compressive strength of concrete at 28 days",1806,0.35,0.05,0.05,0.00,0.00,0.20,0.00,860,1095,0.44,430.0,301.0,"type 1",150.0,,,GB50081,,55.92,"夏京亮, 高波, 周永祥, 等. 非洲天然火山灰混凝土抗氯离子渗透性能改善研究[J]. 混凝土, 2017 (11): 19-22."
18244499,"Compressive strength of concrete at 28 days",1807,0.35,0.00,0.00,0.00,0.00,0.00,0.00,771.6,1065.6,0.42,420.0,420.0,"pii 42.5",147.0,100,,GB50081,,65.18,"曾俊杰, 杨敏毅, 熊建波, 等. 掺石灰石粉混凝土的性能及其改善途径[J]. 武汉理工大学学报, 2016, 38(5): 28-33."
18244500,"Compressive strength of concrete at 28 days",1808,0.35,0.00,0.00,0.00,0.05,0.00,0.00,771.6,1065.6,0.42,420.0,399.0,"pii 42.5",147.0,100,,GB50081,,62.79,"曾俊杰, 杨敏毅, 熊建波, 等. 掺石灰石粉混凝土的性能及其改善途径[J]. 武汉理工大学学报, 2016, 38(5): 28-33."
18244501,"Compressive strength of concrete at 28 days",1809,0.35,0.00,0.00,0.00,0.10,0.00,0.00,771.6,1065.6,0.42,420.0,378.0,"pii 42.5",147.0,100,,GB50081,,57.45,"曾俊杰, 杨敏毅, 熊建波, 等. 掺石灰石粉混凝土的性能及其改善途径[J]. 武汉理工大学学报, 2016, 38(5): 28-33."
18244502,"Compressive strength of concrete at 28 days",1810,0.35,0.00,0.00,0.00,0.15,0.00,0.00,771.6,1065.6,0.42,420.0,357.0,"pii 42.5",147.0,100,,GB50081,,56.39,"曾俊杰, 杨敏毅, 熊建波, 等. 掺石灰石粉混凝土的性能及其改善途径[J]. 武汉理工大学学报, 2016, 38(5): 28-33."
18244503,"Compressive strength of concrete at 28 days",1811,0.35,0.00,0.00,0.00,0.20,0.00,0.00,771.6,1065.6,0.42,420.0,336.0,"pii 42.5",147.0,100,,GB50081,,53.46,"曾俊杰, 杨敏毅, 熊建波, 等. 掺石灰石粉混凝土的性能及其改善途径[J]. 武汉理工大学学报, 2016, 38(5): 28-33."
18244504,"Compressive strength of concrete at 28 days",1812,0.35,0.00,0.00,0.00,0.25,0.00,0.00,771.6,1065.6,0.42,420.0,315.0,"pii 42.5",147.0,100,,GB50081,,48.48,"曾俊杰, 杨敏毅, 熊建波, 等. 掺石灰石粉混凝土的性能及其改善途径[J]. 武汉理工大学学报, 2016, 38(5): 28-33."
18244505,"Compressive strength of concrete at 28 days",1813,0.35,0.00,0.00,0.00,0.00,0.00,0.06,771.6,1065.6,0.42,420.0,394.8,"pii 42.5",147.0,100,,GB50081,,77.10,"曾俊杰, 杨敏毅, 熊建波, 等. 掺石灰石粉混凝土的性能及其改善途径[J]. 武汉理工大学学报, 2016, 38(5): 28-33."
18244506,"Compressive strength of concrete at 28 days",1814,0.35,0.00,0.00,0.00,0.20,0.00,0.06,771.6,1065.6,0.42,420.0,310.8,"pii 42.5",147.0,100,,GB50081,,67.18,"曾俊杰, 杨敏毅, 熊建波, 等. 掺石灰石粉混凝土的性能及其改善途径[J]. 武汉理工大学学报, 2016, 38(5): 28-33."
18244507,"Compressive strength of concrete at 28 days",1815,0.35,0.00,0.00,0.00,0.00,0.00,0.00,630,1170,0.35,460.0,460.0,"po 42.5",161.0,100,,GB50107,标养,64.63,"沈黄冰, 贺智敏, 何建明. 掺偏高岭土对蒸养混凝土性能的影响研究[J]. 宁波大学学报 (理工版), 2018, 4."
18244508,"Compressive strength of concrete at 28 days",1816,0.35,0.00,0.00,0.00,0.00,0.00,0.05,630,1170,0.35,460.0,437.0,"po 42.5",161.0,100,,GB50107,标养,69.80,"沈黄冰, 贺智敏, 何建明. 掺偏高岭土对蒸养混凝土性能的影响研究[J]. 宁波大学学报 (理工版), 2018, 4."
18244509,"Compressive strength of concrete at 28 days",1817,0.35,0.00,0.00,0.00,0.00,0.00,0.10,630,1170,0.35,460.0,414.0,"po 42.5",161.0,100,,GB50107,标养,71.92,"沈黄冰, 贺智敏, 何建明. 掺偏高岭土对蒸养混凝土性能的影响研究[J]. 宁波大学学报 (理工版), 2018, 4."
18244510,"Compressive strength of concrete at 28 days",1818,0.35,0.00,0.00,0.00,0.00,0.00,0.15,630,1170,0.35,460.0,391.0,"po 42.5",161.0,100,,GB50107,标养,72.96,"沈黄冰, 贺智敏, 何建明. 掺偏高岭土对蒸养混凝土性能的影响研究[J]. 宁波大学学报 (理工版), 2018, 4."
18244511,"Compressive strength of concrete at 28 days",1819,0.35,0.00,0.00,0.00,0.00,0.00,0.20,630,1170,0.35,460.0,368.0,"po 42.5",161.0,100,,GB50107,标养,70.22,"沈黄冰, 贺智敏, 何建明. 掺偏高岭土对蒸养混凝土性能的影响研究[J]. 宁波大学学报 (理工版), 2018, 4."
18244512,"Compressive strength of concrete at 28 days",1820,0.30,0.00,0.00,0.00,0.00,0.00,0.15,650,1210,0.35,460.0,391.0,"po 42.5",138.0,100,,GB50107,标养,76.08,"沈黄冰, 贺智敏, 何建明. 掺偏高岭土对蒸养混凝土性能的影响研究[J]. 宁波大学学报 (理工版), 2018, 4."
18244513,"Compressive strength of concrete at 28 days",1821,0.35,0.00,0.00,0.00,0.00,0.00,0.15,630,1170,0.35,460.0,391.0,"po 42.5",161.0,100,,GB50107,标养,73.66,"沈黄冰, 贺智敏, 何建明. 掺偏高岭土对蒸养混凝土性能的影响研究[J]. 宁波大学学报 (理工版), 2018, 4."
18244514,"Compressive strength of concrete at 28 days",1822,0.40,0.00,0.00,0.00,0.00,0.00,0.15,610,1135,0.35,460.0,391.0,"po 42.5",184.0,100,,GB50107,标养,67.26,"沈黄冰, 贺智敏, 何建明. 掺偏高岭土对蒸养混凝土性能的影响研究[J]. 宁波大学学报 (理工版), 2018, 4."
18244515,"Compressive strength of concrete at 28 days",1823,0.45,0.00,0.00,0.00,0.00,0.00,0.15,590,1095,0.35,460.0,391.0,"po 42.5",207.0,100,,GB50107,标养,63.11,"沈黄冰, 贺智敏, 何建明. 掺偏高岭土对蒸养混凝土性能的影响研究[J]. 宁波大学学报 (理工版), 2018, 4."
18244516,"Compressive strength of concrete at 28 days",1824,0.61,0.00,0.00,0.00,0.00,0.00,0.00,,,,300.0,300.0,"cem I 52.5r",183.0,100,,EN12390,,59.41,"Lollini F, Redaelli E, Bertolini L. A study on the applicability of the efficiency factor of supplementary cementitious materials to durability properties[J]. Construction and Building Materials, 2016, 120: 284-292."
18244517,"Compressive strength of concrete at 28 days",1825,0.46,0.00,0.00,0.00,0.00,0.00,0.00,,,,300.0,300.0,"cem I 52.5r",138.0,100,,EN12390,,87.08,"Lollini F, Redaelli E, Bertolini L. A study on the applicability of the efficiency factor of supplementary cementitious materials to durability properties[J]. Construction and Building Materials, 2016, 120: 284-292."
18244518,"Compressive strength of concrete at 28 days",1826,0.46,0.00,0.00,0.00,0.00,0.00,0.00,,,,350.0,350.0,"cem I 52.5r",161.0,100,,EN12390,,79.47,"Lollini F, Redaelli E, Bertolini L. A study on the applicability of the efficiency factor of supplementary cementitious materials to durability properties[J]. Construction and Building Materials, 2016, 120: 284-292."
18244519,"Compressive strength of concrete at 28 days",1827,0.42,0.00,0.00,0.00,0.00,0.00,0.00,,,,350.0,350.0,"cem I 52.5r",147.0,100,,EN12390,,86.79,"Lollini F, Redaelli E, Bertolini L. A study on the applicability of the efficiency factor of supplementary cementitious materials to durability properties[J]. Construction and Building Materials, 2016, 120: 284-292."
18244520,"Compressive strength of concrete at 28 days",1828,0.61,0.00,0.00,0.00,0.30,0.00,0.00,,,,300.0,210.0,"cem I 52.5r",183.0,100,,EN12390,,36.95,"Lollini F, Redaelli E, Bertolini L. A study on the applicability of the efficiency factor of supplementary cementitious materials to durability properties[J]. Construction and Building Materials, 2016, 120: 284-292."
18244521,"Compressive strength of concrete at 28 days",1829,0.46,0.00,0.00,0.00,0.30,0.00,0.00,,,,300.0,210.0,"cem I 52.5r",138.0,100,,EN12390,,61.63,"Lollini F, Redaelli E, Bertolini L. A study on the applicability of the efficiency factor of supplementary cementitious materials to durability properties[J]. Construction and Building Materials, 2016, 120: 284-292."
18244522,"Compressive strength of concrete at 28 days",1830,0.46,0.00,0.00,0.00,0.30,0.00,0.00,,,,350.0,245.0,"cem I 52.5r",161.0,100,,EN12390,,57.64,"Lollini F, Redaelli E, Bertolini L. A study on the applicability of the efficiency factor of supplementary cementitious materials to durability properties[J]. Construction and Building Materials, 2016, 120: 284-292."
18244523,"Compressive strength of concrete at 28 days",1831,0.42,0.00,0.00,0.00,0.30,0.00,0.00,,,,350.0,245.0,"cem I 52.5r",147.0,100,,EN12390,,66.83,"Lollini F, Redaelli E, Bertolini L. A study on the applicability of the efficiency factor of supplementary cementitious materials to durability properties[J]. Construction and Building Materials, 2016, 120: 284-292."
18244524,"Compressive strength of concrete at 28 days",1832,0.61,0.30,0.00,0.00,0.00,0.00,0.00,,,,300.0,300.0,"cem I 52.5r",183.0,100,,EN12390,,44.31,"Lollini F, Redaelli E, Bertolini L. A study on the applicability of the efficiency factor of supplementary cementitious materials to durability properties[J]. Construction and Building Materials, 2016, 120: 284-292."
