Repository: pierluigiUNIVPM/Concrete-Strenght

File: Compressive strength of concrete at 28 days - 611.csv (part 13 of 25)
18242703,"Compressive strength of concrete at 28 days",11,0.35,0.25,0.00,0.00,0.00,0.00,0.00,850,1250,0.40,485.0,364.0,po42.5,170.0,100,×0.95,GB50081,标养,58.10,"王能. 不同养护条件对粉煤灰混凝土抗碳化性能的影响[D]. 浙江工业大学, 2014."
18242704,"Compressive strength of concrete at 28 days",12,0.35,0.35,0.00,0.00,0.00,0.00,0.00,850,1250,0.40,485.0,315.0,po42.5,170.0,100,×0.95,GB50081,标养,50.60,"王能. 不同养护条件对粉煤灰混凝土抗碳化性能的影响[D]. 浙江工业大学, 2014."
18242705,"Compressive strength of concrete at 28 days",13,0.50,0.00,0.00,0.00,0.00,0.00,0.00,730,1100,0.40,380.0,380.0,po42.5,190.0,100,,GB50081,标养,35.60,"邱洪林, 叶青. 早期标准养护时间对普通混凝土抗碳化能力的影响[J]. 浙江工业大学学报, 2008, 36(4): 436-440."
18242706,"Compressive strength of concrete at 28 days",14,0.50,0.00,0.00,0.00,0.00,0.00,0.00,730,1100,0.40,380.0,380.0,po42.5,190.0,100,,GB50081,标养,36.50,"邱洪林, 叶青. 早期标准养护时间对普通混凝土抗碳化能力的影响[J]. 浙江工业大学学报, 2008, 36(4): 436-440."
18244525,"Compressive strength of concrete at 28 days",1833,0.46,0.30,0.00,0.00,0.00,0.00,0.00,,,,300.0,300.0,"cem I 52.5r",138.0,100,,EN12390,,76.48,"Lollini F, Redaelli E, Bertolini L. A study on the applicability of the efficiency factor of supplementary cementitious materials to durability properties[J]. Construction and Building Materials, 2016, 120: 284-292."
18244526,"Compressive strength of concrete at 28 days",1834,0.46,0.30,0.00,0.00,0.00,0.00,0.00,,,,350.0,350.0,"cem I 52.5r",161.0,100,,EN12390,,74.61,"Lollini F, Redaelli E, Bertolini L. A study on the applicability of the efficiency factor of supplementary cementitious materials to durability properties[J]. Construction and Building Materials, 2016, 120: 284-292."
18244527,"Compressive strength of concrete at 28 days",1835,0.42,0.30,0.00,0.00,0.00,0.00,0.00,,,,350.0,350.0,"cem I 52.5r",147.0,100,,EN12390,,80.56,"Lollini F, Redaelli E, Bertolini L. A study on the applicability of the efficiency factor of supplementary cementitious materials to durability properties[J]. Construction and Building Materials, 2016, 120: 284-292."
18244528,"Compressive strength of concrete at 28 days",1836,0.61,0.00,0.00,0.00,0.00,0.30,0.00,,,,300.0,300.0,"cem I 52.5r",183.0,100,,EN12390,,42.31,"Lollini F, Redaelli E, Bertolini L. A study on the applicability of the efficiency factor of supplementary cementitious materials to durability properties[J]. Construction and Building Materials, 2016, 120: 284-292."
18244529,"Compressive strength of concrete at 28 days",1837,0.46,0.00,0.00,0.00,0.00,0.30,0.00,,,,300.0,300.0,"cem I 52.5r",138.0,100,,EN12390,,69.49,"Lollini F, Redaelli E, Bertolini L. A study on the applicability of the efficiency factor of supplementary cementitious materials to durability properties[J]. Construction and Building Materials, 2016, 120: 284-292."
18244530,"Compressive strength of concrete at 28 days",1838,0.46,0.00,0.00,0.00,0.00,0.30,0.00,,,,350.0,350.0,"cem I 52.5r",161.0,100,,EN12390,,68.49,"Lollini F, Redaelli E, Bertolini L. A study on the applicability of the efficiency factor of supplementary cementitious materials to durability properties[J]. Construction and Building Materials, 2016, 120: 284-292."
18244531,"Compressive strength of concrete at 28 days",1839,0.42,0.00,0.00,0.00,0.00,0.30,0.00,,,,350.0,350.0,"cem I 52.5r",147.0,100,,EN12390,,72.32,"Lollini F, Redaelli E, Bertolini L. A study on the applicability of the efficiency factor of supplementary cementitious materials to durability properties[J]. Construction and Building Materials, 2016, 120: 284-292."
18244532,"Compressive strength of concrete at 28 days",1840,0.61,0.00,0.00,0.70,0.00,0.00,0.00,,,,300.0,90.0,"cem I 52.5r",183.0,100,,EN12390,,45.56,"Lollini F, Redaelli E, Bertolini L. A study on the applicability of the efficiency factor of supplementary cementitious materials to durability properties[J]. Construction and Building Materials, 2016, 120: 284-292."
18244533,"Compressive strength of concrete at 28 days",1841,0.46,0.00,0.00,0.70,0.00,0.00,0.00,,,,300.0,90.0,"cem I 52.5r",138.0,100,,EN12390,,55.39,"Lollini F, Redaelli E, Bertolini L. A study on the applicability of the efficiency factor of supplementary cementitious materials to durability properties[J]. Construction and Building Materials, 2016, 120: 284-292."
18244534,"Compressive strength of concrete at 28 days",1842,0.46,0.00,0.00,0.70,0.00,0.00,0.00,,,,350.0,105.0,"cem I 52.5r",161.0,100,,EN12390,,54.89,"Lollini F, Redaelli E, Bertolini L. A study on the applicability of the efficiency factor of supplementary cementitious materials to durability properties[J]. Construction and Building Materials, 2016, 120: 284-292."
18244535,"Compressive strength of concrete at 28 days",1843,0.42,0.00,0.00,0.70,0.00,0.00,0.00,,,,350.0,105.0,"cem I 52.5r",147.0,100,,EN12390,,82.55,"Lollini F, Redaelli E, Bertolini L. A study on the applicability of the efficiency factor of supplementary cementitious materials to durability properties[J]. Construction and Building Materials, 2016, 120: 284-292."
18244536,"Compressive strength of concrete at 28 days",1844,0.45,0.00,0.00,0.00,0.00,0.00,0.00,750.30,1126,0.40,378.0,378.0,"cem I 42.5r",170.0,φ100*200,,EN12390,,40.96,"Aponte D F, Barra M, Vàzquez E. Durability and cementing efficiency of fly ash in concretes[J]. Construction and Building Materials, 2012, 30: 537-546."
18244537,"Compressive strength of concrete at 28 days",1845,0.45,0.25,0.00,0.00,0.00,0.00,0.00,750.30,1126,0.40,403.2,302.4,"cem I 42.5r",170.0,φ100*200,,EN12390,,34.02,"Aponte D F, Barra M, Vàzquez E. Durability and cementing efficiency of fly ash in concretes[J]. Construction and Building Materials, 2012, 30: 537-546."
18244538,"Compressive strength of concrete at 28 days",1846,0.45,0.43,0.00,0.00,0.00,0.00,0.00,750.30,1126,0.40,463.7,264.3,"cem I 42.5r",170.0,φ100*200,,EN12390,,31.48,"Aponte D F, Barra M, Vàzquez E. Durability and cementing efficiency of fly ash in concretes[J]. Construction and Building Materials, 2012, 30: 537-546."
18244539,"Compressive strength of concrete at 28 days",1847,0.60,0.00,0.00,0.00,0.00,0.00,0.00,772.60,1159,0.40,283.3,283.3,"cem I 42.5r",170.0,φ100*200,,EN12390,,29.02,"Aponte D F, Barra M, Vàzquez E. Durability and cementing efficiency of fly ash in concretes[J]. Construction and Building Materials, 2012, 30: 537-546."
18244540,"Compressive strength of concrete at 28 days",1848,0.60,0.25,0.00,0.00,0.00,0.00,0.00,772.60,1159,0.40,302.1,226.6,"cem I 42.5r",170.0,φ100*200,,EN12390,,24.62,"Aponte D F, Barra M, Vàzquez E. Durability and cementing efficiency of fly ash in concretes[J]. Construction and Building Materials, 2012, 30: 537-546."
18244541,"Compressive strength of concrete at 28 days",1849,0.60,0.43,0.00,0.00,0.00,0.00,0.00,772.60,1159,0.40,347.5,198.1,"cem I 42.5r",170.0,φ100*200,,EN12390,,23.31,"Aponte D F, Barra M, Vàzquez E. Durability and cementing efficiency of fly ash in concretes[J]. Construction and Building Materials, 2012, 30: 537-546."
18244542,"Compressive strength of concrete at 28 days",1850,0.45,0.00,0.00,0.00,0.00,0.00,0.00,750.30,1126,0.40,378.0,378.0,"cem I 42.5r",170.0,φ100*200,,EN12390,,40.91,"Aponte D F, Barra M, Vàzquez E. Durability and cementing efficiency of fly ash in concretes[J]. Construction and Building Materials, 2012, 30: 537-546."
18244543,"Compressive strength of concrete at 28 days",1851,0.45,0.25,0.00,0.00,0.00,0.00,0.00,750.30,1126,0.40,403.2,302.4,"cem I 42.5r",170.0,φ100*200,,EN12390,,36.43,"Aponte D F, Barra M, Vàzquez E. Durability and cementing efficiency of fly ash in concretes[J]. Construction and Building Materials, 2012, 30: 537-546."
18244544,"Compressive strength of concrete at 28 days",1852,0.45,0.43,0.00,0.00,0.00,0.00,0.00,750.30,1126,0.40,463.7,264.3,"cem I 42.5r",170.0,φ100*200,,EN12390,,35.64,"Aponte D F, Barra M, Vàzquez E. Durability and cementing efficiency of fly ash in concretes[J]. Construction and Building Materials, 2012, 30: 537-546."
18244545,"Compressive strength of concrete at 28 days",1853,0.60,0.00,0.00,0.00,0.00,0.00,0.00,772.60,1159,0.40,283.3,283.3,"cem I 42.5r",170.0,φ100*200,,EN12390,,29.23,"Aponte D F, Barra M, Vàzquez E. Durability and cementing efficiency of fly ash in concretes[J]. Construction and Building Materials, 2012, 30: 537-546."
18244546,"Compressive strength of concrete at 28 days",1854,0.60,0.25,0.00,0.00,0.00,0.00,0.00,772.60,1159,0.40,302.1,226.6,"cem I 42.5r",170.0,φ100*200,,EN12390,,23.52,"Aponte D F, Barra M, Vàzquez E. Durability and cementing efficiency of fly ash in concretes[J]. Construction and Building Materials, 2012, 30: 537-546."
18244547,"Compressive strength of concrete at 28 days",1855,0.60,0.43,0.00,0.00,0.00,0.00,0.00,772.60,1159,0.40,347.5,198.1,"cem I 42.5r",170.0,φ100*200,,EN12390,,22.73,"Aponte D F, Barra M, Vàzquez E. Durability and cementing efficiency of fly ash in concretes[J]. Construction and Building Materials, 2012, 30: 537-546."
18244548,"Compressive strength of concrete at 28 days",1856,0.45,0.00,0.00,0.00,0.00,0.00,0.00,750.30,1126,0.40,378.0,378.0,"cem I 42.5r",170.0,φ100*200,,EN12390,,40.97,"Aponte D F, Barra M, Vàzquez E. Durability and cementing efficiency of fly ash in concretes[J]. Construction and Building Materials, 2012, 30: 537-546."
18244549,"Compressive strength of concrete at 28 days",1857,0.45,0.25,0.00,0.00,0.00,0.00,0.00,750.30,1126,0.40,403.2,302.4,"cem I 42.5r",170.0,φ100*200,,EN12390,,38.68,"Aponte D F, Barra M, Vàzquez E. Durability and cementing efficiency of fly ash in concretes[J]. Construction and Building Materials, 2012, 30: 537-546."
18244550,"Compressive strength of concrete at 28 days",1858,0.45,0.43,0.00,0.00,0.00,0.00,0.00,750.30,1126,0.40,463.7,264.3,"cem I 42.5r",170.0,φ100*200,,EN12390,,36.92,"Aponte D F, Barra M, Vàzquez E. Durability and cementing efficiency of fly ash in concretes[J]. Construction and Building Materials, 2012, 30: 537-546."
18244551,"Compressive strength of concrete at 28 days",1859,0.60,0.00,0.00,0.00,0.00,0.00,0.00,772.60,1159,0.40,283.3,283.3,"cem I 42.5r",170.0,φ100*200,,EN12390,,28.92,"Aponte D F, Barra M, Vàzquez E. Durability and cementing efficiency of fly ash in concretes[J]. Construction and Building Materials, 2012, 30: 537-546."
18244552,"Compressive strength of concrete at 28 days",1860,0.60,0.25,0.00,0.00,0.00,0.00,0.00,772.60,1159,0.40,302.1,226.6,"cem I 42.5r",170.0,φ100*200,,EN12390,,26.10,"Aponte D F, Barra M, Vàzquez E. Durability and cementing efficiency of fly ash in concretes[J]. Construction and Building Materials, 2012, 30: 537-546."
18244553,"Compressive strength of concrete at 28 days",1861,0.60,0.43,0.00,0.00,0.00,0.00,0.00,772.60,1159,0.40,347.5,198.1,"cem I 42.5r",170.0,φ100*200,,EN12390,,24.96,"Aponte D F, Barra M, Vàzquez E. Durability and cementing efficiency of fly ash in concretes[J]. Construction and Building Materials, 2012, 30: 537-546."
18244554,"Compressive strength of concrete at 28 days",1862,0.45,0.00,0.00,0.00,0.00,0.00,0.00,750.30,1126,0.40,378.0,378.0,"cem I 52.5r",170.0,φ100*200,,EN12390,,46.67,"Aponte D F, Barra M, Vàzquez E. Durability and cementing efficiency of fly ash in concretes[J]. Construction and Building Materials, 2012, 30: 537-546."
18244555,"Compressive strength of concrete at 28 days",1863,0.45,0.25,0.00,0.00,0.00,0.00,0.00,750.30,1126,0.40,403.2,302.4,"cem I 52.5r",170.0,φ100*200,,EN12390,,39.63,"Aponte D F, Barra M, Vàzquez E. Durability and cementing efficiency of fly ash in concretes[J]. Construction and Building Materials, 2012, 30: 537-546."
18244556,"Compressive strength of concrete at 28 days",1864,0.45,0.43,0.00,0.00,0.00,0.00,0.00,750.30,1126,0.40,463.7,264.3,"cem I 52.5r",170.0,φ100*200,,EN12390,,33.19,"Aponte D F, Barra M, Vàzquez E. Durability and cementing efficiency of fly ash in concretes[J]. Construction and Building Materials, 2012, 30: 537-546."
18244557,"Compressive strength of concrete at 28 days",1865,0.60,0.00,0.00,0.00,0.00,0.00,0.00,772.60,1159,0.40,283.3,283.3,"cem I 52.5r",170.0,φ100*200,,EN12390,,32.32,"Aponte D F, Barra M, Vàzquez E. Durability and cementing efficiency of fly ash in concretes[J]. Construction and Building Materials, 2012, 30: 537-546."
18244558,"Compressive strength of concrete at 28 days",1866,0.60,0.25,0.00,0.00,0.00,0.00,0.00,772.60,1159,0.40,302.1,226.6,"cem I 52.5r",170.0,φ100*200,,EN12390,,28.58,"Aponte D F, Barra M, Vàzquez E. Durability and cementing efficiency of fly ash in concretes[J]. Construction and Building Materials, 2012, 30: 537-546."
18244559,"Compressive strength of concrete at 28 days",1867,0.60,0.43,0.00,0.00,0.00,0.00,0.00,772.60,1159,0.40,347.5,198.1,"cem I 52.5r",170.0,φ100*200,,EN12390,,24.24,"Aponte D F, Barra M, Vàzquez E. Durability and cementing efficiency of fly ash in concretes[J]. Construction and Building Materials, 2012, 30: 537-546."
18244560,"Compressive strength of concrete at 28 days",1868,0.45,0.00,0.00,0.00,0.00,0.00,0.00,750.30,1126,0.40,378.0,378.0,"cem I 52.5r",170.0,φ100*200,,EN12390,,46.71,"Aponte D F, Barra M, Vàzquez E. Durability and cementing efficiency of fly ash in concretes[J]. Construction and Building Materials, 2012, 30: 537-546."
18244561,"Compressive strength of concrete at 28 days",1869,0.45,0.25,0.00,0.00,0.00,0.00,0.00,750.30,1126,0.40,403.2,302.4,"cem I 52.5r",170.0,φ100*200,,EN12390,,39.51,"Aponte D F, Barra M, Vàzquez E. Durability and cementing efficiency of fly ash in concretes[J]. Construction and Building Materials, 2012, 30: 537-546."
18244562,"Compressive strength of concrete at 28 days",1870,0.45,0.43,0.00,0.00,0.00,0.00,0.00,750.30,1126,0.40,463.7,264.3,"cem I 52.5r",170.0,φ100*200,,EN12390,,37.34,"Aponte D F, Barra M, Vàzquez E. Durability and cementing efficiency of fly ash in concretes[J]. Construction and Building Materials, 2012, 30: 537-546."
18244563,"Compressive strength of concrete at 28 days",1871,0.60,0.00,0.00,0.00,0.00,0.00,0.00,772.60,1159,0.40,283.3,283.3,"cem I 52.5r",170.0,φ100*200,,EN12390,,32.56,"Aponte D F, Barra M, Vàzquez E. Durability and cementing efficiency of fly ash in concretes[J]. Construction and Building Materials, 2012, 30: 537-546."
18244564,"Compressive strength of concrete at 28 days",1872,0.60,0.25,0.00,0.00,0.00,0.00,0.00,772.60,1159,0.40,302.1,226.6,"cem I 52.5r",170.0,φ100*200,,EN12390,,27.87,"Aponte D F, Barra M, Vàzquez E. Durability and cementing efficiency of fly ash in concretes[J]. Construction and Building Materials, 2012, 30: 537-546."
18244565,"Compressive strength of concrete at 28 days",1873,0.60,0.43,0.00,0.00,0.00,0.00,0.00,772.60,1159,0.40,347.5,198.1,"cem I 52.5r",170.0,φ100*200,,EN12390,,26.48,"Aponte D F, Barra M, Vàzquez E. Durability and cementing efficiency of fly ash in concretes[J]. Construction and Building Materials, 2012, 30: 537-546."
18244566,"Compressive strength of concrete at 28 days",1874,0.45,0.00,0.00,0.00,0.00,0.00,0.00,750.30,1126,0.40,378.0,378.0,"cem I 52.5r",170.0,φ100*200,,EN12390,,46.76,"Aponte D F, Barra M, Vàzquez E. Durability and cementing efficiency of fly ash in concretes[J]. Construction and Building Materials, 2012, 30: 537-546."
18244567,"Compressive strength of concrete at 28 days",1875,0.45,0.25,0.00,0.00,0.00,0.00,0.00,750.30,1126,0.40,403.2,302.4,"cem I 52.5r",170.0,φ100*200,,EN12390,,42.58,"Aponte D F, Barra M, Vàzquez E. Durability and cementing efficiency of fly ash in concretes[J]. Construction and Building Materials, 2012, 30: 537-546."
18244568,"Compressive strength of concrete at 28 days",1876,0.45,0.43,0.00,0.00,0.00,0.00,0.00,750.30,1126,0.40,463.7,264.3,"cem I 52.5r",170.0,φ100*200,,EN12390,,40.15,"Aponte D F, Barra M, Vàzquez E. Durability and cementing efficiency of fly ash in concretes[J]. Construction and Building Materials, 2012, 30: 537-546."
18244569,"Compressive strength of concrete at 28 days",1877,0.60,0.00,0.00,0.00,0.00,0.00,0.00,772.60,1159,0.40,283.3,283.3,"cem I 52.5r",170.0,φ100*200,,EN12390,,32.74,"Aponte D F, Barra M, Vàzquez E. Durability and cementing efficiency of fly ash in concretes[J]. Construction and Building Materials, 2012, 30: 537-546."
18244570,"Compressive strength of concrete at 28 days",1878,0.60,0.25,0.00,0.00,0.00,0.00,0.00,772.60,1159,0.40,302.1,226.6,"cem I 52.5r",170.0,φ100*200,,EN12390,,27.34,"Aponte D F, Barra M, Vàzquez E. Durability and cementing efficiency of fly ash in concretes[J]. Construction and Building Materials, 2012, 30: 537-546."
18244571,"Compressive strength of concrete at 28 days",1879,0.60,0.43,0.00,0.00,0.00,0.00,0.00,772.60,1159,0.40,347.5,198.1,"cem I 52.5r",170.0,φ100*200,,EN12390,,26.04,"Aponte D F, Barra M, Vàzquez E. Durability and cementing efficiency of fly ash in concretes[J]. Construction and Building Materials, 2012, 30: 537-546."
18244572,"Compressive strength of concrete at 28 days",1880,0.50,0.00,0.00,0.00,0.00,0.00,0.00,681,1160,0.37,360.0,360.0,"cem I 42.5",180.0,150,,,,33.62,"Duan P, Shui Z, Chen W, et al. Enhancing microstructure and durability of concrete from ground granulated blast furnace slag and metakaolin as cement replacement materials[J]. Journal of Materials Research and Technology, 2013, 2(1): 52-59."
18244573,"Compressive strength of concrete at 28 days",1881,0.50,0.00,0.00,0.10,0.00,0.00,0.00,681,1160,0.37,360.0,324.0,"cem I 42.5",180.0,150,,,,35.50,"Duan P, Shui Z, Chen W, et al. Enhancing microstructure and durability of concrete from ground granulated blast furnace slag and metakaolin as cement replacement materials[J]. Journal of Materials Research and Technology, 2013, 2(1): 52-59."
18244574,"Compressive strength of concrete at 28 days",1882,0.50,0.00,0.00,0.00,0.00,0.00,0.10,681,1160,0.37,360.0,324.0,"cem I 42.5",180.0,150,,,,40.07,"Duan P, Shui Z, Chen W, et al. Enhancing microstructure and durability of concrete from ground granulated blast furnace slag and metakaolin as cement replacement materials[J]. Journal of Materials Research and Technology, 2013, 2(1): 52-59."
18244575,"Compressive strength of concrete at 28 days",1883,0.50,0.00,0.00,0.10,0.00,0.00,0.10,681,1160,0.37,360.0,288.0,"cem I 42.5",180.0,150,,,,42.78,"Duan P, Shui Z, Chen W, et al. Enhancing microstructure and durability of concrete from ground granulated blast furnace slag and metakaolin as cement replacement materials[J]. Journal of Materials Research and Technology, 2013, 2(1): 52-59."
18244576,"Compressive strength of concrete at 28 days",1884,0.55,0.00,0.00,0.00,0.00,0.00,0.00,813,1118,0.42,325.0,325.0,抗硫酸盐水泥,178.8,φ100*200,,NBR5739,湿养,40.40,"Guignone G C, Vieira G L, Zulc?o R, et al. Analysis of the chloride diffusion coefficients by different test methods in concrete mixtures containing metakaolin and high-slag blast-furnace cement[J]. Matéria (Rio de Janeiro), 2019, 24."
18244577,"Compressive strength of concrete at 28 days",1885,0.55,0.00,0.00,0.00,0.00,0.00,0.04,813,1118,0.42,325.0,312.0,抗硫酸盐水泥,178.8,φ100*200,,NBR5739,湿养,42.80,"Guignone G C, Vieira G L, Zulc?o R, et al. Analysis of the chloride diffusion coefficients by different test methods in concrete mixtures containing metakaolin and high-slag blast-furnace cement[J]. Matéria (Rio de Janeiro), 2019, 24."
18244578,"Compressive strength of concrete at 28 days",1886,0.55,0.00,0.00,0.00,0.00,0.00,0.08,813,1118,0.42,325.0,299.0,抗硫酸盐水泥,178.8,φ100*200,,NBR5739,湿养,43.10,"Guignone G C, Vieira G L, Zulc?o R, et al. Analysis of the chloride diffusion coefficients by different test methods in concrete mixtures containing metakaolin and high-slag blast-furnace cement[J]. Matéria (Rio de Janeiro), 2019, 24."
18244579,"Compressive strength of concrete at 28 days",1887,0.55,0.00,0.00,0.00,0.00,0.00,0.12,813,1118,0.42,325.0,286.0,抗硫酸盐水泥,178.8,φ100*200,,NBR5739,湿养,40.10,"Guignone G C, Vieira G L, Zulc?o R, et al. Analysis of the chloride diffusion coefficients by different test methods in concrete mixtures containing metakaolin and high-slag blast-furnace cement[J]. Matéria (Rio de Janeiro), 2019, 24."
18244580,"Compressive strength of concrete at 28 days",1888,0.40,0.00,0.00,0.00,0.00,0.00,0.00,578.2,1184,0.33,420.0,420.0,"cem I 42.5r",168.0,150,,"BS 1881",,38.40,"Hussain S M. Performance of PLC concrete incorporating chemical and mineral admixtures[D]. The American University in Cairo, 2015."
18244581,"Compressive strength of concrete at 28 days",1889,0.40,0.00,0.00,0.00,0.00,0.00,0.00,578.2,1184,0.33,420.0,420.0,"cem I 42.5r",168.0,150,,"BS 1881",,39.80,"Hussain S M. Performance of PLC concrete incorporating chemical and mineral admixtures[D]. The American University in Cairo, 2015."
18244582,"Compressive strength of concrete at 28 days",1890,0.40,0.00,0.10,0.00,0.00,0.00,0.00,655.1,1184,0.36,378.0,340.2,"cem I 42.5r",151.2,150,,"BS 1881",,43.60,"Hussain S M. Performance of PLC concrete incorporating chemical and mineral admixtures[D]. The American University in Cairo, 2015."
18244583,"Compressive strength of concrete at 28 days",1891,0.40,0.00,0.15,0.00,0.00,0.00,0.00,693.5,1184,0.37,357.0,303.5,"cem I 42.5r",142.8,150,,"BS 1881",,44.80,"Hussain S M. Performance of PLC concrete incorporating chemical and mineral admixtures[D]. The American University in Cairo, 2015."
18244584,"Compressive strength of concrete at 28 days",1892,0.40,0.00,0.00,0.00,0.10,0.00,0.00,655.1,1184,0.36,378.0,340.2,"cem I 42.5r",151.2,150,,"BS 1881",,34.20,"Hussain S M. Performance of PLC concrete incorporating chemical and mineral admixtures[D]. The American University in Cairo, 2015."
18244585,"Compressive strength of concrete at 28 days",1893,0.40,0.00,0.00,0.00,0.10,0.00,0.00,655.1,1184,0.36,378.0,340.2,"cem I 42.5r",151.2,150,,"BS 1881",,26.70,"Hussain S M. Performance of PLC concrete incorporating chemical and mineral admixtures[D]. The American University in Cairo, 2015."
18244586,"Compressive strength of concrete at 28 days",1894,0.40,0.00,0.10,0.00,0.10,0.00,0.00,655.1,1184,0.36,378.0,302.4,"cem I 42.5r",151.2,150,,"BS 1881",,42.50,"Hussain S M. Performance of PLC concrete incorporating chemical and mineral admixtures[D]. The American University in Cairo, 2015."
18244587,"Compressive strength of concrete at 28 days",1895,0.40,0.00,0.15,0.00,0.10,0.00,0.00,655.1,1184,0.36,378.0,283.5,"cem I 42.5r",151.2,150,,"BS 1881",,41.10,"Hussain S M. Performance of PLC concrete incorporating chemical and mineral admixtures[D]. The American University in Cairo, 2015."
18244588,"Compressive strength of concrete at 28 days",1896,0.40,0.00,0.00,0.00,0.15,0.00,0.00,693.5,1184,0.37,357.0,303.5,"cem I 42.5r",142.8,150,,"BS 1881",,24.90,"Hussain S M. Performance of PLC concrete incorporating chemical and mineral admixtures[D]. The American University in Cairo, 2015."
18244589,"Compressive strength of concrete at 28 days",1897,0.40,0.00,0.00,0.00,0.15,0.00,0.00,693.5,1184,0.37,357.0,303.5,"cem I 42.5r",142.8,150,,"BS 1881",,26.80,"Hussain S M. Performance of PLC concrete incorporating chemical and mineral admixtures[D]. The American University in Cairo, 2015."
18244590,"Compressive strength of concrete at 28 days",1898,0.40,0.00,0.10,0.00,0.15,0.00,0.00,693.5,1184,0.37,357.0,267.8,"cem I 42.5r",142.8,150,,"BS 1881",,30.70,"Hussain S M. Performance of PLC concrete incorporating chemical and mineral admixtures[D]. The American University in Cairo, 2015."
18244591,"Compressive strength of concrete at 28 days",1899,0.40,0.00,0.15,0.00,0.15,0.00,0.00,693.5,1184,0.37,357.0,249.9,"cem I 42.5r",142.8,150,,"BS 1881",,28.10,"Hussain S M. Performance of PLC concrete incorporating chemical and mineral admixtures[D]. The American University in Cairo, 2015."
18244592,"Compressive strength of concrete at 28 days",1900,0.40,0.00,0.00,0.00,0.25,0.00,0.00,731.9,1184,0.38,336.0,252.0,"cem I 42.5r",134.4,150,,"BS 1881",,24.20,"Hussain S M. Performance of PLC concrete incorporating chemical and mineral admixtures[D]. The American University in Cairo, 2015."
18244593,"Compressive strength of concrete at 28 days",1901,0.40,0.00,0.00,0.00,0.25,0.00,0.00,731.9,1184,0.38,336.0,252.0,"cem I 42.5r",134.4,150,,"BS 1881",,24.50,"Hussain S M. Performance of PLC concrete incorporating chemical and mineral admixtures[D]. The American University in Cairo, 2015."
18244594,"Compressive strength of concrete at 28 days",1902,0.40,0.00,0.10,0.00,0.25,0.00,0.00,731.9,1184,0.38,336.0,218.4,"cem I 42.5r",134.4,150,,"BS 1881",,27.30,"Hussain S M. Performance of PLC concrete incorporating chemical and mineral admixtures[D]. The American University in Cairo, 2015."
18244595,"Compressive strength of concrete at 28 days",1903,0.40,0.00,0.15,0.00,0.25,0.00,0.00,731.9,1184,0.38,336.0,201.6,"cem I 42.5r",134.4,150,,"BS 1881",,21.70,"Hussain S M. Performance of PLC concrete incorporating chemical and mineral admixtures[D]. The American University in Cairo, 2015."
18244596,"Compressive strength of concrete at 28 days",1904,0.40,0.00,0.00,0.00,0.00,0.00,0.00,661,1066,0.38,480.0,480.0,"type I/II",192.0,φ3*6,,,,58.56,"Aguayo M. Mechanical and Chloride Transport Performance of Particle Size Classified Limestone Blends[D]. Arizona State University, 2014."
18244597,"Compressive strength of concrete at 28 days",1905,0.40,0.00,0.00,0.00,0.20,0.00,0.00,660,1065,0.38,480.0,395.0,"type I/II",192.0,φ3*6,,,,56.04,"Aguayo M. Mechanical and Chloride Transport Performance of Particle Size Classified Limestone Blends[D]. Arizona State University, 2014."
18244598,"Compressive strength of concrete at 28 days",1906,0.40,0.20,0.00,0.00,0.00,0.00,0.00,660,1065,0.38,479.0,399.0,"type I/II",191.6,φ3*6,,,,51.92,"Aguayo M. Mechanical and Chloride Transport Performance of Particle Size Classified Limestone Blends[D]. Arizona State University, 2014."
18244599,"Compressive strength of concrete at 28 days",1907,0.40,0.10,0.00,0.00,0.10,0.00,0.00,660,1065,0.38,480.0,397.0,"type I/II",192.0,φ3*6,,,,53.18,"Aguayo M. Mechanical and Chloride Transport Performance of Particle Size Classified Limestone Blends[D]. Arizona State University, 2014."
18244600,"Compressive strength of concrete at 28 days",1908,0.40,0.00,0.00,0.00,0.10,0.00,0.10,659,1063,0.38,479.0,398.0,"type I/II",191.6,φ3*6,,,,61.65,"Aguayo M. Mechanical and Chloride Transport Performance of Particle Size Classified Limestone Blends[D]. Arizona State University, 2014."
18244601,"Compressive strength of concrete at 28 days",1909,0.40,0.00,0.00,0.00,0.35,0.00,0.00,658,1061,0.38,478.0,327.0,"type I/II",191.2,φ3*6,,,,45.97,"Aguayo M. Mechanical and Chloride Transport Performance of Particle Size Classified Limestone Blends[D]. Arizona State University, 2014."
18244602,"Compressive strength of concrete at 28 days",1910,0.40,0.35,0.00,0.00,0.00,0.00,0.00,658,1061,0.38,478.0,333.0,"type I/II",191.2,φ3*6,,,,44.82,"Aguayo M. Mechanical and Chloride Transport Performance of Particle Size Classified Limestone Blends[D]. Arizona State University, 2014."
18244603,"Compressive strength of concrete at 28 days",1911,0.40,0.25,0.00,0.00,0.10,0.00,0.00,657,1060,0.38,478.0,331.0,"type I/II",191.2,φ3*6,,,,47.58,"Aguayo M. Mechanical and Chloride Transport Performance of Particle Size Classified Limestone Blends[D]. Arizona State University, 2014."
18244604,"Compressive strength of concrete at 28 days",1912,0.40,0.15,0.00,0.00,0.20,0.00,0.00,659,1062,0.38,478.0,330.0,"type I/II",191.2,φ3*6,,,,45.28,"Aguayo M. Mechanical and Chloride Transport Performance of Particle Size Classified Limestone Blends[D]. Arizona State University, 2014."
18244605,"Compressive strength of concrete at 28 days",1913,0.40,0.00,0.00,0.00,0.25,0.00,0.10,657,1060,0.38,478.0,330.0,"type I/II",191.2,φ3*6,,,,47.81,"Aguayo M. Mechanical and Chloride Transport Performance of Particle Size Classified Limestone Blends[D]. Arizona State University, 2014."
18244606,"Compressive strength of concrete at 28 days",1914,0.43,0.00,0.00,0.00,0.00,0.00,0.00,1218,1660,0.42,711.0,711.0,"type I/II",306.0,φ4*8,,,石灰水养,53.70,"Chorzepa M G, Durham S A, Sullivan M. Evaluation of Metakaolin and Slag for GDOT Concrete Specifications and Mass Concrete Provision–Phase I[R]. 2017."
18244607,"Compressive strength of concrete at 28 days",1915,0.43,0.00,0.00,0.00,0.00,0.00,0.10,1205,1660,0.42,711.0,640.0,"type I/II",306.0,φ4*8,,,石灰水养,62.70,"Chorzepa M G, Durham S A, Sullivan M. Evaluation of Metakaolin and Slag for GDOT Concrete Specifications and Mass Concrete Provision–Phase I[R]. 2017."
18244608,"Compressive strength of concrete at 28 days",1916,0.43,0.00,0.00,0.00,0.00,0.00,0.15,1199,1660,0.42,711.0,604.0,"type I/II",306.0,φ4*8,,,石灰水养,69.45,"Chorzepa M G, Durham S A, Sullivan M. Evaluation of Metakaolin and Slag for GDOT Concrete Specifications and Mass Concrete Provision–Phase I[R]. 2017."
18244609,"Compressive strength of concrete at 28 days",1917,0.43,0.00,0.00,0.00,0.00,0.00,0.20,1193,1660,0.42,711.0,569.0,"type I/II",306.0,φ4*8,,,石灰水养,77.06,"Chorzepa M G, Durham S A, Sullivan M. Evaluation of Metakaolin and Slag for GDOT Concrete Specifications and Mass Concrete Provision–Phase I[R]. 2017."
18244610,"Compressive strength of concrete at 28 days",1918,0.43,0.00,0.00,0.30,0.00,0.00,0.15,1183,1660,0.42,711.0,391.0,"type I/II",306.0,φ4*8,,,石灰水养,59.10,"Chorzepa M G, Durham S A, Sullivan M. Evaluation of Metakaolin and Slag for GDOT Concrete Specifications and Mass Concrete Provision–Phase I[R]. 2017."
18244611,"Compressive strength of concrete at 28 days",1919,0.43,0.00,0.00,0.30,0.00,0.00,0.00,1202,1660,0.42,711.0,498.0,"type I/II",306.0,φ4*8,,,石灰水养,52.81,"Chorzepa M G, Durham S A, Sullivan M. Evaluation of Metakaolin and Slag for GDOT Concrete Specifications and Mass Concrete Provision–Phase I[R]. 2017."
18244612,"Compressive strength of concrete at 28 days",1920,0.50,0.00,0.00,0.00,0.00,0.00,0.00,755,1119,0.40,390.0,390.0,pc,195.0,100,,,水养,56.31,"Bai J, Wild S, Sabir B B. Chloride ingress and strength loss in concrete with different PC–PFA–MK binder compositions exposed to synthetic seawater[J]. Cement and Concrete Research, 2003, 33(3): 353-362."
18244613,"Compressive strength of concrete at 28 days",1921,0.50,0.10,0.00,0.00,0.00,0.00,0.00,750.3,1112,0.40,390.0,351.0,pc,195.0,100,,,水养,54.46,"Bai J, Wild S, Sabir B B. Chloride ingress and strength loss in concrete with different PC–PFA–MK binder compositions exposed to synthetic seawater[J]. Cement and Concrete Research, 2003, 33(3): 353-362."
18244614,"Compressive strength of concrete at 28 days",1922,0.50,0.08,0.00,0.00,0.00,0.00,0.03,750.6,1112,0.40,390.0,351.0,pc,195.0,100,,,水养,61.38,"Bai J, Wild S, Sabir B B. Chloride ingress and strength loss in concrete with different PC–PFA–MK binder compositions exposed to synthetic seawater[J]. Cement and Concrete Research, 2003, 33(3): 353-362."
18244615,"Compressive strength of concrete at 28 days",1923,0.50,0.05,0.00,0.00,0.00,0.00,0.05,750.9,1112,0.40,390.0,351.0,pc,195.0,100,,,水养,64.92,"Bai J, Wild S, Sabir B B. Chloride ingress and strength loss in concrete with different PC–PFA–MK binder compositions exposed to synthetic seawater[J]. Cement and Concrete Research, 2003, 33(3): 353-362."
18244616,"Compressive strength of concrete at 28 days",1924,0.50,0.03,0.00,0.00,0.00,0.00,0.08,751.1,1113,0.40,390.0,351.0,pc,195.0,100,,,水养,71.08,"Bai J, Wild S, Sabir B B. Chloride ingress and strength loss in concrete with different PC–PFA–MK binder compositions exposed to synthetic seawater[J]. Cement and Concrete Research, 2003, 33(3): 353-362."
18244617,"Compressive strength of concrete at 28 days",1925,0.50,0.15,0.00,0.00,0.00,0.00,0.05,746.1,1105,0.40,390.0,312.0,pc,195.0,100,,,水养,62.15,"Bai J, Wild S, Sabir B B. Chloride ingress and strength loss in concrete with different PC–PFA–MK binder compositions exposed to synthetic seawater[J]. Cement and Concrete Research, 2003, 33(3): 353-362."
18244618,"Compressive strength of concrete at 28 days",1926,0.50,0.30,0.00,0.00,0.00,0.00,0.00,740.8,1097,0.40,390.0,273.0,pc,195.0,100,,,水养,48.00,"Bai J, Wild S, Sabir B B. Chloride ingress and strength loss in concrete with different PC–PFA–MK binder compositions exposed to synthetic seawater[J]. Cement and Concrete Research, 2003, 33(3): 353-362."
18244619,"Compressive strength of concrete at 28 days",1927,0.50,0.28,0.00,0.00,0.00,0.00,0.03,741.1,1098,0.40,390.0,273.0,pc,195.0,100,,,水养,54.15,"Bai J, Wild S, Sabir B B. Chloride ingress and strength loss in concrete with different PC–PFA–MK binder compositions exposed to synthetic seawater[J]. Cement and Concrete Research, 2003, 33(3): 353-362."
18244620,"Compressive strength of concrete at 28 days",1928,0.50,0.25,0.00,0.00,0.00,0.00,0.05,741.4,1098,0.40,390.0,273.0,pc,195.0,100,,,水养,57.08,"Bai J, Wild S, Sabir B B. Chloride ingress and strength loss in concrete with different PC–PFA–MK binder compositions exposed to synthetic seawater[J]. Cement and Concrete Research, 2003, 33(3): 353-362."
18244621,"Compressive strength of concrete at 28 days",1929,0.50,0.23,0.00,0.00,0.00,0.00,0.08,741.6,1099,0.40,390.0,273.0,pc,195.0,100,,,水养,60.46,"Bai J, Wild S, Sabir B B. Chloride ingress and strength loss in concrete with different PC–PFA–MK binder compositions exposed to synthetic seawater[J]. Cement and Concrete Research, 2003, 33(3): 353-362."
18244622,"Compressive strength of concrete at 28 days",1930,0.50,0.30,0.00,0.00,0.00,0.00,0.10,737.2,1092,0.40,390.0,234.0,pc,195.0,100,,,水养,55.04,"Bai J, Wild S, Sabir B B. Chloride ingress and strength loss in concrete with different PC–PFA–MK binder compositions exposed to synthetic seawater[J]. Cement and Concrete Research, 2003, 33(3): 353-362."
18244623,"Compressive strength of concrete at 28 days",1931,0.38,0.30,0.05,0.00,0.00,0.00,0.00,,,0.41,434.0,282.1,po42.5r,164.9,100,,"DLT 5150",,40.80,"唐晓东. 北方寒冷海洋环境混凝土氯离子扩散系数的研究[D]. 大连: 大连理工大学, 2010."
18244624,"Compressive strength of concrete at 28 days",1932,0.36,0.30,0.05,0.00,0.00,0.00,0.00,,,0.41,434.0,282.1,po42.5r,156.2,100,,"DLT 5150",,44.50,"唐晓东. 北方寒冷海洋环境混凝土氯离子扩散系数的研究[D]. 大连: 大连理工大学, 2010."
18244625,"Compressive strength of concrete at 28 days",1933,0.34,0.30,0.05,0.00,0.00,0.00,0.00,,,0.41,434.0,282.1,po42.5r,147.6,100,,"DLT 5150",,46.80,"唐晓东. 北方寒冷海洋环境混凝土氯离子扩散系数的研究[D]. 大连: 大连理工大学, 2010."
18244626,"Compressive strength of concrete at 28 days",1934,0.38,0.20,0.05,0.15,0.00,0.00,0.00,,,0.41,439.0,263.4,po42.5r,166.8,100,,"DLT 5150",,44.50,"唐晓东. 北方寒冷海洋环境混凝土氯离子扩散系数的研究[D]. 大连: 大连理工大学, 2010."
18244627,"Compressive strength of concrete at 28 days",1935,0.36,0.20,0.05,0.15,0.00,0.00,0.00,,,0.41,439.0,263.4,po42.5r,158.0,100,,"DLT 5150",,50.30,"唐晓东. 北方寒冷海洋环境混凝土氯离子扩散系数的研究[D]. 大连: 大连理工大学, 2010."
18244628,"Compressive strength of concrete at 28 days",1936,0.34,0.20,0.05,0.15,0.00,0.00,0.00,,,0.41,439.0,263.4,po42.5r,149.3,100,,"DLT 5150",,53.00,"唐晓东. 北方寒冷海洋环境混凝土氯离子扩散系数的研究[D]. 大连: 大连理工大学, 2010."
18244629,"Compressive strength of concrete at 28 days",1937,0.38,0.35,0.05,0.00,0.00,0.00,0.00,,,0.41,445.0,267.0,po42.5r,169.1,100,,"DLT 5150",,50.40,"唐晓东. 北方寒冷海洋环境混凝土氯离子扩散系数的研究[D]. 大连: 大连理工大学, 2010."
18244630,"Compressive strength of concrete at 28 days",1938,0.36,0.35,0.05,0.00,0.00,0.00,0.00,,,0.41,445.0,267.0,po42.5r,160.2,100,,"DLT 5150",,56.80,"唐晓东. 北方寒冷海洋环境混凝土氯离子扩散系数的研究[D]. 大连: 大连理工大学, 2010."
18244631,"Compressive strength of concrete at 28 days",1939,0.34,0.35,0.05,0.00,0.00,0.00,0.00,,,0.41,445.0,267.0,po42.5r,151.3,100,,"DLT 5150",,60.20,"唐晓东. 北方寒冷海洋环境混凝土氯离子扩散系数的研究[D]. 大连: 大连理工大学, 2010."
18244632,"Compressive strength of concrete at 28 days",1940,0.36,0.35,0.05,0.00,0.00,0.00,0.00,,,0.41,470.0,282.0,po42.5r,169.2,100,,"DLT 5150",,54.50,"唐晓东. 北方寒冷海洋环境混凝土氯离子扩散系数的研究[D]. 大连: 大连理工大学, 2010."
18244633,"Compressive strength of concrete at 28 days",1941,0.34,0.35,0.05,0.00,0.00,0.00,0.00,,,0.41,470.0,282.0,po42.5r,159.8,100,,"DLT 5150",,58.30,"唐晓东. 北方寒冷海洋环境混凝土氯离子扩散系数的研究[D]. 大连: 大连理工大学, 2010."
18244634,"Compressive strength of concrete at 28 days",1942,0.32,0.35,0.05,0.00,0.00,0.00,0.00,,,0.41,470.0,282.0,po42.5r,150.4,100,,"DLT 5150",,66.20,"唐晓东. 北方寒冷海洋环境混凝土氯离子扩散系数的研究[D]. 大连: 大连理工大学, 2010."
18244635,"Compressive strength of concrete at 28 days",1943,0.30,0.15,0.05,0.20,0.00,0.00,0.00,,,0.41,525.0,315.0,po42.5r,157.5,100,,"DLT 5150",,53.50,"唐晓东. 北方寒冷海洋环境混凝土氯离子扩散系数的研究[D]. 大连: 大连理工大学, 2010."
18244636,"Compressive strength of concrete at 28 days",1944,0.28,0.15,0.05,0.20,0.00,0.00,0.00,,,0.41,525.0,315.0,po42.5r,147.0,100,,"DLT 5150",,57.00,"唐晓东. 北方寒冷海洋环境混凝土氯离子扩散系数的研究[D]. 大连: 大连理工大学, 2010."
18244637,"Compressive strength of concrete at 28 days",1945,0.26,0.15,0.05,0.20,0.00,0.00,0.00,,,0.41,525.0,315.0,po42.5r,136.5,100,,"DLT 5150",,66.10,"唐晓东. 北方寒冷海洋环境混凝土氯离子扩散系数的研究[D]. 大连: 大连理工大学, 2010."
18244638,"Compressive strength of concrete at 28 days",1946,0.32,0.35,0.05,0.00,0.00,0.00,0.00,,,0.41,525.0,315.0,po42.5r,168.0,100,,"DLT 5150",,64.50,"唐晓东. 北方寒冷海洋环境混凝土氯离子扩散系数的研究[D]. 大连: 大连理工大学, 2010."
18244639,"Compressive strength of concrete at 28 days",1947,0.30,0.35,0.05,0.00,0.00,0.00,0.00,,,0.41,525.0,315.0,po42.5r,157.5,100,,"DLT 5150",,64.80,"唐晓东. 北方寒冷海洋环境混凝土氯离子扩散系数的研究[D]. 大连: 大连理工大学, 2010."
18244640,"Compressive strength of concrete at 28 days",1948,0.28,0.35,0.05,0.00,0.00,0.00,0.00,,,0.41,525.0,315.0,po42.5r,147.0,100,,"DLT 5150",,69.30,"唐晓东. 北方寒冷海洋环境混凝土氯离子扩散系数的研究[D]. 大连: 大连理工大学, 2010."
18244641,"Compressive strength of concrete at 28 days",1949,0.35,0.20,0.00,0.40,0.00,0.00,0.00,723,1084,0.40,420.0,168.0,"pii 42.5r",147.0,,,,,61.80,"苏林王. 荷载与海洋环境耦合作用下海工混凝土结构耐久性研究[D]. 华南理工大学, 2016."
18244642,"Compressive strength of concrete at 28 days",1950,0.40,0.00,0.00,0.00,0.00,0.00,0.00,708,1062,0.40,450.0,450.0,po42.5,180.0,100,,GB50081,,60.20,"易全新. 不同胶凝材料体系混凝土的耐久性试验研究[D]. 北京: 北京交通大学, 2006."
18244643,"Compressive strength of concrete at 28 days",1951,0.40,0.00,0.00,0.40,0.00,0.00,0.00,708,1062,0.40,450.0,270.0,po42.5,180.0,100,,GB50081,,57.60,"易全新. 不同胶凝材料体系混凝土的耐久性试验研究[D]. 北京: 北京交通大学, 2006."
18244644,"Compressive strength of concrete at 28 days",1952,0.40,0.40,0.00,0.00,0.00,0.00,0.00,708,1062,0.40,450.0,270.0,po42.5,180.0,100,,GB50081,,57.40,"易全新. 不同胶凝材料体系混凝土的耐久性试验研究[D]. 北京: 北京交通大学, 2006."
18244645,"Compressive strength of concrete at 28 days",1953,0.40,0.20,0.00,0.20,0.00,0.00,0.00,708,1062,0.40,450.0,270.0,po42.5,180.0,100,,GB50081,,53.30,"易全新. 不同胶凝材料体系混凝土的耐久性试验研究[D]. 北京: 北京交通大学, 2006."
18244646,"Compressive strength of concrete at 28 days",1954,0.40,0.10,0.00,0.30,0.00,0.00,0.00,708,1062,0.40,450.0,270.0,po42.5,180.0,100,,GB50081,,51.20,"易全新. 不同胶凝材料体系混凝土的耐久性试验研究[D]. 北京: 北京交通大学, 2006."
18244647,"Compressive strength of concrete at 28 days",1955,0.40,0.15,0.00,0.25,0.00,0.00,0.00,708,1062,0.40,450.0,270.0,po42.5,180.0,100,,GB50081,,52.40,"易全新. 不同胶凝材料体系混凝土的耐久性试验研究[D]. 北京: 北京交通大学, 2006."
18244648,"Compressive strength of concrete at 28 days",1956,0.40,0.00,0.05,0.35,0.00,0.00,0.00,708,1062,0.40,450.0,270.0,po42.5,180.0,100,,GB50081,,53.60,"易全新. 不同胶凝材料体系混凝土的耐久性试验研究[D]. 北京: 北京交通大学, 2006."
18244649,"Compressive strength of concrete at 28 days",1957,0.40,0.00,0.08,0.32,0.00,0.00,0.00,708,1062,0.40,450.0,270.0,po42.5,180.0,100,,GB50081,,61.20,"易全新. 不同胶凝材料体系混凝土的耐久性试验研究[D]. 北京: 北京交通大学, 2006."
18244650,"Compressive strength of concrete at 28 days",1958,0.35,0.30,0.00,0.00,0.00,0.00,0.00,531,1128,0.32,557.1,390.0,po42.5,195.0,100,,,标养,50.38,"孙丛涛. 基于氯离子侵蚀的混凝土耐久性与寿命预测研究 [D][D]. 西安建筑科技大学, 2010."
18244651,"Compressive strength of concrete at 28 days",1959,0.45,0.30,0.00,0.00,0.00,0.00,0.00,602,1170,0.34,432.9,303.0,po42.5,195.0,100,,,标养,38.88,"孙丛涛. 基于氯离子侵蚀的混凝土耐久性与寿命预测研究 [D][D]. 西安建筑科技大学, 2010."
18244652,"Compressive strength of concrete at 28 days",1960,0.55,0.30,0.00,0.00,0.00,0.00,0.00,663,1178,0.36,354.3,248.0,po42.5,195.0,100,,,标养,27.09,"孙丛涛. 基于氯离子侵蚀的混凝土耐久性与寿命预测研究 [D][D]. 西安建筑科技大学, 2010."
18244653,"Compressive strength of concrete at 28 days",1961,0.45,0.00,0.00,0.00,0.00,0.00,0.00,602,1170,0.34,433.0,433.0,po42.5,195.0,100,,,标养,46.57,"孙丛涛. 基于氯离子侵蚀的混凝土耐久性与寿命预测研究 [D][D]. 西安建筑科技大学, 2010."
18244654,"Compressive strength of concrete at 28 days",1962,0.45,0.10,0.00,0.00,0.00,0.00,0.00,602,1170,0.34,433.3,390.0,po42.5,195.0,100,,,标养,49.49,"孙丛涛. 基于氯离子侵蚀的混凝土耐久性与寿命预测研究 [D][D]. 西安建筑科技大学, 2010."
18244655,"Compressive strength of concrete at 28 days",1963,0.45,0.50,0.00,0.00,0.00,0.00,0.00,602,1170,0.34,434.0,217.0,po42.5,195.0,100,,,标养,30.27,"孙丛涛. 基于氯离子侵蚀的混凝土耐久性与寿命预测研究 [D][D]. 西安建筑科技大学, 2010."
18244656,"Compressive strength of concrete at 28 days",1964,0.35,0.00,0.00,0.00,0.00,0.00,0.00,661,1126,0.37,457.0,457.0,po42.5,160.0,150,,,标养,62.92,"文涛. 抗氯盐侵蚀高性能混凝土配合比设计与耐久性调控[D]. 广西大学, 2014."
18244657,"Compressive strength of concrete at 28 days",1965,0.35,0.10,0.00,0.10,0.00,0.00,0.00,654,1114,0.37,457.5,366.0,po42.5,160.0,150,,,标养,57.48,"文涛. 抗氯盐侵蚀高性能混凝土配合比设计与耐久性调控[D]. 广西大学, 2014."
18244658,"Compressive strength of concrete at 28 days",1966,0.35,0.20,0.00,0.20,0.00,0.00,0.00,648,1103,0.37,456.7,274.0,po42.5,160.0,150,,,标养,52.27,"文涛. 抗氯盐侵蚀高性能混凝土配合比设计与耐久性调控[D]. 广西大学, 2014."
18244659,"Compressive strength of concrete at 28 days",1967,0.35,0.30,0.00,0.30,0.00,0.00,0.00,641,1092,0.37,457.5,183.0,po42.5,160.0,150,,,标养,46.52,"文涛. 抗氯盐侵蚀高性能混凝土配合比设计与耐久性调控[D]. 广西大学, 2014."
18244660,"Compressive strength of concrete at 28 days",1968,0.39,0.00,0.00,0.10,0.00,0.00,0.00,675,1150,0.37,410.0,369.0,po42.5,160.0,150,,,标养,56.80,"文涛. 抗氯盐侵蚀高性能混凝土配合比设计与耐久性调控[D]. 广西大学, 2014."
