Repository: pierluigiUNIVPM/Concrete-Strenght

File: Compressive strength of concrete at 28 days - 611.csv (part 14 of 25)
18242703,"Compressive strength of concrete at 28 days",11,0.35,0.25,0.00,0.00,0.00,0.00,0.00,850,1250,0.40,485.0,364.0,po42.5,170.0,100,×0.95,GB50081,标养,58.10,"王能. 不同养护条件对粉煤灰混凝土抗碳化性能的影响[D]. 浙江工业大学, 2014."
18242704,"Compressive strength of concrete at 28 days",12,0.35,0.35,0.00,0.00,0.00,0.00,0.00,850,1250,0.40,485.0,315.0,po42.5,170.0,100,×0.95,GB50081,标养,50.60,"王能. 不同养护条件对粉煤灰混凝土抗碳化性能的影响[D]. 浙江工业大学, 2014."
18242705,"Compressive strength of concrete at 28 days",13,0.50,0.00,0.00,0.00,0.00,0.00,0.00,730,1100,0.40,380.0,380.0,po42.5,190.0,100,,GB50081,标养,35.60,"邱洪林, 叶青. 早期标准养护时间对普通混凝土抗碳化能力的影响[J]. 浙江工业大学学报, 2008, 36(4): 436-440."
18242706,"Compressive strength of concrete at 28 days",14,0.50,0.00,0.00,0.00,0.00,0.00,0.00,730,1100,0.40,380.0,380.0,po42.5,190.0,100,,GB50081,标养,36.50,"邱洪林, 叶青. 早期标准养护时间对普通混凝土抗碳化能力的影响[J]. 浙江工业大学学报, 2008, 36(4): 436-440."
18244661,"Compressive strength of concrete at 28 days",1969,0.39,0.10,0.00,0.00,0.00,0.00,0.00,671,1142,0.37,410.0,369.0,po42.5,160.0,150,,,标养,51.89,"文涛. 抗氯盐侵蚀高性能混凝土配合比设计与耐久性调控[D]. 广西大学, 2014."
18244662,"Compressive strength of concrete at 28 days",1970,0.39,0.20,0.00,0.30,0.00,0.00,0.00,663,1129,0.37,410.0,205.0,po42.5,160.0,150,,,标养,47.19,"文涛. 抗氯盐侵蚀高性能混凝土配合比设计与耐久性调控[D]. 广西大学, 2014."
18244663,"Compressive strength of concrete at 28 days",1971,0.39,0.30,0.00,0.20,0.00,0.00,0.00,659,1122,0.37,410.0,205.0,po42.5,160.0,150,,,标养,38.37,"文涛. 抗氯盐侵蚀高性能混凝土配合比设计与耐久性调控[D]. 广西大学, 2014."
18244664,"Compressive strength of concrete at 28 days",1972,0.43,0.00,0.00,0.20,0.00,0.00,0.00,687,1169,0.37,372.5,298.0,po42.5,160.0,150,,,标养,48.14,"文涛. 抗氯盐侵蚀高性能混凝土配合比设计与耐久性调控[D]. 广西大学, 2014."
18244665,"Compressive strength of concrete at 28 days",1973,0.43,0.10,0.00,0.30,0.00,0.00,0.00,681,1160,0.37,371.7,223.0,po42.5,160.0,150,,,标养,46.30,"文涛. 抗氯盐侵蚀高性能混凝土配合比设计与耐久性调控[D]. 广西大学, 2014."
18244666,"Compressive strength of concrete at 28 days",1974,0.43,0.20,0.00,0.00,0.00,0.00,0.00,679,1156,0.37,372.5,298.0,po42.5,160.0,150,,,标养,38.45,"文涛. 抗氯盐侵蚀高性能混凝土配合比设计与耐久性调控[D]. 广西大学, 2014."
18244667,"Compressive strength of concrete at 28 days",1975,0.43,0.30,0.00,0.10,0.00,0.00,0.00,673,1147,0.37,371.7,223.0,po42.5,160.0,150,,,标养,36.93,"文涛. 抗氯盐侵蚀高性能混凝土配合比设计与耐久性调控[D]. 广西大学, 2014."
18244668,"Compressive strength of concrete at 28 days",1976,0.47,0.00,0.00,0.30,0.00,0.00,0.00,696,1185,0.37,340.0,238.0,po42.5,160.0,150,,,标养,40.82,"文涛. 抗氯盐侵蚀高性能混凝土配合比设计与耐久性调控[D]. 广西大学, 2014."
18244669,"Compressive strength of concrete at 28 days",1977,0.47,0.10,0.00,0.20,0.00,0.00,0.00,692,1179,0.37,340.0,238.0,po42.5,160.0,150,,,标养,41.51,"文涛. 抗氯盐侵蚀高性能混凝土配合比设计与耐久性调控[D]. 广西大学, 2014."
18244670,"Compressive strength of concrete at 28 days",1978,0.47,0.20,0.00,0.10,0.00,0.00,0.00,689,1173,0.37,340.0,238.0,po42.5,160.0,150,,,标养,37.30,"文涛. 抗氯盐侵蚀高性能混凝土配合比设计与耐久性调控[D]. 广西大学, 2014."
18244671,"Compressive strength of concrete at 28 days",1979,0.47,0.30,0.00,0.00,0.00,0.00,0.00,686,1167,0.37,340.0,238.0,po42.5,160.0,150,,,标养,30.89,"文涛. 抗氯盐侵蚀高性能混凝土配合比设计与耐久性调控[D]. 广西大学, 2014."
18244672,"Compressive strength of concrete at 28 days",1980,0.37,0.25,0.00,0.15,0.00,0.00,0.00,654,1114,0.37,431.7,259.0,po42.5,160.0,150,,,标养,47.16,"文涛. 抗氯盐侵蚀高性能混凝土配合比设计与耐久性调控[D]. 广西大学, 2014."
18244673,"Compressive strength of concrete at 28 days",1981,0.41,0.05,0.00,0.35,0.00,0.00,0.00,677,1153,0.37,390.0,234.0,po42.5,160.0,150,,,标养,51.02,"文涛. 抗氯盐侵蚀高性能混凝土配合比设计与耐久性调控[D]. 广西大学, 2014."
18244674,"Compressive strength of concrete at 28 days",1982,0.45,0.15,0.00,0.25,0.00,0.00,0.00,685,1166,0.37,355.0,213.0,po42.5,160.0,150,,,标养,44.47,"文涛. 抗氯盐侵蚀高性能混凝土配合比设计与耐久性调控[D]. 广西大学, 2014."
18244675,"Compressive strength of concrete at 28 days",1983,0.49,0.35,0.00,0.05,0.00,0.00,0.00,688,1172,0.37,326.7,196.0,po42.5,160.0,150,,,标养,26.31,"文涛. 抗氯盐侵蚀高性能混凝土配合比设计与耐久性调控[D]. 广西大学, 2014."
18244676,"Compressive strength of concrete at 28 days",1984,0.38,0.00,0.00,0.00,0.00,0.00,0.00,591,1050,0.36,550.0,550.0,po42.5r,209.0,100,×0.95,,,56.50,"张丽蓉. 矿物掺合料对混凝土力学性能及抗氯离子渗透性能研究[D]. 宁夏大学, 2016."
18244677,"Compressive strength of concrete at 28 days",1985,0.38,0.10,0.00,0.00,0.00,0.00,0.00,591,1050,0.36,550.0,495.0,po42.5r,209.0,100,×0.95,,,55.80,"张丽蓉. 矿物掺合料对混凝土力学性能及抗氯离子渗透性能研究[D]. 宁夏大学, 2016."
18244678,"Compressive strength of concrete at 28 days",1986,0.38,0.15,0.00,0.00,0.00,0.00,0.00,591,1050,0.36,549.4,467.0,po42.5r,209.0,100,×0.95,,,48.60,"张丽蓉. 矿物掺合料对混凝土力学性能及抗氯离子渗透性能研究[D]. 宁夏大学, 2016."
18244679,"Compressive strength of concrete at 28 days",1987,0.38,0.25,0.00,0.00,0.00,0.00,0.00,591,1050,0.36,550.7,413.0,po42.5r,209.0,100,×0.95,,,50.40,"张丽蓉. 矿物掺合料对混凝土力学性能及抗氯离子渗透性能研究[D]. 宁夏大学, 2016."
18244680,"Compressive strength of concrete at 28 days",1988,0.38,0.00,0.07,0.00,0.00,0.00,0.00,591,1050,0.36,561.8,522.5,po42.5r,209.0,100,×0.95,,,60.32,"张丽蓉. 矿物掺合料对混凝土力学性能及抗氯离子渗透性能研究[D]. 宁夏大学, 2016."
18244681,"Compressive strength of concrete at 28 days",1989,0.38,0.00,0.09,0.00,0.00,0.00,0.00,591,1050,0.36,556.0,506.0,po42.5r,209.0,100,×0.95,,,65.17,"张丽蓉. 矿物掺合料对混凝土力学性能及抗氯离子渗透性能研究[D]. 宁夏大学, 2016."
18244682,"Compressive strength of concrete at 28 days",1990,0.38,0.00,0.12,0.00,0.00,0.00,0.00,591,1050,0.36,556.3,489.5,po42.5r,209.0,100,×0.95,,,67.35,"张丽蓉. 矿物掺合料对混凝土力学性能及抗氯离子渗透性能研究[D]. 宁夏大学, 2016."
18244683,"Compressive strength of concrete at 28 days",1991,0.33,0.00,0.00,0.00,0.00,0.00,0.00,534,1134,0.32,550.0,550.0,po42.5r,182.0,100,×0.95,,,59.60,"张丽蓉. 矿物掺合料对混凝土力学性能及抗氯离子渗透性能研究[D]. 宁夏大学, 2016."
18244684,"Compressive strength of concrete at 28 days",1992,0.33,0.10,0.00,0.00,0.00,0.00,0.00,534,1134,0.32,550.0,495.0,po42.5r,182.0,100,×0.95,,,57.30,"张丽蓉. 矿物掺合料对混凝土力学性能及抗氯离子渗透性能研究[D]. 宁夏大学, 2016."
18244685,"Compressive strength of concrete at 28 days",1993,0.33,0.15,0.00,0.00,0.00,0.00,0.00,534,1134,0.32,550.6,468.0,po42.5r,182.0,100,×0.95,,,50.50,"张丽蓉. 矿物掺合料对混凝土力学性能及抗氯离子渗透性能研究[D]. 宁夏大学, 2016."
18244686,"Compressive strength of concrete at 28 days",1994,0.33,0.25,0.00,0.00,0.00,0.00,0.00,534,1134,0.32,550.7,413.0,po42.5r,182.0,100,×0.95,,,47.80,"张丽蓉. 矿物掺合料对混凝土力学性能及抗氯离子渗透性能研究[D]. 宁夏大学, 2016."
18244687,"Compressive strength of concrete at 28 days",1995,0.33,0.00,0.07,0.00,0.00,0.00,0.00,534,1134,0.32,561.8,522.5,po42.5r,182.0,100,×0.95,,,61.82,"张丽蓉. 矿物掺合料对混凝土力学性能及抗氯离子渗透性能研究[D]. 宁夏大学, 2016."
18244688,"Compressive strength of concrete at 28 days",1996,0.33,0.00,0.09,0.00,0.00,0.00,0.00,534,1134,0.32,556.0,506.0,po42.5r,182.0,100,×0.95,,,65.37,"张丽蓉. 矿物掺合料对混凝土力学性能及抗氯离子渗透性能研究[D]. 宁夏大学, 2016."
18244689,"Compressive strength of concrete at 28 days",1997,0.33,0.00,0.12,0.00,0.00,0.00,0.00,534,1134,0.32,556.3,489.5,po42.5r,182.0,100,×0.95,,,70.36,"张丽蓉. 矿物掺合料对混凝土力学性能及抗氯离子渗透性能研究[D]. 宁夏大学, 2016."
18244690,"Compressive strength of concrete at 28 days",1998,0.51,0.00,0.00,0.00,0.00,0.00,0.00,597,1114,0.35,398.0,398.0,,203.0,,,,,28.90,"张奕. 氯离子在混凝土中的输运机理研究[D]. 杭州: 浙江大学, 2008."
18244691,"Compressive strength of concrete at 28 days",1999,0.35,0.00,0.00,0.00,0.00,0.00,0.00,608,1080,0.36,450.0,450.0,,158.0,,,,,50.50,"张奕. 氯离子在混凝土中的输运机理研究[D]. 杭州: 浙江大学, 2008."
18244692,"Compressive strength of concrete at 28 days",2000,0.28,0.00,0.00,0.00,0.00,0.00,0.00,624,998,0.38,520.0,520.0,,145.0,,,,,72.90,"张奕. 氯离子在混凝土中的输运机理研究[D]. 杭州: 浙江大学, 2008."
18244693,"Compressive strength of concrete at 28 days",2001,0.30,0.15,0.00,0.35,0.00,0.00,0.00,,,0.38,533.3,266.7,"pii 42.5",160.0,150,,GB50081,,59.95,"廖灵青. 大掺量矿物掺合料混凝土抗氯盐侵蚀性能研究[D]. 广西大学, 2016."
18244694,"Compressive strength of concrete at 28 days",2002,0.30,0.30,0.00,0.30,0.00,0.00,0.00,,,0.38,533.3,213.3,"pii 42.5",160.0,150,,GB50081,,60.43,"廖灵青. 大掺量矿物掺合料混凝土抗氯盐侵蚀性能研究[D]. 广西大学, 2016."
18244695,"Compressive strength of concrete at 28 days",2003,0.30,0.55,0.00,0.15,0.00,0.00,0.00,,,0.38,533.3,160.0,"pii 42.5",160.0,150,,GB50081,,47.30,"廖灵青. 大掺量矿物掺合料混凝土抗氯盐侵蚀性能研究[D]. 广西大学, 2016."
18244696,"Compressive strength of concrete at 28 days",2004,0.35,0.15,0.00,0.35,0.00,0.00,0.00,,,0.38,457.1,228.6,"pii 42.5",160.0,150,,GB50081,,57.24,"廖灵青. 大掺量矿物掺合料混凝土抗氯盐侵蚀性能研究[D]. 广西大学, 2016."
18244697,"Compressive strength of concrete at 28 days",2005,0.35,0.25,0.00,0.25,0.00,0.00,0.00,,,0.38,457.1,228.6,"pii 42.5",160.0,150,,GB50081,,51.57,"廖灵青. 大掺量矿物掺合料混凝土抗氯盐侵蚀性能研究[D]. 广西大学, 2016."
18244698,"Compressive strength of concrete at 28 days",2006,0.35,0.35,0.00,0.15,0.00,0.00,0.00,,,0.38,457.1,228.6,"pii 42.5",160.0,150,,GB50081,,47.36,"廖灵青. 大掺量矿物掺合料混凝土抗氯盐侵蚀性能研究[D]. 广西大学, 2016."
18244699,"Compressive strength of concrete at 28 days",2007,0.35,0.15,0.00,0.45,0.00,0.00,0.00,,,0.38,457.2,182.9,"pii 42.5",160.0,150,,GB50081,,48.75,"廖灵青. 大掺量矿物掺合料混凝土抗氯盐侵蚀性能研究[D]. 广西大学, 2016."
18244700,"Compressive strength of concrete at 28 days",2008,0.35,0.30,0.00,0.30,0.00,0.00,0.00,,,0.38,457.2,182.9,"pii 42.5",160.0,150,,GB50081,,48.26,"廖灵青. 大掺量矿物掺合料混凝土抗氯盐侵蚀性能研究[D]. 广西大学, 2016."
18244701,"Compressive strength of concrete at 28 days",2009,0.35,0.45,0.00,0.15,0.00,0.00,0.00,,,0.38,457.2,182.9,"pii 42.5",160.0,150,,GB50081,,42.63,"廖灵青. 大掺量矿物掺合料混凝土抗氯盐侵蚀性能研究[D]. 广西大学, 2016."
18244702,"Compressive strength of concrete at 28 days",2010,0.35,0.15,0.00,0.55,0.00,0.00,0.00,,,0.38,457.1,137.1,"pii 42.5",160.0,150,,GB50081,,46.13,"廖灵青. 大掺量矿物掺合料混凝土抗氯盐侵蚀性能研究[D]. 广西大学, 2016."
18244703,"Compressive strength of concrete at 28 days",2011,0.35,0.35,0.00,0.35,0.00,0.00,0.00,,,0.38,457.1,137.1,"pii 42.5",160.0,150,,GB50081,,43.64,"廖灵青. 大掺量矿物掺合料混凝土抗氯盐侵蚀性能研究[D]. 广西大学, 2016."
18244704,"Compressive strength of concrete at 28 days",2012,0.35,0.55,0.00,0.15,0.00,0.00,0.00,,,0.38,457.1,137.1,"pii 42.5",160.0,150,,GB50081,,33.16,"廖灵青. 大掺量矿物掺合料混凝土抗氯盐侵蚀性能研究[D]. 广西大学, 2016."
18244705,"Compressive strength of concrete at 28 days",2013,0.40,0.35,0.00,0.15,0.00,0.00,0.00,,,0.38,400.0,200.0,"pii 42.5",160.0,150,,GB50081,,37.12,"廖灵青. 大掺量矿物掺合料混凝土抗氯盐侵蚀性能研究[D]. 广西大学, 2016."
18244706,"Compressive strength of concrete at 28 days",2014,0.40,0.15,0.00,0.45,0.00,0.00,0.00,,,0.38,400.0,160.0,"pii 42.5",160.0,150,,GB50081,,34.73,"廖灵青. 大掺量矿物掺合料混凝土抗氯盐侵蚀性能研究[D]. 广西大学, 2016."
18244707,"Compressive strength of concrete at 28 days",2015,0.40,0.35,0.00,0.35,0.00,0.00,0.00,,,0.38,666.7,200.0,"pii 42.5",160.0,150,,GB50081,,32.42,"廖灵青. 大掺量矿物掺合料混凝土抗氯盐侵蚀性能研究[D]. 广西大学, 2016."
18244708,"Compressive strength of concrete at 28 days",2016,0.36,0.00,0.00,0.00,0.00,0.00,0.00,750,1100,0.41,420.0,420.0,pii42.5r,147.0,,,,,55.80,"卢明. 混凝土抗氯离子性能电加速试验方法改进研究[D]. 华南理工大学, 2011."
18244709,"Compressive strength of concrete at 28 days",2017,0.36,0.00,0.00,0.50,0.00,0.00,0.00,750,1100,0.41,420.0,210.0,pii42.5r,147.0,,,,,53.10,"卢明. 混凝土抗氯离子性能电加速试验方法改进研究[D]. 华南理工大学, 2011."
18244710,"Compressive strength of concrete at 28 days",2018,0.36,0.00,0.00,0.60,0.00,0.00,0.00,750,1100,0.41,420.0,168.0,pii42.5r,147.0,,,,,47.10,"卢明. 混凝土抗氯离子性能电加速试验方法改进研究[D]. 华南理工大学, 2011."
18244711,"Compressive strength of concrete at 28 days",2019,0.36,0.00,0.00,0.70,0.00,0.00,0.00,750,1100,0.41,420.0,126.0,pii42.5r,147.0,,,,,42.90,"卢明. 混凝土抗氯离子性能电加速试验方法改进研究[D]. 华南理工大学, 2011."
18244712,"Compressive strength of concrete at 28 days",2020,0.36,0.15,0.00,0.50,0.00,0.00,0.00,750,1100,0.41,420.0,147.0,pii42.5r,147.0,,,,,43.50,"卢明. 混凝土抗氯离子性能电加速试验方法改进研究[D]. 华南理工大学, 2011."
18244713,"Compressive strength of concrete at 28 days",2021,0.36,0.30,0.00,0.35,0.00,0.00,0.00,750,1100,0.41,420.0,147.0,pii42.5r,147.0,,,,,39.80,"卢明. 混凝土抗氯离子性能电加速试验方法改进研究[D]. 华南理工大学, 2011."
18244714,"Compressive strength of concrete at 28 days",2022,0.36,0.15,0.03,0.50,0.00,0.00,0.00,750,1100,0.41,420.0,134.4,pii42.5r,147.0,,,,,39.20,"卢明. 混凝土抗氯离子性能电加速试验方法改进研究[D]. 华南理工大学, 2011."
18244715,"Compressive strength of concrete at 28 days",2023,0.36,0.30,0.03,0.35,0.00,0.00,0.00,750,1100,0.41,420.0,134.4,pii42.5r,147.0,,,,,42.20,"卢明. 混凝土抗氯离子性能电加速试验方法改进研究[D]. 华南理工大学, 2011."
18244716,"Compressive strength of concrete at 28 days",2024,0.30,0.15,0.05,0.40,0.00,0.00,0.00,770,1030,0.43,520.0,208.0,pii42.5,152.0,,,,,72.10,"卢明. 混凝土抗氯离子性能电加速试验方法改进研究[D]. 华南理工大学, 2011."
18244717,"Compressive strength of concrete at 28 days",2025,0.40,0.15,0.00,0.45,0.00,0.00,0.00,770,1030,0.43,420.0,168.0,pii42.5,166.0,,,,,53.80,"卢明. 混凝土抗氯离子性能电加速试验方法改进研究[D]. 华南理工大学, 2011."
18244718,"Compressive strength of concrete at 28 days",2026,0.50,0.25,0.00,0.00,0.00,0.00,0.00,770,1030,0.43,370.0,277.5,pii42.5,174.0,,,,,45.40,"卢明. 混凝土抗氯离子性能电加速试验方法改进研究[D]. 华南理工大学, 2011."
18244719,"Compressive strength of concrete at 28 days",2027,0.45,0.00,0.00,0.00,0.00,0.00,0.00,644,1146,0.36,420.0,420.0,pi52.5,190.0,100,,,,45.81,"耿海宁. 偏高岭土改性海工混凝土的若干问题研究[D]. 武汉理工大学, 2014."
18244720,"Compressive strength of concrete at 28 days",2028,0.45,0.00,0.00,0.00,0.00,0.00,0.02,644,1146,0.36,420.0,411.6,pi52.5,190.0,100,,,,52.49,"耿海宁. 偏高岭土改性海工混凝土的若干问题研究[D]. 武汉理工大学, 2014."
18244721,"Compressive strength of concrete at 28 days",2029,0.45,0.00,0.00,0.00,0.00,0.00,0.03,644,1146,0.36,420.0,407.4,pi52.5,190.0,100,,,,55.25,"耿海宁. 偏高岭土改性海工混凝土的若干问题研究[D]. 武汉理工大学, 2014."
18244722,"Compressive strength of concrete at 28 days",2030,0.45,0.00,0.00,0.00,0.00,0.00,0.04,644,1146,0.36,420.0,403.2,pi52.5,190.0,100,,,,54.10,"耿海宁. 偏高岭土改性海工混凝土的若干问题研究[D]. 武汉理工大学, 2014."
18244723,"Compressive strength of concrete at 28 days",2031,0.45,0.00,0.00,0.00,0.00,0.00,0.05,644,1146,0.36,420.0,399.0,pi52.5,190.0,100,,,,61.38,"耿海宁. 偏高岭土改性海工混凝土的若干问题研究[D]. 武汉理工大学, 2014."
18244724,"Compressive strength of concrete at 28 days",2032,0.45,0.00,0.00,0.00,0.00,0.00,0.06,644,1146,0.36,420.0,394.8,pi52.5,190.0,100,,,,60.23,"耿海宁. 偏高岭土改性海工混凝土的若干问题研究[D]. 武汉理工大学, 2014."
18244725,"Compressive strength of concrete at 28 days",2033,0.35,0.15,0.00,0.20,0.00,0.00,0.00,733,1099,0.40,420.0,273.0,"pii 42.5r",143.3,100,,GB50081,标养,72.00,"方万里. 抗氯盐高性能混凝土抗氯离子渗透性能时变规律实验研究[D]. 广州: 华南理工大学, 2014."
18244726,"Compressive strength of concrete at 28 days",2034,0.35,0.15,0.00,0.35,0.00,0.00,0.00,733,1099,0.40,420.0,210.0,"pii 42.5r",143.3,100,,GB50081,标养,63.90,"方万里. 抗氯盐高性能混凝土抗氯离子渗透性能时变规律实验研究[D]. 广州: 华南理工大学, 2014."
18244727,"Compressive strength of concrete at 28 days",2035,0.35,0.15,0.00,0.50,0.00,0.00,0.00,733,1099,0.40,420.0,147.0,"pii 42.5r",143.3,100,,GB50081,标养,59.90,"方万里. 抗氯盐高性能混凝土抗氯离子渗透性能时变规律实验研究[D]. 广州: 华南理工大学, 2014."
18244728,"Compressive strength of concrete at 28 days",2036,0.35,0.35,0.00,0.30,0.00,0.00,0.00,733,1099,0.40,420.0,147.0,"pii 42.5r",143.3,100,,GB50081,标养,57.70,"方万里. 抗氯盐高性能混凝土抗氯离子渗透性能时变规律实验研究[D]. 广州: 华南理工大学, 2014."
18244729,"Compressive strength of concrete at 28 days",2037,0.35,0.25,0.00,0.40,0.00,0.00,0.00,733,1099,0.40,420.0,147.0,"pii 42.5r",143.3,100,,GB50081,标养,64.60,"方万里. 抗氯盐高性能混凝土抗氯离子渗透性能时变规律实验研究[D]. 广州: 华南理工大学, 2014."
18244730,"Compressive strength of concrete at 28 days",2038,0.35,0.10,0.05,0.50,0.00,0.00,0.00,733,1099,0.40,420.0,147.0,"pii 42.5r",143.0,100,,GB50081,标养,64.60,"方万里. 抗氯盐高性能混凝土抗氯离子渗透性能时变规律实验研究[D]. 广州: 华南理工大学, 2014."
18244731,"Compressive strength of concrete at 28 days",2039,0.35,0.15,0.00,0.50,0.00,0.00,0.00,660,1173,0.36,420.0,147.0,"pii 42.5r",143.3,100,,GB50081,标养,60.20,"方万里. 抗氯盐高性能混凝土抗氯离子渗透性能时变规律实验研究[D]. 广州: 华南理工大学, 2014."
18244732,"Compressive strength of concrete at 28 days",2040,0.35,0.15,0.00,0.50,0.00,0.00,0.00,806,1026,0.44,420.0,147.0,"pii 42.5r",143.3,100,,GB50081,标养,60.40,"方万里. 抗氯盐高性能混凝土抗氯离子渗透性能时变规律实验研究[D]. 广州: 华南理工大学, 2014."
18244733,"Compressive strength of concrete at 28 days",2041,0.30,0.10,0.05,0.50,0.00,0.00,0.00,720,1080,0.40,460.0,161.0,"pii 42.5r",133.2,100,,GB50081,标养,68.00,"方万里. 抗氯盐高性能混凝土抗氯离子渗透性能时变规律实验研究[D]. 广州: 华南理工大学, 2014."
18244734,"Compressive strength of concrete at 28 days",2042,0.40,0.15,0.00,0.50,0.00,0.00,0.00,747,1120,0.40,380.0,133.0,"pii 42.5r",149.0,100,,GB50081,标养,53.80,"方万里. 抗氯盐高性能混凝土抗氯离子渗透性能时变规律实验研究[D]. 广州: 华南理工大学, 2014."
18244735,"Compressive strength of concrete at 28 days",2043,0.30,0.10,0.05,0.50,0.00,0.00,0.00,741,1112,0.40,420.0,147.0,"pii 42.5r",121.6,100,,GB50081,标养,76.50,"方万里. 抗氯盐高性能混凝土抗氯离子渗透性能时变规律实验研究[D]. 广州: 华南理工大学, 2014."
18244736,"Compressive strength of concrete at 28 days",2044,0.35,0.15,0.00,0.50,0.00,0.00,0.00,749,1124,0.40,390.0,136.5,"pii 42.5r",133.1,100,,GB50081,标养,61.30,"方万里. 抗氯盐高性能混凝土抗氯离子渗透性能时变规律实验研究[D]. 广州: 华南理工大学, 2014."
18244737,"Compressive strength of concrete at 28 days",2045,0.40,0.15,0.00,0.50,0.00,0.00,0.00,758,1137,0.40,360.0,126.0,"pii 42.5r",141.1,100,,GB50081,标养,55.20,"方万里. 抗氯盐高性能混凝土抗氯离子渗透性能时变规律实验研究[D]. 广州: 华南理工大学, 2014."
18244738,"Compressive strength of concrete at 28 days",2046,0.50,0.00,0.00,0.00,0.00,0.00,0.00,,,,380.0,380.0,,190.0,,,,,53.50,"金立兵. 多重环境时间相似理论及其在沿海混凝土结构耐久性中的应用[J]. 浙江大学, 2008."
18244739,"Compressive strength of concrete at 28 days",2047,0.40,0.00,0.00,0.00,0.00,0.00,0.00,,,,438.0,438.0,,175.0,,,,,60.50,"金立兵. 多重环境时间相似理论及其在沿海混凝土结构耐久性中的应用[J]. 浙江大学, 2008."
18244740,"Compressive strength of concrete at 28 days",2048,0.35,0.00,0.00,0.00,0.00,0.00,0.00,,,,460.0,460.0,,161.0,,,,,66.20,"金立兵. 多重环境时间相似理论及其在沿海混凝土结构耐久性中的应用[J]. 浙江大学, 2008."
18244741,"Compressive strength of concrete at 28 days",2049,0.35,0.30,0.00,0.00,0.00,0.00,0.00,,,,457.1,320.0,,160.0,,,,,55.70,"金立兵. 多重环境时间相似理论及其在沿海混凝土结构耐久性中的应用[J]. 浙江大学, 2008."
18244742,"Compressive strength of concrete at 28 days",2050,0.35,0.35,0.00,0.00,0.00,0.00,0.00,,,,453.8,295.0,,159.0,,,,,50.70,"金立兵. 多重环境时间相似理论及其在沿海混凝土结构耐久性中的应用[J]. 浙江大学, 2008."
18244743,"Compressive strength of concrete at 28 days",2051,0.35,0.40,0.00,0.00,0.00,0.00,0.00,,,,453.3,272.0,,157.0,,,,,51.60,"金立兵. 多重环境时间相似理论及其在沿海混凝土结构耐久性中的应用[J]. 浙江大学, 2008."
18244744,"Compressive strength of concrete at 28 days",2052,0.35,0.00,0.03,0.00,0.00,0.00,0.00,,,,471.1,457.0,,165.0,,,,,72.30,"金立兵. 多重环境时间相似理论及其在沿海混凝土结构耐久性中的应用[J]. 浙江大学, 2008."
18244745,"Compressive strength of concrete at 28 days",2053,0.35,0.00,0.04,0.00,0.00,0.00,0.00,,,,474.0,455.0,,166.0,,,,,75.50,"金立兵. 多重环境时间相似理论及其在沿海混凝土结构耐久性中的应用[J]. 浙江大学, 2008."
18244746,"Compressive strength of concrete at 28 days",2054,0.35,0.00,0.05,0.00,0.00,0.00,0.00,,,,476.8,453.0,,167.0,,,,,75.80,"金立兵. 多重环境时间相似理论及其在沿海混凝土结构耐久性中的应用[J]. 浙江大学, 2008."
18244747,"Compressive strength of concrete at 28 days",2055,0.40,0.00,0.00,0.00,0.00,0.00,0.00,792,1021,0.44,437.4,437.4,po42.5,175.0,100,×0.95,,标养,51.00,"陈春雷. 氯离子在混凝土中的扩散实验及影响因素分析[D]. 浙江工业大学, 2009."
18244748,"Compressive strength of concrete at 28 days",2056,0.50,0.00,0.00,0.00,0.00,0.00,0.00,792,1021,0.44,384.8,384.8,po42.5,192.4,100,×0.95,,标养,43.40,"陈春雷. 氯离子在混凝土中的扩散实验及影响因素分析[D]. 浙江工业大学, 2009."
18244749,"Compressive strength of concrete at 28 days",2057,0.60,0.00,0.00,0.00,0.00,0.00,0.00,792,1021,0.44,343.5,343.5,po42.5,206.1,100,×0.95,,标养,32.40,"陈春雷. 氯离子在混凝土中的扩散实验及影响因素分析[D]. 浙江工业大学, 2009."
18244750,"Compressive strength of concrete at 28 days",2058,0.40,0.30,0.00,0.00,0.00,0.00,0.00,792,1021,0.44,420.6,294.4,po42.5,168.2,100,×0.95,,标养,42.60,"陈春雷. 氯离子在混凝土中的扩散实验及影响因素分析[D]. 浙江工业大学, 2009."
18244751,"Compressive strength of concrete at 28 days",2059,0.50,0.30,0.00,0.00,0.00,0.00,0.00,792,1021,0.44,371.9,260.3,po42.5,185.9,100,×0.95,,标养,38.60,"陈春雷. 氯离子在混凝土中的扩散实验及影响因素分析[D]. 浙江工业大学, 2009."
18244752,"Compressive strength of concrete at 28 days",2060,0.60,0.30,0.00,0.00,0.00,0.00,0.00,792,1021,0.44,367.6,257.3,po42.5,220.5,100,×0.95,,标养,35.60,"陈春雷. 氯离子在混凝土中的扩散实验及影响因素分析[D]. 浙江工业大学, 2009."
18244753,"Compressive strength of concrete at 28 days",2061,0.50,0.20,0.00,0.00,0.00,0.00,0.00,792,1021,0.44,376.0,300.8,po42.5,188.0,100,×0.95,,标养,40.20,"陈春雷. 氯离子在混凝土中的扩散实验及影响因素分析[D]. 浙江工业大学, 2009."
18244754,"Compressive strength of concrete at 28 days",2062,0.50,0.30,0.00,0.00,0.00,0.00,0.00,792,1021,0.44,371.9,260.3,po42.5,185.9,100,×0.95,,标养,38.60,"陈春雷. 氯离子在混凝土中的扩散实验及影响因素分析[D]. 浙江工业大学, 2009."
18244755,"Compressive strength of concrete at 28 days",2063,0.50,0.40,0.00,0.00,0.00,0.00,0.00,792,1021,0.44,367.7,220.6,po42.5,183.8,100,×0.95,,标养,33.50,"陈春雷. 氯离子在混凝土中的扩散实验及影响因素分析[D]. 浙江工业大学, 2009."
18244756,"Compressive strength of concrete at 28 days",2064,0.50,0.00,0.00,0.00,0.00,0.00,0.00,872,937,0.48,384.8,384.8,po42.5,192.4,100,×0.95,,标养,39.50,"陈春雷. 氯离子在混凝土中的扩散实验及影响因素分析[D]. 浙江工业大学, 2009."
18244757,"Compressive strength of concrete at 28 days",2065,0.50,0.00,0.00,0.00,0.00,0.00,0.00,792,1021,0.44,384.8,384.8,po42.5,192.4,100,×0.95,,标养,43.40,"陈春雷. 氯离子在混凝土中的扩散实验及影响因素分析[D]. 浙江工业大学, 2009."
18244758,"Compressive strength of concrete at 28 days",2066,0.50,0.00,0.00,0.00,0.00,0.00,0.00,661,1160,0.36,384.8,384.8,po42.5,192.4,100,×0.95,,标养,42.40,"陈春雷. 氯离子在混凝土中的扩散实验及影响因素分析[D]. 浙江工业大学, 2009."
18244759,"Compressive strength of concrete at 28 days",2067,0.50,0.30,0.00,0.00,0.00,0.00,0.00,872,937,0.48,371.9,260.3,po42.5,185.9,100,×0.95,,标养,34.90,"陈春雷. 氯离子在混凝土中的扩散实验及影响因素分析[D]. 浙江工业大学, 2009."
18244760,"Compressive strength of concrete at 28 days",2068,0.50,0.30,0.00,0.00,0.00,0.00,0.00,792,1021,0.44,371.9,260.3,po42.5,185.9,100,×0.95,,标养,38.60,"陈春雷. 氯离子在混凝土中的扩散实验及影响因素分析[D]. 浙江工业大学, 2009."
18244761,"Compressive strength of concrete at 28 days",2069,0.50,0.30,0.00,0.00,0.00,0.00,0.00,661,1160,0.36,371.9,260.3,po42.5,185.9,100,×0.95,,标养,36.00,"陈春雷. 氯离子在混凝土中的扩散实验及影响因素分析[D]. 浙江工业大学, 2009."
18244762,"Compressive strength of concrete at 28 days",2070,0.40,0.00,0.00,0.00,0.00,0.00,0.00,792,1021,0.44,391.0,391.0,po42.5,156.4,100,×0.95,,标养,51.10,"陈春雷. 氯离子在混凝土中的扩散实验及影响因素分析[D]. 浙江工业大学, 2009."
18244763,"Compressive strength of concrete at 28 days",2071,0.50,0.00,0.00,0.00,0.00,0.00,0.00,792,1021,0.44,344.1,344.1,po42.5,172.1,100,×0.95,,标养,41.30,"陈春雷. 氯离子在混凝土中的扩散实验及影响因素分析[D]. 浙江工业大学, 2009."
18244764,"Compressive strength of concrete at 28 days",2072,0.60,0.00,0.00,0.00,0.00,0.00,0.00,792,1021,0.44,307.3,307.3,po42.5,184.4,100,×0.95,,标养,38.30,"陈春雷. 氯离子在混凝土中的扩散实验及影响因素分析[D]. 浙江工业大学, 2009."
18244765,"Compressive strength of concrete at 28 days",2073,0.50,0.00,0.00,0.00,0.00,0.00,0.00,768,1126,0.40,425.0,425.0,po42.5r,210.0,150,,,,42.91,"祝鹏. 养护对氯离子侵蚀环境下混凝土耐久性的影响研究[D]. 烟台大学, 2014."
18244766,"Compressive strength of concrete at 28 days",2074,0.50,0.25,0.00,0.00,0.00,0.00,0.00,768,1126,0.40,425.3,319.0,po42.5r,210.0,150,,,,39.18,"祝鹏. 养护对氯离子侵蚀环境下混凝土耐久性的影响研究[D]. 烟台大学, 2014."
18244767,"Compressive strength of concrete at 28 days",2075,0.50,0.35,0.00,0.00,0.00,0.00,0.00,768,1126,0.40,424.6,276.0,po42.5r,210.0,150,,,,37.53,"祝鹏. 养护对氯离子侵蚀环境下混凝土耐久性的影响研究[D]. 烟台大学, 2014."
18244768,"Compressive strength of concrete at 28 days",2076,0.50,0.00,0.00,0.50,0.00,0.00,0.00,768,1126,0.40,426.0,213.0,po42.5r,210.0,150,,,,40.36,"祝鹏. 养护对氯离子侵蚀环境下混凝土耐久性的影响研究[D]. 烟台大学, 2014."
18244769,"Compressive strength of concrete at 28 days",2077,0.50,0.25,0.00,0.35,0.00,0.00,0.00,768,1126,0.40,425.0,170.0,po42.5r,210.0,150,,,,36.84,"祝鹏. 养护对氯离子侵蚀环境下混凝土耐久性的影响研究[D]. 烟台大学, 2014."
18244770,"Compressive strength of concrete at 28 days",2078,0.55,0.00,0.00,0.00,0.00,0.00,0.00,743,1085,0.40,410.0,410.0,po42.5r,225.0,150,,,,38.42,"祝鹏. 养护对氯离子侵蚀环境下混凝土耐久性的影响研究[D]. 烟台大学, 2014."
18244771,"Compressive strength of concrete at 28 days",2079,0.55,0.25,0.00,0.00,0.00,0.00,0.00,743,1085,0.40,410.7,308.0,po42.5r,225.0,150,,,,35.89,"祝鹏. 养护对氯离子侵蚀环境下混凝土耐久性的影响研究[D]. 烟台大学, 2014."
18244772,"Compressive strength of concrete at 28 days",2080,0.55,0.35,0.00,0.00,0.00,0.00,0.00,743,1085,0.40,410.8,267.0,po42.5r,225.0,150,,,,35.18,"祝鹏. 养护对氯离子侵蚀环境下混凝土耐久性的影响研究[D]. 烟台大学, 2014."
18244773,"Compressive strength of concrete at 28 days",2081,0.55,0.00,0.00,0.50,0.00,0.00,0.00,743,1085,0.40,410.0,205.0,po42.5r,225.0,150,,,,37.82,"祝鹏. 养护对氯离子侵蚀环境下混凝土耐久性的影响研究[D]. 烟台大学, 2014."
18244774,"Compressive strength of concrete at 28 days",2082,0.55,0.25,0.00,0.35,0.00,0.00,0.00,743,1085,0.40,410.0,164.0,po42.5r,225.0,150,,,,34.84,"祝鹏. 养护对氯离子侵蚀环境下混凝土耐久性的影响研究[D]. 烟台大学, 2014."
18244775,"Compressive strength of concrete at 28 days",2083,0.37,0.20,0.00,0.00,0.00,0.00,0.00,690,1079,0.39,405.0,324.0,po42.5,150.0,100,,,,45.30,"元成方, 赵卓, 王一光. 纤维混凝土抗压强度与氯离子扩散系数相关性研究[J]. 硅酸盐通报, 2015, 34(3): 711-715."
18244776,"Compressive strength of concrete at 28 days",2084,0.53,0.00,0.00,0.00,0.00,0.00,0.00,716.8,1075.2,0.40,368.0,368.0,po42.5,195.0,100,,,标养,41.60,"刘晓龙, 罗翥, 田波, 等. Ⅱ 级粉煤灰掺量对混凝土放热性能和抗压强度影响的试验研究[J]. 铁道建筑, 2015 (5): 166-169."
18244777,"Compressive strength of concrete at 28 days",2085,0.53,0.10,0.00,0.00,0.00,0.00,0.00,716.8,1075.2,0.40,368.0,331.2,po42.5,195.0,100,,,标养,39.50,"刘晓龙, 罗翥, 田波, 等. Ⅱ 级粉煤灰掺量对混凝土放热性能和抗压强度影响的试验研究[J]. 铁道建筑, 2015 (5): 166-169."
18244778,"Compressive strength of concrete at 28 days",2086,0.53,0.20,0.00,0.00,0.00,0.00,0.00,716.8,1075.2,0.40,368.0,294.4,po42.5,195.0,100,,,标养,38.70,"刘晓龙, 罗翥, 田波, 等. Ⅱ 级粉煤灰掺量对混凝土放热性能和抗压强度影响的试验研究[J]. 铁道建筑, 2015 (5): 166-169."
18244779,"Compressive strength of concrete at 28 days",2087,0.53,0.30,0.00,0.00,0.00,0.00,0.00,716.8,1075.2,0.40,368.0,257.6,po42.5,195.0,100,,,标养,37.90,"刘晓龙, 罗翥, 田波, 等. Ⅱ 级粉煤灰掺量对混凝土放热性能和抗压强度影响的试验研究[J]. 铁道建筑, 2015 (5): 166-169."
18244780,"Compressive strength of concrete at 28 days",2088,0.53,0.40,0.00,0.00,0.00,0.00,0.00,716.8,1075.2,0.40,368.0,220.8,po42.5,195.0,100,,,标养,36.30,"刘晓龙, 罗翥, 田波, 等. Ⅱ 级粉煤灰掺量对混凝土放热性能和抗压强度影响的试验研究[J]. 铁道建筑, 2015 (5): 166-169."
18244781,"Compressive strength of concrete at 28 days",2089,0.53,0.50,0.00,0.00,0.00,0.00,0.00,716.8,1075.2,0.40,368.0,184.0,po42.5,195.0,100,,,标养,32.90,"刘晓龙, 罗翥, 田波, 等. Ⅱ 级粉煤灰掺量对混凝土放热性能和抗压强度影响的试验研究[J]. 铁道建筑, 2015 (5): 166-169."
18244782,"Compressive strength of concrete at 28 days",2090,0.34,0.00,0.00,0.00,0.00,0.00,0.00,616,1144,0.35,515.0,515.0,po42.5,175.0,100,,,标养,67.90,"刘晓龙, 罗翥, 田波, 等. Ⅱ 级粉煤灰掺量对混凝土放热性能和抗压强度影响的试验研究[J]. 铁道建筑, 2015 (5): 166-169."
18244783,"Compressive strength of concrete at 28 days",2091,0.34,0.10,0.00,0.00,0.00,0.00,0.00,616,1144,0.35,515.0,463.5,po42.5,175.0,100,,,标养,65.50,"刘晓龙, 罗翥, 田波, 等. Ⅱ 级粉煤灰掺量对混凝土放热性能和抗压强度影响的试验研究[J]. 铁道建筑, 2015 (5): 166-169."
18244784,"Compressive strength of concrete at 28 days",2092,0.34,0.20,0.00,0.00,0.00,0.00,0.00,616,1144,0.35,515.0,412.0,po42.5,175.0,100,,,标养,65.40,"刘晓龙, 罗翥, 田波, 等. Ⅱ 级粉煤灰掺量对混凝土放热性能和抗压强度影响的试验研究[J]. 铁道建筑, 2015 (5): 166-169."
18244785,"Compressive strength of concrete at 28 days",2093,0.34,0.30,0.00,0.00,0.00,0.00,0.00,616,1144,0.35,515.0,360.5,po42.5,175.0,100,,,标养,63.80,"刘晓龙, 罗翥, 田波, 等. Ⅱ 级粉煤灰掺量对混凝土放热性能和抗压强度影响的试验研究[J]. 铁道建筑, 2015 (5): 166-169."
18244786,"Compressive strength of concrete at 28 days",2094,0.34,0.40,0.00,0.00,0.00,0.00,0.00,616,1144,0.35,515.0,309.0,po42.5,175.0,100,,,标养,62.30,"刘晓龙, 罗翥, 田波, 等. Ⅱ 级粉煤灰掺量对混凝土放热性能和抗压强度影响的试验研究[J]. 铁道建筑, 2015 (5): 166-169."
18244787,"Compressive strength of concrete at 28 days",2095,0.34,0.50,0.00,0.00,0.00,0.00,0.00,616,1144,0.35,515.0,257.5,po42.5,175.0,100,,,标养,50.60,"刘晓龙, 罗翥, 田波, 等. Ⅱ 级粉煤灰掺量对混凝土放热性能和抗压强度影响的试验研究[J]. 铁道建筑, 2015 (5): 166-169."
18244788,"Compressive strength of concrete at 28 days",2096,0.50,0.25,0.00,0.00,0.00,0.00,0.00,,,,360.0,270.0,"pii 42.5r",180.0,,,,,45.20,"李建友. 大掺量粉煤灰高性能混凝土研究及应用[D]. 天津大学, 2005."
18244789,"Compressive strength of concrete at 28 days",2097,0.50,0.30,0.00,0.00,0.00,0.00,0.00,,,,360.0,252.0,"pii 42.5r",180.0,,,,,42.60,"李建友. 大掺量粉煤灰高性能混凝土研究及应用[D]. 天津大学, 2005."
18244790,"Compressive strength of concrete at 28 days",2098,0.50,0.35,0.00,0.00,0.00,0.00,0.00,,,,360.0,234.0,"pii 42.5r",180.0,,,,,37.90,"李建友. 大掺量粉煤灰高性能混凝土研究及应用[D]. 天津大学, 2005."
18244791,"Compressive strength of concrete at 28 days",2099,0.50,0.40,0.00,0.00,0.00,0.00,0.00,,,,360.0,216.0,"pii 42.5r",180.0,,,,,38.50,"李建友. 大掺量粉煤灰高性能混凝土研究及应用[D]. 天津大学, 2005."
18244792,"Compressive strength of concrete at 28 days",2100,0.50,0.45,0.00,0.00,0.00,0.00,0.00,,,,360.0,198.0,"pii 42.5r",180.0,,,,,36.10,"李建友. 大掺量粉煤灰高性能混凝土研究及应用[D]. 天津大学, 2005."
18244793,"Compressive strength of concrete at 28 days",2101,0.50,0.50,0.00,0.00,0.00,0.00,0.00,,,,360.0,180.0,"pii 42.5r",180.0,,,,,33.80,"李建友. 大掺量粉煤灰高性能混凝土研究及应用[D]. 天津大学, 2005."
18244794,"Compressive strength of concrete at 28 days",2102,0.50,0.55,0.00,0.00,0.00,0.00,0.00,,,,360.0,162.0,"pii 42.5r",180.0,,,,,31.20,"李建友. 大掺量粉煤灰高性能混凝土研究及应用[D]. 天津大学, 2005."
18244795,"Compressive strength of concrete at 28 days",2103,0.50,0.60,0.00,0.00,0.00,0.00,0.00,,,,360.0,144.0,"pii 42.5r",180.0,,,,,27.10,"李建友. 大掺量粉煤灰高性能混凝土研究及应用[D]. 天津大学, 2005."
18244796,"Compressive strength of concrete at 28 days",2104,0.50,0.65,0.00,0.00,0.00,0.00,0.00,,,,360.0,126.0,"pii 42.5r",180.0,,,,,25.50,"李建友. 大掺量粉煤灰高性能混凝土研究及应用[D]. 天津大学, 2005."
18244797,"Compressive strength of concrete at 28 days",2105,0.45,0.25,0.00,0.00,0.00,0.00,0.00,,,,380.0,285.0,"pii 42.5r",171.0,,,,,53.00,"李建友. 大掺量粉煤灰高性能混凝土研究及应用[D]. 天津大学, 2005."
18244798,"Compressive strength of concrete at 28 days",2106,0.45,0.30,0.00,0.00,0.00,0.00,0.00,,,,380.0,266.0,"pii 42.5r",171.0,,,,,51.80,"李建友. 大掺量粉煤灰高性能混凝土研究及应用[D]. 天津大学, 2005."
18244799,"Compressive strength of concrete at 28 days",2107,0.45,0.35,0.00,0.00,0.00,0.00,0.00,,,,380.0,247.0,"pii 42.5r",171.0,,,,,46.80,"李建友. 大掺量粉煤灰高性能混凝土研究及应用[D]. 天津大学, 2005."
18244800,"Compressive strength of concrete at 28 days",2108,0.45,0.40,0.00,0.00,0.00,0.00,0.00,,,,380.0,228.0,"pii 42.5r",171.0,,,,,48.40,"李建友. 大掺量粉煤灰高性能混凝土研究及应用[D]. 天津大学, 2005."
18244801,"Compressive strength of concrete at 28 days",2109,0.45,0.45,0.00,0.00,0.00,0.00,0.00,,,,380.0,209.0,"pii 42.5r",171.0,,,,,44.40,"李建友. 大掺量粉煤灰高性能混凝土研究及应用[D]. 天津大学, 2005."
18244802,"Compressive strength of concrete at 28 days",2110,0.45,0.50,0.00,0.00,0.00,0.00,0.00,,,,380.0,190.0,"pii 42.5r",171.0,,,,,39.90,"李建友. 大掺量粉煤灰高性能混凝土研究及应用[D]. 天津大学, 2005."
18244803,"Compressive strength of concrete at 28 days",2111,0.45,0.55,0.00,0.00,0.00,0.00,0.00,,,,380.0,171.0,"pii 42.5r",171.0,,,,,36.50,"李建友. 大掺量粉煤灰高性能混凝土研究及应用[D]. 天津大学, 2005."
18244804,"Compressive strength of concrete at 28 days",2112,0.45,0.60,0.00,0.00,0.00,0.00,0.00,,,,380.0,152.0,"pii 42.5r",171.0,,,,,32.60,"李建友. 大掺量粉煤灰高性能混凝土研究及应用[D]. 天津大学, 2005."
18244805,"Compressive strength of concrete at 28 days",2113,0.45,0.65,0.00,0.00,0.00,0.00,0.00,,,,380.0,133.0,"pii 42.5r",171.0,,,,,29.90,"李建友. 大掺量粉煤灰高性能混凝土研究及应用[D]. 天津大学, 2005."
18244806,"Compressive strength of concrete at 28 days",2114,0.40,0.25,0.00,0.00,0.00,0.00,0.00,,,,400.0,300.0,"pii 42.5r",160.0,,,,,59.60,"李建友. 大掺量粉煤灰高性能混凝土研究及应用[D]. 天津大学, 2005."
18244807,"Compressive strength of concrete at 28 days",2115,0.40,0.30,0.00,0.00,0.00,0.00,0.00,,,,400.0,280.0,"pii 42.5r",160.0,,,,,57.20,"李建友. 大掺量粉煤灰高性能混凝土研究及应用[D]. 天津大学, 2005."
18244808,"Compressive strength of concrete at 28 days",2116,0.40,0.35,0.00,0.00,0.00,0.00,0.00,,,,400.0,260.0,"pii 42.5r",160.0,,,,,52.40,"李建友. 大掺量粉煤灰高性能混凝土研究及应用[D]. 天津大学, 2005."
18244809,"Compressive strength of concrete at 28 days",2117,0.40,0.40,0.00,0.00,0.00,0.00,0.00,,,,400.0,240.0,"pii 42.5r",160.0,,,,,54.80,"李建友. 大掺量粉煤灰高性能混凝土研究及应用[D]. 天津大学, 2005."
18244810,"Compressive strength of concrete at 28 days",2118,0.40,0.45,0.00,0.00,0.00,0.00,0.00,,,,400.0,220.0,"pii 42.5r",160.0,,,,,50.30,"李建友. 大掺量粉煤灰高性能混凝土研究及应用[D]. 天津大学, 2005."
18244811,"Compressive strength of concrete at 28 days",2119,0.40,0.50,0.00,0.00,0.00,0.00,0.00,,,,400.0,200.0,"pii 42.5r",160.0,,,,,45.30,"李建友. 大掺量粉煤灰高性能混凝土研究及应用[D]. 天津大学, 2005."
18244812,"Compressive strength of concrete at 28 days",2120,0.40,0.55,0.00,0.00,0.00,0.00,0.00,,,,400.0,180.0,"pii 42.5r",160.0,,,,,42.60,"李建友. 大掺量粉煤灰高性能混凝土研究及应用[D]. 天津大学, 2005."
18244813,"Compressive strength of concrete at 28 days",2121,0.40,0.60,0.00,0.00,0.00,0.00,0.00,,,,400.0,160.0,"pii 42.5r",160.0,,,,,39.20,"李建友. 大掺量粉煤灰高性能混凝土研究及应用[D]. 天津大学, 2005."
18244814,"Compressive strength of concrete at 28 days",2122,0.40,0.65,0.00,0.00,0.00,0.00,0.00,,,,400.0,140.0,"pii 42.5r",160.0,,,,,36.50,"李建友. 大掺量粉煤灰高性能混凝土研究及应用[D]. 天津大学, 2005."
18244815,"Compressive strength of concrete at 28 days",2123,0.35,0.25,0.00,0.00,0.00,0.00,0.00,,,,440.0,330.0,"pii 42.5r",154.0,,,,,70.50,"李建友. 大掺量粉煤灰高性能混凝土研究及应用[D]. 天津大学, 2005."
18244816,"Compressive strength of concrete at 28 days",2124,0.35,0.30,0.00,0.00,0.00,0.00,0.00,,,,440.0,308.0,"pii 42.5r",154.0,,,,,67.50,"李建友. 大掺量粉煤灰高性能混凝土研究及应用[D]. 天津大学, 2005."
18244817,"Compressive strength of concrete at 28 days",2125,0.35,0.35,0.00,0.00,0.00,0.00,0.00,,,,440.0,286.0,"pii 42.5r",154.0,,,,,62.60,"李建友. 大掺量粉煤灰高性能混凝土研究及应用[D]. 天津大学, 2005."
18244818,"Compressive strength of concrete at 28 days",2126,0.35,0.40,0.00,0.00,0.00,0.00,0.00,,,,440.0,264.0,"pii 42.5r",154.0,,,,,66.40,"李建友. 大掺量粉煤灰高性能混凝土研究及应用[D]. 天津大学, 2005."
18244819,"Compressive strength of concrete at 28 days",2127,0.35,0.45,0.00,0.00,0.00,0.00,0.00,,,,440.0,242.0,"pii 42.5r",154.0,,,,,62.80,"李建友. 大掺量粉煤灰高性能混凝土研究及应用[D]. 天津大学, 2005."
18244820,"Compressive strength of concrete at 28 days",2128,0.35,0.50,0.00,0.00,0.00,0.00,0.00,,,,440.0,220.0,"pii 42.5r",154.0,,,,,54.30,"李建友. 大掺量粉煤灰高性能混凝土研究及应用[D]. 天津大学, 2005."
18244821,"Compressive strength of concrete at 28 days",2129,0.35,0.55,0.00,0.00,0.00,0.00,0.00,,,,440.0,198.0,"pii 42.5r",154.0,,,,,52.10,"李建友. 大掺量粉煤灰高性能混凝土研究及应用[D]. 天津大学, 2005."
18244822,"Compressive strength of concrete at 28 days",2130,0.35,0.60,0.00,0.00,0.00,0.00,0.00,,,,440.0,176.0,"pii 42.5r",154.0,,,,,50.20,"李建友. 大掺量粉煤灰高性能混凝土研究及应用[D]. 天津大学, 2005."
18244823,"Compressive strength of concrete at 28 days",2131,0.35,0.65,0.00,0.00,0.00,0.00,0.00,,,,440.0,154.0,"pii 42.5r",154.0,,,,,47.90,"李建友. 大掺量粉煤灰高性能混凝土研究及应用[D]. 天津大学, 2005."
18244824,"Compressive strength of concrete at 28 days",2132,0.30,0.25,0.00,0.00,0.00,0.00,0.00,,,,500.0,375.0,"pii 42.5r",150.0,,,,,73.00,"李建友. 大掺量粉煤灰高性能混凝土研究及应用[D]. 天津大学, 2005."
18244825,"Compressive strength of concrete at 28 days",2133,0.30,0.30,0.00,0.00,0.00,0.00,0.00,,,,500.0,350.0,"pii 42.5r",150.0,,,,,71.70,"李建友. 大掺量粉煤灰高性能混凝土研究及应用[D]. 天津大学, 2005."
18244826,"Compressive strength of concrete at 28 days",2134,0.30,0.35,0.00,0.00,0.00,0.00,0.00,,,,500.0,325.0,"pii 42.5r",150.0,,,,,72.60,"李建友. 大掺量粉煤灰高性能混凝土研究及应用[D]. 天津大学, 2005."
18244827,"Compressive strength of concrete at 28 days",2135,0.30,0.40,0.00,0.00,0.00,0.00,0.00,,,,500.0,300.0,"pii 42.5r",150.0,,,,,73.60,"李建友. 大掺量粉煤灰高性能混凝土研究及应用[D]. 天津大学, 2005."
18244828,"Compressive strength of concrete at 28 days",2136,0.30,0.45,0.00,0.00,0.00,0.00,0.00,,,,500.0,275.0,"pii 42.5r",150.0,,,,,68.20,"李建友. 大掺量粉煤灰高性能混凝土研究及应用[D]. 天津大学, 2005."
18244829,"Compressive strength of concrete at 28 days",2137,0.30,0.50,0.00,0.00,0.00,0.00,0.00,,,,500.0,250.0,"pii 42.5r",150.0,,,,,62.50,"李建友. 大掺量粉煤灰高性能混凝土研究及应用[D]. 天津大学, 2005."
18244830,"Compressive strength of concrete at 28 days",2138,0.30,0.55,0.00,0.00,0.00,0.00,0.00,,,,500.0,225.0,"pii 42.5r",150.0,,,,,58.50,"李建友. 大掺量粉煤灰高性能混凝土研究及应用[D]. 天津大学, 2005."
18244831,"Compressive strength of concrete at 28 days",2139,0.30,0.60,0.00,0.00,0.00,0.00,0.00,,,,500.0,200.0,"pii 42.5r",150.0,,,,,54.10,"李建友. 大掺量粉煤灰高性能混凝土研究及应用[D]. 天津大学, 2005."
18244832,"Compressive strength of concrete at 28 days",2140,0.30,0.65,0.00,0.00,0.00,0.00,0.00,,,,500.0,175.0,"pii 42.5r",150.0,,,,,52.90,"李建友. 大掺量粉煤灰高性能混凝土研究及应用[D]. 天津大学, 2005."
18244833,"Compressive strength of concrete at 28 days",2141,0.50,0.25,0.00,0.00,0.00,0.00,0.00,,,,360.0,270.0,"pii 42.5r",180.0,,,,,42.50,"李建友. 大掺量粉煤灰高性能混凝土研究及应用[D]. 天津大学, 2005."
18244834,"Compressive strength of concrete at 28 days",2142,0.50,0.30,0.00,0.00,0.00,0.00,0.00,,,,360.0,252.0,"pii 42.5r",180.0,,,,,39.40,"李建友. 大掺量粉煤灰高性能混凝土研究及应用[D]. 天津大学, 2005."
18244835,"Compressive strength of concrete at 28 days",2143,0.50,0.35,0.00,0.00,0.00,0.00,0.00,,,,360.0,234.0,"pii 42.5r",180.0,,,,,37.30,"李建友. 大掺量粉煤灰高性能混凝土研究及应用[D]. 天津大学, 2005."
18244836,"Compressive strength of concrete at 28 days",2144,0.50,0.40,0.00,0.00,0.00,0.00,0.00,,,,360.0,216.0,"pii 42.5r",180.0,,,,,34.10,"李建友. 大掺量粉煤灰高性能混凝土研究及应用[D]. 天津大学, 2005."
18244837,"Compressive strength of concrete at 28 days",2145,0.50,0.45,0.00,0.00,0.00,0.00,0.00,,,,360.0,198.0,"pii 42.5r",180.0,,,,,31.10,"李建友. 大掺量粉煤灰高性能混凝土研究及应用[D]. 天津大学, 2005."
18244838,"Compressive strength of concrete at 28 days",2146,0.50,0.50,0.00,0.00,0.00,0.00,0.00,,,,360.0,180.0,"pii 42.5r",180.0,,,,,28.30,"李建友. 大掺量粉煤灰高性能混凝土研究及应用[D]. 天津大学, 2005."
18244839,"Compressive strength of concrete at 28 days",2147,0.45,0.25,0.00,0.00,0.00,0.00,0.00,,,,390.0,292.5,"pii 42.5r",175.5,,,,,51.30,"李建友. 大掺量粉煤灰高性能混凝土研究及应用[D]. 天津大学, 2005."
18244840,"Compressive strength of concrete at 28 days",2148,0.45,0.30,0.00,0.00,0.00,0.00,0.00,,,,390.0,273.0,"pii 42.5r",175.5,,,,,49.80,"李建友. 大掺量粉煤灰高性能混凝土研究及应用[D]. 天津大学, 2005."
18244841,"Compressive strength of concrete at 28 days",2149,0.45,0.35,0.00,0.00,0.00,0.00,0.00,,,,390.0,253.5,"pii 42.5r",175.5,,,,,46.60,"李建友. 大掺量粉煤灰高性能混凝土研究及应用[D]. 天津大学, 2005."
18244842,"Compressive strength of concrete at 28 days",2150,0.45,0.40,0.00,0.00,0.00,0.00,0.00,,,,390.0,234.0,"pii 42.5r",175.5,,,,,44.80,"李建友. 大掺量粉煤灰高性能混凝土研究及应用[D]. 天津大学, 2005."
18244843,"Compressive strength of concrete at 28 days",2151,0.45,0.45,0.00,0.00,0.00,0.00,0.00,,,,390.0,214.5,"pii 42.5r",175.5,,,,,42.40,"李建友. 大掺量粉煤灰高性能混凝土研究及应用[D]. 天津大学, 2005."
18244844,"Compressive strength of concrete at 28 days",2152,0.45,0.50,0.00,0.00,0.00,0.00,0.00,,,,390.0,195.0,"pii 42.5r",175.5,,,,,38.60,"李建友. 大掺量粉煤灰高性能混凝土研究及应用[D]. 天津大学, 2005."
18244845,"Compressive strength of concrete at 28 days",2153,0.40,0.25,0.00,0.00,0.00,0.00,0.00,,,,425.0,318.8,"pii 42.5r",170.0,,,,,57.90,"李建友. 大掺量粉煤灰高性能混凝土研究及应用[D]. 天津大学, 2005."
18244846,"Compressive strength of concrete at 28 days",2154,0.40,0.30,0.00,0.00,0.00,0.00,0.00,,,,425.0,297.5,"pii 42.5r",170.0,,,,,55.70,"李建友. 大掺量粉煤灰高性能混凝土研究及应用[D]. 天津大学, 2005."
18244847,"Compressive strength of concrete at 28 days",2155,0.40,0.35,0.00,0.00,0.00,0.00,0.00,,,,425.0,276.3,"pii 42.5r",170.0,,,,,53.20,"李建友. 大掺量粉煤灰高性能混凝土研究及应用[D]. 天津大学, 2005."
18244848,"Compressive strength of concrete at 28 days",2156,0.40,0.40,0.00,0.00,0.00,0.00,0.00,,,,425.0,255.0,"pii 42.5r",170.0,,,,,51.40,"李建友. 大掺量粉煤灰高性能混凝土研究及应用[D]. 天津大学, 2005."
18244849,"Compressive strength of concrete at 28 days",2157,0.40,0.45,0.00,0.00,0.00,0.00,0.00,,,,425.0,233.8,"pii 42.5r",170.0,,,,,49.50,"李建友. 大掺量粉煤灰高性能混凝土研究及应用[D]. 天津大学, 2005."
18244850,"Compressive strength of concrete at 28 days",2158,0.40,0.50,0.00,0.00,0.00,0.00,0.00,,,,425.0,212.5,"pii 42.5r",170.0,,,,,45.70,"李建友. 大掺量粉煤灰高性能混凝土研究及应用[D]. 天津大学, 2005."
18244851,"Compressive strength of concrete at 28 days",2159,0.35,0.25,0.00,0.00,0.00,0.00,0.00,,,,480.0,360.0,"pii 42.5r",168.0,,,,,68.70,"李建友. 大掺量粉煤灰高性能混凝土研究及应用[D]. 天津大学, 2005."
18244852,"Compressive strength of concrete at 28 days",2160,0.35,0.30,0.00,0.00,0.00,0.00,0.00,,,,480.0,336.0,"pii 42.5r",168.0,,,,,65.70,"李建友. 大掺量粉煤灰高性能混凝土研究及应用[D]. 天津大学, 2005."
18244853,"Compressive strength of concrete at 28 days",2161,0.35,0.35,0.00,0.00,0.00,0.00,0.00,,,,480.0,312.0,"pii 42.5r",168.0,,,,,62.30,"李建友. 大掺量粉煤灰高性能混凝土研究及应用[D]. 天津大学, 2005."
18244854,"Compressive strength of concrete at 28 days",2162,0.35,0.40,0.00,0.00,0.00,0.00,0.00,,,,480.0,288.0,"pii 42.5r",168.0,,,,,60.60,"李建友. 大掺量粉煤灰高性能混凝土研究及应用[D]. 天津大学, 2005."
18244855,"Compressive strength of concrete at 28 days",2163,0.35,0.45,0.00,0.00,0.00,0.00,0.00,,,,480.0,264.0,"pii 42.5r",168.0,,,,,59.60,"李建友. 大掺量粉煤灰高性能混凝土研究及应用[D]. 天津大学, 2005."
18244856,"Compressive strength of concrete at 28 days",2164,0.35,0.50,0.00,0.00,0.00,0.00,0.00,,,,480.0,240.0,"pii 42.5r",168.0,,,,,55.40,"李建友. 大掺量粉煤灰高性能混凝土研究及应用[D]. 天津大学, 2005."
18244857,"Compressive strength of concrete at 28 days",2165,0.30,0.00,0.00,0.00,0.00,0.00,0.00,520,1040,0.33,700.0,700.0,po42.5,210.0,100,×0.95,,,73.23,"刘宝举, 杨元霞. 大掺量粉煤灰高强混凝土研究[J]. 混凝土, 2004 (10): 29-31."
18244858,"Compressive strength of concrete at 28 days",2166,0.30,0.50,0.00,0.00,0.00,0.00,0.00,500,1000,0.33,700.0,350.0,po42.5,210.0,100,×0.95,,,60.36,"刘宝举, 杨元霞. 大掺量粉煤灰高强混凝土研究[J]. 混凝土, 2004 (10): 29-31."
18244859,"Compressive strength of concrete at 28 days",2167,0.30,0.60,0.00,0.00,0.00,0.00,0.00,500,1000,0.33,700.0,280.0,po42.5,210.0,100,×0.95,,,50.65,"刘宝举, 杨元霞. 大掺量粉煤灰高强混凝土研究[J]. 混凝土, 2004 (10): 29-31."
18244860,"Compressive strength of concrete at 28 days",2168,0.30,0.70,0.00,0.00,0.00,0.00,0.00,500,1000,0.33,700.0,210.0,po42.5,210.0,100,×0.95,,,42.63,"刘宝举, 杨元霞. 大掺量粉煤灰高强混凝土研究[J]. 混凝土, 2004 (10): 29-31."
18244861,"Compressive strength of concrete at 28 days",2169,0.25,0.00,0.00,0.00,0.00,0.00,0.00,630,1060,0.37,700.0,700.0,po42.5,175.0,100,×0.95,,,74.54,"刘宝举, 杨元霞. 大掺量粉煤灰高强混凝土研究[J]. 混凝土, 2004 (10): 29-31."
18244862,"Compressive strength of concrete at 28 days",2170,0.25,0.50,0.00,0.00,0.00,0.00,0.00,510,1020,0.33,700.0,350.0,po42.5,175.0,100,×0.95,,,69.05,"刘宝举, 杨元霞. 大掺量粉煤灰高强混凝土研究[J]. 混凝土, 2004 (10): 29-31."
18244863,"Compressive strength of concrete at 28 days",2171,0.25,0.60,0.00,0.00,0.00,0.00,0.00,510,1020,0.33,700.0,280.0,po42.5,175.0,100,×0.95,,,54.73,"刘宝举, 杨元霞. 大掺量粉煤灰高强混凝土研究[J]. 混凝土, 2004 (10): 29-31."
18244864,"Compressive strength of concrete at 28 days",2172,0.25,0.70,0.00,0.00,0.00,0.00,0.00,510,1020,0.33,700.0,210.0,po42.5,175.0,100,×0.95,,,43.48,"刘宝举, 杨元霞. 大掺量粉煤灰高强混凝土研究[J]. 混凝土, 2004 (10): 29-31."
18244865,"Compressive strength of concrete at 28 days",2173,0.20,0.00,0.00,0.00,0.00,0.00,0.00,540,1080,0.33,700.0,700.0,po42.5,140.0,100,×0.95,,,75.92,"刘宝举, 杨元霞. 大掺量粉煤灰高强混凝土研究[J]. 混凝土, 2004 (10): 29-31."
18244866,"Compressive strength of concrete at 28 days",2174,0.20,0.50,0.00,0.00,0.00,0.00,0.00,520,1040,0.33,700.0,350.0,po42.5,140.0,100,×0.95,,,72.05,"刘宝举, 杨元霞. 大掺量粉煤灰高强混凝土研究[J]. 混凝土, 2004 (10): 29-31."
18244867,"Compressive strength of concrete at 28 days",2175,0.20,0.60,0.00,0.00,0.00,0.00,0.00,520,1040,0.33,700.0,280.0,po42.5,140.0,100,×0.95,,,54.73,"刘宝举, 杨元霞. 大掺量粉煤灰高强混凝土研究[J]. 混凝土, 2004 (10): 29-31."
