Repository: pierluigiUNIVPM/Concrete-Strenght

File: Compressive strength of concrete at 28 days - 611.csv (part 15 of 25)
18242703,"Compressive strength of concrete at 28 days",11,0.35,0.25,0.00,0.00,0.00,0.00,0.00,850,1250,0.40,485.0,364.0,po42.5,170.0,100,×0.95,GB50081,标养,58.10,"王能. 不同养护条件对粉煤灰混凝土抗碳化性能的影响[D]. 浙江工业大学, 2014."
18242704,"Compressive strength of concrete at 28 days",12,0.35,0.35,0.00,0.00,0.00,0.00,0.00,850,1250,0.40,485.0,315.0,po42.5,170.0,100,×0.95,GB50081,标养,50.60,"王能. 不同养护条件对粉煤灰混凝土抗碳化性能的影响[D]. 浙江工业大学, 2014."
18242705,"Compressive strength of concrete at 28 days",13,0.50,0.00,0.00,0.00,0.00,0.00,0.00,730,1100,0.40,380.0,380.0,po42.5,190.0,100,,GB50081,标养,35.60,"邱洪林, 叶青. 早期标准养护时间对普通混凝土抗碳化能力的影响[J]. 浙江工业大学学报, 2008, 36(4): 436-440."
18242706,"Compressive strength of concrete at 28 days",14,0.50,0.00,0.00,0.00,0.00,0.00,0.00,730,1100,0.40,380.0,380.0,po42.5,190.0,100,,GB50081,标养,36.50,"邱洪林, 叶青. 早期标准养护时间对普通混凝土抗碳化能力的影响[J]. 浙江工业大学学报, 2008, 36(4): 436-440."
18244868,"Compressive strength of concrete at 28 days",2176,0.20,0.70,0.00,0.00,0.00,0.00,0.00,520,1040,0.33,700.0,210.0,po42.5,140.0,100,×0.95,,,44.56,"刘宝举, 杨元霞. 大掺量粉煤灰高强混凝土研究[J]. 混凝土, 2004 (10): 29-31."
18244869,"Compressive strength of concrete at 28 days",2177,0.30,0.00,0.00,0.00,0.00,0.00,0.00,560,1120,0.33,600.0,600.0,po42.5,180.0,100,×0.95,,,59.36,"刘宝举, 杨元霞. 大掺量粉煤灰高强混凝土研究[J]. 混凝土, 2004 (10): 29-31."
18244870,"Compressive strength of concrete at 28 days",2178,0.30,0.50,0.00,0.00,0.00,0.00,0.00,540,1080,0.33,600.0,300.0,po42.5,180.0,100,×0.95,,,61.44,"刘宝举, 杨元霞. 大掺量粉煤灰高强混凝土研究[J]. 混凝土, 2004 (10): 29-31."
18244871,"Compressive strength of concrete at 28 days",2179,0.30,0.60,0.00,0.00,0.00,0.00,0.00,540,1080,0.33,600.0,240.0,po42.5,180.0,100,×0.95,,,47.67,"刘宝举, 杨元霞. 大掺量粉煤灰高强混凝土研究[J]. 混凝土, 2004 (10): 29-31."
18244872,"Compressive strength of concrete at 28 days",2180,0.30,0.70,0.00,0.00,0.00,0.00,0.00,540,1080,0.33,600.0,180.0,po42.5,180.0,100,×0.95,,,43.42,"刘宝举, 杨元霞. 大掺量粉煤灰高强混凝土研究[J]. 混凝土, 2004 (10): 29-31."
18244873,"Compressive strength of concrete at 28 days",2181,0.25,0.00,0.00,0.00,0.00,0.00,0.00,570,1140,0.33,600.0,600.0,po42.5,150.0,100,×0.95,,,65.40,"刘宝举, 杨元霞. 大掺量粉煤灰高强混凝土研究[J]. 混凝土, 2004 (10): 29-31."
18244874,"Compressive strength of concrete at 28 days",2182,0.25,0.50,0.00,0.00,0.00,0.00,0.00,550,1100,0.33,600.0,300.0,po42.5,150.0,100,×0.95,,,75.59,"刘宝举, 杨元霞. 大掺量粉煤灰高强混凝土研究[J]. 混凝土, 2004 (10): 29-31."
18244875,"Compressive strength of concrete at 28 days",2183,0.25,0.60,0.00,0.00,0.00,0.00,0.00,550,1100,0.33,600.0,240.0,po42.5,150.0,100,×0.95,,,47.32,"刘宝举, 杨元霞. 大掺量粉煤灰高强混凝土研究[J]. 混凝土, 2004 (10): 29-31."
18244876,"Compressive strength of concrete at 28 days",2184,0.25,0.70,0.00,0.00,0.00,0.00,0.00,550,1100,0.33,600.0,180.0,po42.5,150.0,100,×0.95,,,41.45,"刘宝举, 杨元霞. 大掺量粉煤灰高强混凝土研究[J]. 混凝土, 2004 (10): 29-31."
18244877,"Compressive strength of concrete at 28 days",2185,0.20,0.00,0.00,0.00,0.00,0.00,0.00,580,1160,0.33,600.0,600.0,po42.5,120.0,100,×0.95,,,79.79,"刘宝举, 杨元霞. 大掺量粉煤灰高强混凝土研究[J]. 混凝土, 2004 (10): 29-31."
18244878,"Compressive strength of concrete at 28 days",2186,0.20,0.50,0.00,0.00,0.00,0.00,0.00,560,1120,0.33,600.0,300.0,po42.5,120.0,100,×0.95,,,81.75,"刘宝举, 杨元霞. 大掺量粉煤灰高强混凝土研究[J]. 混凝土, 2004 (10): 29-31."
18244879,"Compressive strength of concrete at 28 days",2187,0.20,0.60,0.00,0.00,0.00,0.00,0.00,560,1120,0.33,600.0,240.0,po42.5,120.0,100,×0.95,,,45.58,"刘宝举, 杨元霞. 大掺量粉煤灰高强混凝土研究[J]. 混凝土, 2004 (10): 29-31."
18244880,"Compressive strength of concrete at 28 days",2188,0.20,0.70,0.00,0.00,0.00,0.00,0.00,560,1120,0.33,600.0,180.0,po42.5,120.0,100,×0.95,,,39.36,"刘宝举, 杨元霞. 大掺量粉煤灰高强混凝土研究[J]. 混凝土, 2004 (10): 29-31."
18244881,"Compressive strength of concrete at 28 days",2189,0.45,0.15,0.00,0.00,0.00,0.00,0.00,784,1128,0.41,396.5,337.0,po42.5,178.4,100,,,,47.30,"宁逢伟, 陈波, 王子龙, 等. 等强度条件下粉煤灰掺量对混凝土抗裂性的影响[J]. 混凝土与水泥制品, 2016 (10): 5-8."
18244882,"Compressive strength of concrete at 28 days",2190,0.43,0.20,0.00,0.00,0.00,0.00,0.00,756,1128,0.40,413.8,331.0,po42.5,177.9,100,,,,46.70,"宁逢伟, 陈波, 王子龙, 等. 等强度条件下粉煤灰掺量对混凝土抗裂性的影响[J]. 混凝土与水泥制品, 2016 (10): 5-8."
18244883,"Compressive strength of concrete at 28 days",2191,0.41,0.25,0.00,0.00,0.00,0.00,0.00,732,1128,0.39,433.3,325.0,po42.5,177.7,100,,,,45.10,"宁逢伟, 陈波, 王子龙, 等. 等强度条件下粉煤灰掺量对混凝土抗裂性的影响[J]. 混凝土与水泥制品, 2016 (10): 5-8."
18244884,"Compressive strength of concrete at 28 days",2192,0.35,0.20,0.00,0.00,0.00,0.00,0.00,914,810,0.53,486.0,389.0,"pii 52.5",170.0,,,JTJ270,,63.50,"王成启, 张悦然. 粉煤灰海工自密实高性能混凝土配合比参数的试验研究[J]. 混凝土与水泥制品, 2011 (8): 1-7."
18244885,"Compressive strength of concrete at 28 days",2193,0.35,0.30,0.00,0.00,0.00,0.00,0.00,899,810,0.53,486.0,340.0,"pii 52.5",170.0,,,JTJ270,,60.10,"王成启, 张悦然. 粉煤灰海工自密实高性能混凝土配合比参数的试验研究[J]. 混凝土与水泥制品, 2011 (8): 1-7."
18244886,"Compressive strength of concrete at 28 days",2194,0.35,0.40,0.00,0.00,0.00,0.00,0.00,885,810,0.52,486.0,292.0,"pii 52.5",170.0,,,JTJ270,,57.60,"王成启, 张悦然. 粉煤灰海工自密实高性能混凝土配合比参数的试验研究[J]. 混凝土与水泥制品, 2011 (8): 1-7."
18244887,"Compressive strength of concrete at 28 days",2195,0.35,0.50,0.00,0.00,0.00,0.00,0.00,870,810,0.52,486.0,243.0,"pii 52.5",170.0,,,JTJ270,,53.60,"王成启, 张悦然. 粉煤灰海工自密实高性能混凝土配合比参数的试验研究[J]. 混凝土与水泥制品, 2011 (8): 1-7."
18244888,"Compressive strength of concrete at 28 days",2196,0.35,0.60,0.00,0.00,0.00,0.00,0.00,845,810,0.51,486.0,194.0,"pii 52.5",170.0,,,JTJ270,,51.70,"王成启, 张悦然. 粉煤灰海工自密实高性能混凝土配合比参数的试验研究[J]. 混凝土与水泥制品, 2011 (8): 1-7."
18244889,"Compressive strength of concrete at 28 days",2197,0.40,0.40,0.00,0.00,0.00,0.00,0.00,947,810,0.54,425.0,255.0,"pii 52.5",170.0,,,JTJ270,,54.90,"王成启, 张悦然. 粉煤灰海工自密实高性能混凝土配合比参数的试验研究[J]. 混凝土与水泥制品, 2011 (8): 1-7."
18244890,"Compressive strength of concrete at 28 days",2198,0.37,0.40,0.00,0.00,0.00,0.00,0.00,913,810,0.53,459.0,275.0,"pii 52.5",170.0,,,JTJ270,,57.00,"王成启, 张悦然. 粉煤灰海工自密实高性能混凝土配合比参数的试验研究[J]. 混凝土与水泥制品, 2011 (8): 1-7."
18244891,"Compressive strength of concrete at 28 days",2199,0.32,0.40,0.00,0.00,0.00,0.00,0.00,844,810,0.51,531.0,319.0,"pii 52.5",170.0,,,JTJ270,,64.80,"王成启, 张悦然. 粉煤灰海工自密实高性能混凝土配合比参数的试验研究[J]. 混凝土与水泥制品, 2011 (8): 1-7."
18244892,"Compressive strength of concrete at 28 days",2200,0.37,0.39,0.00,0.00,0.00,0.00,0.00,870,840,0.51,465.0,285.0,pii42.5,170.0,150,,,,54.30,"徐志辉, 韦江雄, 李方贤, 等. 胶凝材料用量对自密实混凝土氯离子扩散系数的影响研究[J]. 混凝土, 2014 (7): 73-75."
18244893,"Compressive strength of concrete at 28 days",2201,0.36,0.39,0.00,0.00,0.00,0.00,0.00,855,840,0.50,480.0,294.0,pii42.5,172.0,150,,,,54.00,"徐志辉, 韦江雄, 李方贤, 等. 胶凝材料用量对自密实混凝土氯离子扩散系数的影响研究[J]. 混凝土, 2014 (7): 73-75."
18244894,"Compressive strength of concrete at 28 days",2202,0.36,0.30,0.00,0.00,0.00,0.00,0.00,862,828,0.51,500.0,349.0,pii42.5,180.0,150,,,,55.60,"徐志辉, 韦江雄, 李方贤, 等. 胶凝材料用量对自密实混凝土氯离子扩散系数的影响研究[J]. 混凝土, 2014 (7): 73-75."
18244895,"Compressive strength of concrete at 28 days",2203,0.36,0.30,0.00,0.00,0.00,0.00,0.00,803,772,0.51,560.0,393.0,pii42.5,202.0,150,,,,58.70,"徐志辉, 韦江雄, 李方贤, 等. 胶凝材料用量对自密实混凝土氯离子扩散系数的影响研究[J]. 混凝土, 2014 (7): 73-75."
18244896,"Compressive strength of concrete at 28 days",2204,0.30,0.00,0.00,0.00,0.00,0.00,0.00,637,1084,0.37,600.0,600.0,po42.5,180.0,,,GB50081,,77.94,"吴建华. 高强高性能大掺量粉煤灰混凝土研究[D]. 重庆大学, 2005."
18244897,"Compressive strength of concrete at 28 days",2205,0.30,0.10,0.00,0.00,0.00,0.00,0.00,637,1084,0.37,600.0,540.0,po42.5,180.0,,,GB50081,,80.33,"吴建华. 高强高性能大掺量粉煤灰混凝土研究[D]. 重庆大学, 2005."
18244898,"Compressive strength of concrete at 28 days",2206,0.30,0.20,0.00,0.00,0.00,0.00,0.00,637,1084,0.37,600.0,480.0,po42.5,180.0,,,GB50081,,72.68,"吴建华. 高强高性能大掺量粉煤灰混凝土研究[D]. 重庆大学, 2005."
18244899,"Compressive strength of concrete at 28 days",2207,0.30,0.30,0.00,0.00,0.00,0.00,0.00,637,1084,0.37,600.0,420.0,po42.5,180.0,,,GB50081,,70.98,"吴建华. 高强高性能大掺量粉煤灰混凝土研究[D]. 重庆大学, 2005."
18244900,"Compressive strength of concrete at 28 days",2208,0.30,0.40,0.00,0.00,0.00,0.00,0.00,637,1084,0.37,600.0,360.0,po42.5,180.0,,,GB50081,,62.02,"吴建华. 高强高性能大掺量粉煤灰混凝土研究[D]. 重庆大学, 2005."
18244901,"Compressive strength of concrete at 28 days",2209,0.30,0.50,0.00,0.00,0.00,0.00,0.00,637,1084,0.37,600.0,300.0,po42.5,180.0,,,GB50081,,54.37,"吴建华. 高强高性能大掺量粉煤灰混凝土研究[D]. 重庆大学, 2005."
18244902,"Compressive strength of concrete at 28 days",2210,0.30,0.60,0.00,0.00,0.00,0.00,0.00,637,1084,0.37,600.0,240.0,po42.5,180.0,,,GB50081,,50.06,"吴建华. 高强高性能大掺量粉煤灰混凝土研究[D]. 重庆大学, 2005."
18244903,"Compressive strength of concrete at 28 days",2211,0.45,0.00,0.00,0.00,0.00,0.00,0.00,675,1210,0.36,355.0,355.0,"pii 42.5r",160.0,100,,GB50081,,58.40,"李懿卿, 牛荻涛, 宋华. 复合矿物掺合料混凝土力学性能的试验研究[J]. 混凝土, 2009 (3): 47-49."
18244904,"Compressive strength of concrete at 28 days",2212,0.45,0.10,0.00,0.00,0.00,0.00,0.00,675,1210,0.36,355.0,319.5,"pii 42.5r",160.0,100,,GB50081,,53.40,"李懿卿, 牛荻涛, 宋华. 复合矿物掺合料混凝土力学性能的试验研究[J]. 混凝土, 2009 (3): 47-49."
18244905,"Compressive strength of concrete at 28 days",2213,0.45,0.30,0.00,0.00,0.00,0.00,0.00,675,1210,0.36,355.0,248.5,"pii 42.5r",160.0,100,,GB50081,,45.90,"李懿卿, 牛荻涛, 宋华. 复合矿物掺合料混凝土力学性能的试验研究[J]. 混凝土, 2009 (3): 47-49."
18244906,"Compressive strength of concrete at 28 days",2214,0.45,0.50,0.00,0.00,0.00,0.00,0.00,675,1210,0.36,355.0,177.5,"pii 42.5r",160.0,100,,GB50081,,30.00,"李懿卿, 牛荻涛, 宋华. 复合矿物掺合料混凝土力学性能的试验研究[J]. 混凝土, 2009 (3): 47-49."
18244907,"Compressive strength of concrete at 28 days",2215,0.45,0.00,0.00,0.30,0.00,0.00,0.00,675,1210,0.36,355.0,248.5,"pii 42.5r",160.0,100,,GB50081,,50.10,"李懿卿, 牛荻涛, 宋华. 复合矿物掺合料混凝土力学性能的试验研究[J]. 混凝土, 2009 (3): 47-49."
18244908,"Compressive strength of concrete at 28 days",2216,0.45,0.00,0.00,0.50,0.00,0.00,0.00,675,1210,0.36,355.0,177.5,"pii 42.5r",160.0,100,,GB50081,,44.30,"李懿卿, 牛荻涛, 宋华. 复合矿物掺合料混凝土力学性能的试验研究[J]. 混凝土, 2009 (3): 47-49."
18244909,"Compressive strength of concrete at 28 days",2217,0.45,0.00,0.00,0.70,0.00,0.00,0.00,675,1210,0.36,355.0,106.5,"pii 42.5r",160.0,100,,GB50081,,41.70,"李懿卿, 牛荻涛, 宋华. 复合矿物掺合料混凝土力学性能的试验研究[J]. 混凝土, 2009 (3): 47-49."
18244910,"Compressive strength of concrete at 28 days",2218,0.45,0.10,0.00,0.30,0.00,0.00,0.00,675,1210,0.36,355.0,213.0,"pii 42.5r",160.0,100,,GB50081,,50.20,"李懿卿, 牛荻涛, 宋华. 复合矿物掺合料混凝土力学性能的试验研究[J]. 混凝土, 2009 (3): 47-49."
18244911,"Compressive strength of concrete at 28 days",2219,0.45,0.30,0.00,0.30,0.00,0.00,0.00,675,1210,0.36,355.0,142.0,"pii 42.5r",160.0,100,,GB50081,,41.30,"李懿卿, 牛荻涛, 宋华. 复合矿物掺合料混凝土力学性能的试验研究[J]. 混凝土, 2009 (3): 47-49."
18244912,"Compressive strength of concrete at 28 days",2220,0.45,0.20,0.00,0.30,0.00,0.00,0.00,675,1210,0.36,355.0,177.5,"pii 42.5r",160.0,100,,GB50081,,51.70,"李懿卿, 牛荻涛, 宋华. 复合矿物掺合料混凝土力学性能的试验研究[J]. 混凝土, 2009 (3): 47-49."
18244913,"Compressive strength of concrete at 28 days",2221,0.45,0.20,0.00,0.40,0.00,0.00,0.00,675,1210,0.36,355.0,142.0,"pii 42.5r",160.0,100,,GB50081,,46.60,"李懿卿, 牛荻涛, 宋华. 复合矿物掺合料混凝土力学性能的试验研究[J]. 混凝土, 2009 (3): 47-49."
18244914,"Compressive strength of concrete at 28 days",2222,0.45,0.20,0.00,0.50,0.00,0.00,0.00,675,1210,0.36,355.0,106.5,"pii 42.5r",160.0,100,,GB50081,,27.40,"李懿卿, 牛荻涛, 宋华. 复合矿物掺合料混凝土力学性能的试验研究[J]. 混凝土, 2009 (3): 47-49."
18244915,"Compressive strength of concrete at 28 days",2223,0.45,0.10,0.10,0.00,0.00,0.00,0.00,675,1210,0.36,355.0,284.0,"pii 42.5r",160.0,100,,GB50081,,57.20,"李懿卿, 牛荻涛, 宋华. 复合矿物掺合料混凝土力学性能的试验研究[J]. 混凝土, 2009 (3): 47-49."
18244916,"Compressive strength of concrete at 28 days",2224,0.45,0.50,0.10,0.00,0.00,0.00,0.00,675,1210,0.36,355.0,142.0,"pii 42.5r",160.0,100,,GB50081,,40.20,"李懿卿, 牛荻涛, 宋华. 复合矿物掺合料混凝土力学性能的试验研究[J]. 混凝土, 2009 (3): 47-49."
18244917,"Compressive strength of concrete at 28 days",2225,0.45,0.30,0.10,0.00,0.00,0.00,0.00,675,1210,0.36,355.0,213.0,"pii 42.5r",160.0,100,,GB50081,,48.60,"李懿卿, 牛荻涛, 宋华. 复合矿物掺合料混凝土力学性能的试验研究[J]. 混凝土, 2009 (3): 47-49."
18244918,"Compressive strength of concrete at 28 days",2226,0.45,0.30,0.05,0.00,0.00,0.00,0.00,675,1210,0.36,355.0,230.8,"pii 42.5r",160.0,100,,GB50081,,47.40,"李懿卿, 牛荻涛, 宋华. 复合矿物掺合料混凝土力学性能的试验研究[J]. 混凝土, 2009 (3): 47-49."
18244919,"Compressive strength of concrete at 28 days",2227,0.45,0.30,0.15,0.00,0.00,0.00,0.00,675,1210,0.36,355.0,195.3,"pii 42.5r",160.0,100,,GB50081,,50.10,"李懿卿, 牛荻涛, 宋华. 复合矿物掺合料混凝土力学性能的试验研究[J]. 混凝土, 2009 (3): 47-49."
18244920,"Compressive strength of concrete at 28 days",2228,0.45,0.15,0.05,0.30,0.00,0.00,0.00,675,1210,0.36,355.0,177.5,"pii 42.5r",160.0,100,,GB50081,,51.30,"李懿卿, 牛荻涛, 宋华. 复合矿物掺合料混凝土力学性能的试验研究[J]. 混凝土, 2009 (3): 47-49."
18244921,"Compressive strength of concrete at 28 days",2229,0.45,0.20,0.10,0.30,0.00,0.00,0.00,675,1210,0.36,355.0,142.0,"pii 42.5r",160.0,100,,GB50081,,49.40,"李懿卿, 牛荻涛, 宋华. 复合矿物掺合料混凝土力学性能的试验研究[J]. 混凝土, 2009 (3): 47-49."
18244922,"Compressive strength of concrete at 28 days",2230,0.45,0.25,0.05,0.30,0.00,0.00,0.00,675,1210,0.36,355.0,142.0,"pii 42.5r",160.0,100,,GB50081,,46.40,"李懿卿, 牛荻涛, 宋华. 复合矿物掺合料混凝土力学性能的试验研究[J]. 混凝土, 2009 (3): 47-49."
18244923,"Compressive strength of concrete at 28 days",2231,0.45,0.15,0.05,0.40,0.00,0.00,0.00,675,1210,0.36,355.0,142.0,"pii 42.5r",160.0,100,,GB50081,,48.90,"李懿卿, 牛荻涛, 宋华. 复合矿物掺合料混凝土力学性能的试验研究[J]. 混凝土, 2009 (3): 47-49."
18244924,"Compressive strength of concrete at 28 days",2232,0.45,0.15,0.05,0.50,0.00,0.00,0.00,675,1210,0.36,355.0,106.5,"pii 42.5r",160.0,100,,GB50081,,41.10,"李懿卿, 牛荻涛, 宋华. 复合矿物掺合料混凝土力学性能的试验研究[J]. 混凝土, 2009 (3): 47-49."
18244925,"Compressive strength of concrete at 28 days",2233,0.45,0.00,0.00,0.00,0.00,0.00,0.00,,,0.35,380.0,380.0,po42.5r,170.0,,,,,54.60,"孙马. 大掺量矿渣粉、粉煤灰混凝土试验研究[D]. 重庆交通大学, 2009."
18244926,"Compressive strength of concrete at 28 days",2234,0.33,0.00,0.00,0.00,0.00,0.00,0.00,,,0.35,500.0,500.0,po42.5r,165.0,,,,,63.40,"孙马. 大掺量矿渣粉、粉煤灰混凝土试验研究[D]. 重庆交通大学, 2009."
18244927,"Compressive strength of concrete at 28 days",2235,0.45,0.30,0.00,0.00,0.00,0.00,0.00,,,0.35,380.0,266.0,po42.5r,170.0,,,,,40.90,"孙马. 大掺量矿渣粉、粉煤灰混凝土试验研究[D]. 重庆交通大学, 2009."
18244928,"Compressive strength of concrete at 28 days",2236,0.43,0.40,0.00,0.00,0.00,0.00,0.00,,,0.35,380.0,228.0,po42.5r,165.0,,,,,39.20,"孙马. 大掺量矿渣粉、粉煤灰混凝土试验研究[D]. 重庆交通大学, 2009."
18244929,"Compressive strength of concrete at 28 days",2237,0.42,0.50,0.00,0.00,0.00,0.00,0.00,,,0.35,380.0,190.0,po42.5r,160.0,,,,,35.10,"孙马. 大掺量矿渣粉、粉煤灰混凝土试验研究[D]. 重庆交通大学, 2009."
18244930,"Compressive strength of concrete at 28 days",2238,0.45,0.00,0.00,0.30,0.00,0.00,0.00,,,0.35,380.0,266.0,po42.5r,170.0,,,,,46.10,"孙马. 大掺量矿渣粉、粉煤灰混凝土试验研究[D]. 重庆交通大学, 2009."
18244931,"Compressive strength of concrete at 28 days",2239,0.43,0.00,0.00,0.40,0.00,0.00,0.00,,,0.35,380.0,228.0,po42.5r,165.0,,,,,50.60,"孙马. 大掺量矿渣粉、粉煤灰混凝土试验研究[D]. 重庆交通大学, 2009."
18244932,"Compressive strength of concrete at 28 days",2240,0.42,0.00,0.00,0.50,0.00,0.00,0.00,,,0.35,380.0,190.0,po42.5r,160.0,,,,,53.30,"孙马. 大掺量矿渣粉、粉煤灰混凝土试验研究[D]. 重庆交通大学, 2009."
18244933,"Compressive strength of concrete at 28 days",2241,0.33,0.30,0.00,0.00,0.00,0.00,0.00,,,0.35,500.0,350.0,po42.5r,165.0,,,,,49.20,"孙马. 大掺量矿渣粉、粉煤灰混凝土试验研究[D]. 重庆交通大学, 2009."
18244934,"Compressive strength of concrete at 28 days",2242,0.32,0.40,0.00,0.00,0.00,0.00,0.00,,,0.35,500.0,300.0,po42.5r,160.0,,,,,48.10,"孙马. 大掺量矿渣粉、粉煤灰混凝土试验研究[D]. 重庆交通大学, 2009."
18244935,"Compressive strength of concrete at 28 days",2243,0.31,0.50,0.00,0.00,0.00,0.00,0.00,,,0.35,500.0,250.0,po42.5r,155.0,,,,,46.40,"孙马. 大掺量矿渣粉、粉煤灰混凝土试验研究[D]. 重庆交通大学, 2009."
18244936,"Compressive strength of concrete at 28 days",2244,0.33,0.00,0.00,0.30,0.00,0.00,0.00,,,0.35,500.0,350.0,po42.5r,165.0,,,,,63.50,"孙马. 大掺量矿渣粉、粉煤灰混凝土试验研究[D]. 重庆交通大学, 2009."
18244937,"Compressive strength of concrete at 28 days",2245,0.32,0.00,0.00,0.40,0.00,0.00,0.00,,,0.35,500.0,300.0,po42.5r,160.0,,,,,57.30,"孙马. 大掺量矿渣粉、粉煤灰混凝土试验研究[D]. 重庆交通大学, 2009."
18244938,"Compressive strength of concrete at 28 days",2246,0.31,0.00,0.00,0.50,0.00,0.00,0.00,,,0.35,500.0,250.0,po42.5r,155.0,,,,,56.60,"孙马. 大掺量矿渣粉、粉煤灰混凝土试验研究[D]. 重庆交通大学, 2009."
18244939,"Compressive strength of concrete at 28 days",2247,0.46,0.09,0.00,0.21,0.00,0.00,0.00,,,0.35,380.0,266.0,po42.5r,175.0,,,,,40.60,"孙马. 大掺量矿渣粉、粉煤灰混凝土试验研究[D]. 重庆交通大学, 2009."
18244940,"Compressive strength of concrete at 28 days",2248,0.46,0.15,0.00,0.15,0.00,0.00,0.00,,,0.35,380.0,266.0,po42.5r,175.0,,,,,40.50,"孙马. 大掺量矿渣粉、粉煤灰混凝土试验研究[D]. 重庆交通大学, 2009."
18244941,"Compressive strength of concrete at 28 days",2249,0.46,0.21,0.00,0.09,0.00,0.00,0.00,,,0.35,380.0,266.0,po42.5r,175.0,,,,,38.40,"孙马. 大掺量矿渣粉、粉煤灰混凝土试验研究[D]. 重庆交通大学, 2009."
18244942,"Compressive strength of concrete at 28 days",2250,0.45,0.12,0.00,0.28,0.00,0.00,0.00,,,0.35,380.0,228.0,po42.5r,170.0,,,,,38.60,"孙马. 大掺量矿渣粉、粉煤灰混凝土试验研究[D]. 重庆交通大学, 2009."
18244943,"Compressive strength of concrete at 28 days",2251,0.45,0.20,0.00,0.20,0.00,0.00,0.00,,,0.35,380.0,228.0,po42.5r,170.0,,,,,38.30,"孙马. 大掺量矿渣粉、粉煤灰混凝土试验研究[D]. 重庆交通大学, 2009."
18244944,"Compressive strength of concrete at 28 days",2252,0.45,0.28,0.00,0.12,0.00,0.00,0.00,,,0.35,380.0,228.0,po42.5r,170.0,,,,,36.40,"孙马. 大掺量矿渣粉、粉煤灰混凝土试验研究[D]. 重庆交通大学, 2009."
18244945,"Compressive strength of concrete at 28 days",2253,0.42,0.15,0.00,0.35,0.00,0.00,0.00,,,0.35,380.0,190.0,po42.5r,160.0,,,,,37.00,"孙马. 大掺量矿渣粉、粉煤灰混凝土试验研究[D]. 重庆交通大学, 2009."
18244946,"Compressive strength of concrete at 28 days",2254,0.42,0.25,0.00,0.25,0.00,0.00,0.00,,,0.35,380.0,190.0,po42.5r,160.0,,,,,37.50,"孙马. 大掺量矿渣粉、粉煤灰混凝土试验研究[D]. 重庆交通大学, 2009."
18244947,"Compressive strength of concrete at 28 days",2255,0.42,0.35,0.00,0.15,0.00,0.00,0.00,,,0.35,380.0,190.0,po42.5r,160.0,,,,,33.80,"孙马. 大掺量矿渣粉、粉煤灰混凝土试验研究[D]. 重庆交通大学, 2009."
18244948,"Compressive strength of concrete at 28 days",2256,0.33,0.09,0.00,0.21,0.00,0.00,0.00,,,0.35,500.0,350.0,po42.5r,165.0,,,,,56.70,"孙马. 大掺量矿渣粉、粉煤灰混凝土试验研究[D]. 重庆交通大学, 2009."
18244949,"Compressive strength of concrete at 28 days",2257,0.33,0.15,0.00,0.15,0.00,0.00,0.00,,,0.35,500.0,350.0,po42.5r,165.0,,,,,56.10,"孙马. 大掺量矿渣粉、粉煤灰混凝土试验研究[D]. 重庆交通大学, 2009."
18244950,"Compressive strength of concrete at 28 days",2258,0.33,0.21,0.00,0.09,0.00,0.00,0.00,,,0.35,500.0,350.0,po42.5r,165.0,,,,,48.40,"孙马. 大掺量矿渣粉、粉煤灰混凝土试验研究[D]. 重庆交通大学, 2009."
18244951,"Compressive strength of concrete at 28 days",2259,0.32,0.12,0.00,0.28,0.00,0.00,0.00,,,0.35,500.0,300.0,po42.5r,160.0,,,,,59.30,"孙马. 大掺量矿渣粉、粉煤灰混凝土试验研究[D]. 重庆交通大学, 2009."
18244952,"Compressive strength of concrete at 28 days",2260,0.32,0.20,0.00,0.20,0.00,0.00,0.00,,,0.35,500.0,300.0,po42.5r,160.0,,,,,49.20,"孙马. 大掺量矿渣粉、粉煤灰混凝土试验研究[D]. 重庆交通大学, 2009."
18244953,"Compressive strength of concrete at 28 days",2261,0.32,0.28,0.00,0.12,0.00,0.00,0.00,,,0.35,500.0,300.0,po42.5r,160.0,,,,,51.40,"孙马. 大掺量矿渣粉、粉煤灰混凝土试验研究[D]. 重庆交通大学, 2009."
18244954,"Compressive strength of concrete at 28 days",2262,0.31,0.15,0.00,0.35,0.00,0.00,0.00,,,0.35,500.0,250.0,po42.5r,155.0,,,,,55.10,"孙马. 大掺量矿渣粉、粉煤灰混凝土试验研究[D]. 重庆交通大学, 2009."
18244955,"Compressive strength of concrete at 28 days",2263,0.31,0.25,0.00,0.25,0.00,0.00,0.00,,,0.35,500.0,250.0,po42.5r,155.0,,,,,55.20,"孙马. 大掺量矿渣粉、粉煤灰混凝土试验研究[D]. 重庆交通大学, 2009."
18244956,"Compressive strength of concrete at 28 days",2264,0.31,0.35,0.00,0.15,0.00,0.00,0.00,,,0.35,500.0,250.0,po42.5r,155.0,,,,,54.30,"孙马. 大掺量矿渣粉、粉煤灰混凝土试验研究[D]. 重庆交通大学, 2009."
18244957,"Compressive strength of concrete at 28 days",2265,0.30,0.12,0.00,0.28,0.00,0.00,0.00,710,1065,0.40,500.0,300.0,po42.5r,150.0,,,,,56.80,"孙马. 大掺量矿渣粉、粉煤灰混凝土试验研究[D]. 重庆交通大学, 2009."
18244958,"Compressive strength of concrete at 28 days",2266,0.30,0.20,0.00,0.20,0.00,0.00,0.00,710,1065,0.40,500.0,300.0,po42.5r,150.0,,,,,54.40,"孙马. 大掺量矿渣粉、粉煤灰混凝土试验研究[D]. 重庆交通大学, 2009."
18244959,"Compressive strength of concrete at 28 days",2267,0.30,0.28,0.00,0.12,0.00,0.00,0.00,710,1065,0.40,500.0,300.0,po42.5r,150.0,,,,,58.20,"孙马. 大掺量矿渣粉、粉煤灰混凝土试验研究[D]. 重庆交通大学, 2009."
18244960,"Compressive strength of concrete at 28 days",2268,0.30,0.00,0.00,0.40,0.00,0.00,0.00,710,1065,0.40,500.0,300.0,po42.5r,150.0,,,,,59.70,"孙马. 大掺量矿渣粉、粉煤灰混凝土试验研究[D]. 重庆交通大学, 2009."
18244961,"Compressive strength of concrete at 28 days",2269,0.30,0.40,0.00,0.00,0.00,0.00,0.00,710,1065,0.40,500.0,300.0,po42.5r,150.0,,,,,53.90,"孙马. 大掺量矿渣粉、粉煤灰混凝土试验研究[D]. 重庆交通大学, 2009."
18244962,"Compressive strength of concrete at 28 days",2270,0.30,0.15,0.00,0.35,0.00,0.00,0.00,710,1065,0.40,500.0,250.0,po42.5r,150.0,,,,,59.70,"孙马. 大掺量矿渣粉、粉煤灰混凝土试验研究[D]. 重庆交通大学, 2009."
18244963,"Compressive strength of concrete at 28 days",2271,0.30,0.25,0.00,0.25,0.00,0.00,0.00,710,1065,0.40,500.0,250.0,po42.5r,150.0,,,,,52.30,"孙马. 大掺量矿渣粉、粉煤灰混凝土试验研究[D]. 重庆交通大学, 2009."
18244964,"Compressive strength of concrete at 28 days",2272,0.30,0.35,0.00,0.15,0.00,0.00,0.00,710,1065,0.40,500.0,250.0,po42.5r,150.0,,,,,55.30,"孙马. 大掺量矿渣粉、粉煤灰混凝土试验研究[D]. 重庆交通大学, 2009."
18244965,"Compressive strength of concrete at 28 days",2273,0.30,0.00,0.00,0.50,0.00,0.00,0.00,710,1065,0.40,500.0,250.0,po42.5r,150.0,,,,,60.00,"孙马. 大掺量矿渣粉、粉煤灰混凝土试验研究[D]. 重庆交通大学, 2009."
18244966,"Compressive strength of concrete at 28 days",2274,0.30,0.50,0.00,0.00,0.00,0.00,0.00,710,1065,0.40,500.0,250.0,po42.5r,150.0,,,,,54.30,"孙马. 大掺量矿渣粉、粉煤灰混凝土试验研究[D]. 重庆交通大学, 2009."
18244967,"Compressive strength of concrete at 28 days",2275,0.40,0.00,0.00,0.00,0.00,0.00,0.00,699,1141,0.38,400.0,400.0,po42.5,160.0,,,,,53.70,"陈波, 张亚梅, 郭丽萍. 大掺量粉煤灰混凝土干燥收缩性能[J]. 东南大学学报: 自然科学版, 2007, 37(2): 334-338."
18244968,"Compressive strength of concrete at 28 days",2276,0.40,0.35,0.00,0.00,0.00,0.00,0.00,699,1141,0.38,400.0,260.0,po42.5,160.0,,,,,43.00,"陈波, 张亚梅, 郭丽萍. 大掺量粉煤灰混凝土干燥收缩性能[J]. 东南大学学报: 自然科学版, 2007, 37(2): 334-338."
18244969,"Compressive strength of concrete at 28 days",2277,0.40,0.40,0.00,0.00,0.00,0.00,0.00,699,1141,0.38,400.0,240.0,po42.5,160.0,,,,,40.90,"陈波, 张亚梅, 郭丽萍. 大掺量粉煤灰混凝土干燥收缩性能[J]. 东南大学学报: 自然科学版, 2007, 37(2): 334-338."
18244970,"Compressive strength of concrete at 28 days",2278,0.40,0.45,0.00,0.00,0.00,0.00,0.00,699,1141,0.38,400.0,220.0,po42.5,160.0,,,,,40.40,"陈波, 张亚梅, 郭丽萍. 大掺量粉煤灰混凝土干燥收缩性能[J]. 东南大学学报: 自然科学版, 2007, 37(2): 334-338."
18244971,"Compressive strength of concrete at 28 days",2279,0.40,0.00,0.00,0.00,0.00,0.00,0.00,710,1158,0.38,380.0,380.0,po42.5,152.0,,,,,51.40,"陈波, 张亚梅, 郭丽萍. 大掺量粉煤灰混凝土干燥收缩性能[J]. 东南大学学报: 自然科学版, 2007, 37(2): 334-338."
18244972,"Compressive strength of concrete at 28 days",2280,0.40,0.35,0.00,0.00,0.00,0.00,0.00,710,1158,0.38,380.0,247.0,po42.5,152.0,,,,,41.00,"陈波, 张亚梅, 郭丽萍. 大掺量粉煤灰混凝土干燥收缩性能[J]. 东南大学学报: 自然科学版, 2007, 37(2): 334-338."
18244973,"Compressive strength of concrete at 28 days",2281,0.40,0.40,0.00,0.00,0.00,0.00,0.00,710,1158,0.38,380.0,228.0,po42.5,152.0,,,,,38.30,"陈波, 张亚梅, 郭丽萍. 大掺量粉煤灰混凝土干燥收缩性能[J]. 东南大学学报: 自然科学版, 2007, 37(2): 334-338."
18244974,"Compressive strength of concrete at 28 days",2282,0.40,0.45,0.00,0.00,0.00,0.00,0.00,710,1158,0.38,380.0,209.0,po42.5,152.0,,,,,36.70,"陈波, 张亚梅, 郭丽萍. 大掺量粉煤灰混凝土干燥收缩性能[J]. 东南大学学报: 自然科学版, 2007, 37(2): 334-338."
18244975,"Compressive strength of concrete at 28 days",2283,0.40,0.00,0.00,0.00,0.00,0.00,0.00,758,1138,0.40,360.0,360.0,po42.5,144.0,,,,,51.00,"陈波, 张亚梅, 郭丽萍. 大掺量粉煤灰混凝土干燥收缩性能[J]. 东南大学学报: 自然科学版, 2007, 37(2): 334-338."
18244976,"Compressive strength of concrete at 28 days",2284,0.40,0.35,0.00,0.00,0.00,0.00,0.00,758,1138,0.40,360.0,234.0,po42.5,144.0,,,,,40.20,"陈波, 张亚梅, 郭丽萍. 大掺量粉煤灰混凝土干燥收缩性能[J]. 东南大学学报: 自然科学版, 2007, 37(2): 334-338."
18244977,"Compressive strength of concrete at 28 days",2285,0.40,0.40,0.00,0.00,0.00,0.00,0.00,758,1138,0.40,360.0,216.0,po42.5,144.0,,,,,36.30,"陈波, 张亚梅, 郭丽萍. 大掺量粉煤灰混凝土干燥收缩性能[J]. 东南大学学报: 自然科学版, 2007, 37(2): 334-338."
18244978,"Compressive strength of concrete at 28 days",2286,0.40,0.45,0.00,0.00,0.00,0.00,0.00,758,1138,0.40,360.0,198.0,po42.5,144.0,,,,,32.80,"陈波, 张亚梅, 郭丽萍. 大掺量粉煤灰混凝土干燥收缩性能[J]. 东南大学学报: 自然科学版, 2007, 37(2): 334-338."
18244979,"Compressive strength of concrete at 28 days",2287,0.40,0.35,0.00,0.00,0.00,0.00,0.00,699,1141,0.38,400.0,260.0,po42.5,160.0,,,,,48.00,"陈波, 张亚梅, 郭丽萍. 大掺量粉煤灰混凝土干燥收缩性能[J]. 东南大学学报: 自然科学版, 2007, 37(2): 334-338."
18244980,"Compressive strength of concrete at 28 days",2288,0.40,0.40,0.00,0.00,0.00,0.00,0.00,699,1141,0.38,400.0,240.0,po42.5,160.0,,,,,45.50,"陈波, 张亚梅, 郭丽萍. 大掺量粉煤灰混凝土干燥收缩性能[J]. 东南大学学报: 自然科学版, 2007, 37(2): 334-338."
18244981,"Compressive strength of concrete at 28 days",2289,0.40,0.45,0.00,0.00,0.00,0.00,0.00,699,1141,0.38,400.0,220.0,po42.5,160.0,,,,,40.20,"陈波, 张亚梅, 郭丽萍. 大掺量粉煤灰混凝土干燥收缩性能[J]. 东南大学学报: 自然科学版, 2007, 37(2): 334-338."
18244982,"Compressive strength of concrete at 28 days",2290,0.35,0.00,0.00,0.00,0.00,0.00,0.00,694,1085,0.39,460.0,460.0,"pi 42.5",161.0,100,,,,68.26,"赵晖, 孙伟, 高波, 等. 粉煤灰品质对混凝土性能影响研究[J]. 应用基础与工程科学学报, 2012, 20(3): 484-491."
18244983,"Compressive strength of concrete at 28 days",2291,0.35,0.20,0.00,0.00,0.00,0.00,0.00,694,1085,0.39,460.0,368.0,"pi 42.5",161.0,100,,,,67.85,"赵晖, 孙伟, 高波, 等. 粉煤灰品质对混凝土性能影响研究[J]. 应用基础与工程科学学报, 2012, 20(3): 484-491."
18244984,"Compressive strength of concrete at 28 days",2292,0.35,0.20,0.00,0.00,0.00,0.00,0.00,694,1085,0.39,460.0,368.0,"pi 42.5",161.0,100,,,,60.08,"赵晖, 孙伟, 高波, 等. 粉煤灰品质对混凝土性能影响研究[J]. 应用基础与工程科学学报, 2012, 20(3): 484-491."
18244985,"Compressive strength of concrete at 28 days",2293,0.45,0.00,0.00,0.00,0.00,0.00,0.00,675,1210,0.36,355.0,355.0,po42.5r,160.0,,,,,42.70,"元成方, 牛荻涛. 海洋大气环境下粉煤灰混凝土耐久性研究[J]. 硅酸盐通报, 2012, 31(1): 1-6."
18244986,"Compressive strength of concrete at 28 days",2294,0.45,0.10,0.00,0.00,0.00,0.00,0.00,675,1210,0.36,355.0,319.5,po42.5r,160.0,,,,,37.20,"元成方, 牛荻涛. 海洋大气环境下粉煤灰混凝土耐久性研究[J]. 硅酸盐通报, 2012, 31(1): 1-6."
18244987,"Compressive strength of concrete at 28 days",2295,0.45,0.20,0.00,0.00,0.00,0.00,0.00,675,1210,0.36,355.0,284.0,po42.5r,160.0,,,,,39.70,"元成方, 牛荻涛. 海洋大气环境下粉煤灰混凝土耐久性研究[J]. 硅酸盐通报, 2012, 31(1): 1-6."
18244988,"Compressive strength of concrete at 28 days",2296,0.45,0.30,0.00,0.00,0.00,0.00,0.00,675,1210,0.36,355.0,248.5,po42.5r,160.0,,,,,35.70,"元成方, 牛荻涛. 海洋大气环境下粉煤灰混凝土耐久性研究[J]. 硅酸盐通报, 2012, 31(1): 1-6."
18244989,"Compressive strength of concrete at 28 days",2297,0.60,0.00,0.00,0.00,0.00,0.00,0.00,794,1143,0.41,300.0,300.0,po42.5r,180.0,100,,,,29.90,"何廷树, 苏富赟, 包先诚, 等. 不同水胶比下矿渣粉与粉煤灰对混凝土强度及抗氯离子渗透性能的影响[J]. 混凝土, 2010 (1): 86-88."
18244990,"Compressive strength of concrete at 28 days",2298,0.60,0.00,0.00,0.17,0.00,0.00,0.00,794,1143,0.41,300.0,249.0,po42.5r,180.0,100,,,,32.20,"何廷树, 苏富赟, 包先诚, 等. 不同水胶比下矿渣粉与粉煤灰对混凝土强度及抗氯离子渗透性能的影响[J]. 混凝土, 2010 (1): 86-88."
18244991,"Compressive strength of concrete at 28 days",2299,0.60,0.00,0.00,0.40,0.00,0.00,0.00,794,1143,0.41,300.0,180.0,po42.5r,180.0,100,,,,33.60,"何廷树, 苏富赟, 包先诚, 等. 不同水胶比下矿渣粉与粉煤灰对混凝土强度及抗氯离子渗透性能的影响[J]. 混凝土, 2010 (1): 86-88."
18244992,"Compressive strength of concrete at 28 days",2300,0.60,0.20,0.00,0.00,0.00,0.00,0.00,794,1143,0.41,300.0,240.0,po42.5r,180.0,100,,,,23.00,"何廷树, 苏富赟, 包先诚, 等. 不同水胶比下矿渣粉与粉煤灰对混凝土强度及抗氯离子渗透性能的影响[J]. 混凝土, 2010 (1): 86-88."
18244993,"Compressive strength of concrete at 28 days",2301,0.60,0.20,0.00,0.17,0.00,0.00,0.00,794,1143,0.41,300.0,189.0,po42.5r,180.0,100,,,,28.90,"何廷树, 苏富赟, 包先诚, 等. 不同水胶比下矿渣粉与粉煤灰对混凝土强度及抗氯离子渗透性能的影响[J]. 混凝土, 2010 (1): 86-88."
18244994,"Compressive strength of concrete at 28 days",2302,0.60,0.20,0.00,0.40,0.00,0.00,0.00,794,1143,0.41,300.0,120.0,po42.5r,180.0,100,,,,22.80,"何廷树, 苏富赟, 包先诚, 等. 不同水胶比下矿渣粉与粉煤灰对混凝土强度及抗氯离子渗透性能的影响[J]. 混凝土, 2010 (1): 86-88."
18244995,"Compressive strength of concrete at 28 days",2303,0.50,0.00,0.00,0.00,0.00,0.00,0.00,794,1096,0.42,360.0,360.0,po42.5r,180.0,100,,,,40.60,"何廷树, 苏富赟, 包先诚, 等. 不同水胶比下矿渣粉与粉煤灰对混凝土强度及抗氯离子渗透性能的影响[J]. 混凝土, 2010 (1): 86-88."
18244996,"Compressive strength of concrete at 28 days",2304,0.50,0.00,0.00,0.17,0.00,0.00,0.00,794,1096,0.42,360.2,299.0,po42.5r,180.0,100,,,,43.30,"何廷树, 苏富赟, 包先诚, 等. 不同水胶比下矿渣粉与粉煤灰对混凝土强度及抗氯离子渗透性能的影响[J]. 混凝土, 2010 (1): 86-88."
18244997,"Compressive strength of concrete at 28 days",2305,0.50,0.00,0.00,0.40,0.00,0.00,0.00,794,1096,0.42,360.0,216.0,po42.5r,180.0,100,,,,47.80,"何廷树, 苏富赟, 包先诚, 等. 不同水胶比下矿渣粉与粉煤灰对混凝土强度及抗氯离子渗透性能的影响[J]. 混凝土, 2010 (1): 86-88."
18244998,"Compressive strength of concrete at 28 days",2306,0.50,0.20,0.00,0.00,0.00,0.00,0.00,794,1096,0.42,360.0,288.0,po42.5r,180.0,100,,,,35.10,"何廷树, 苏富赟, 包先诚, 等. 不同水胶比下矿渣粉与粉煤灰对混凝土强度及抗氯离子渗透性能的影响[J]. 混凝土, 2010 (1): 86-88."
18244999,"Compressive strength of concrete at 28 days",2307,0.50,0.20,0.00,0.17,0.00,0.00,0.00,794,1096,0.42,360.3,227.0,po42.5r,180.0,100,,,,39.10,"何廷树, 苏富赟, 包先诚, 等. 不同水胶比下矿渣粉与粉煤灰对混凝土强度及抗氯离子渗透性能的影响[J]. 混凝土, 2010 (1): 86-88."
18245000,"Compressive strength of concrete at 28 days",2308,0.50,0.20,0.00,0.40,0.00,0.00,0.00,794,1096,0.42,360.0,144.0,po42.5r,180.0,100,,,,36.40,"何廷树, 苏富赟, 包先诚, 等. 不同水胶比下矿渣粉与粉煤灰对混凝土强度及抗氯离子渗透性能的影响[J]. 混凝土, 2010 (1): 86-88."
18245001,"Compressive strength of concrete at 28 days",2309,0.28,0.00,0.00,0.00,0.00,0.00,0.00,711,1024,0.41,550.0,550.0,po42.5r,155.0,100,,,,58.80,"何廷树, 苏富赟, 包先诚, 等. 不同水胶比下矿渣粉与粉煤灰对混凝土强度及抗氯离子渗透性能的影响[J]. 混凝土, 2010 (1): 86-88."
18245002,"Compressive strength of concrete at 28 days",2310,0.28,0.00,0.00,0.17,0.00,0.00,0.00,711,1024,0.41,549.4,456.0,po42.5r,155.0,100,,,,66.80,"何廷树, 苏富赟, 包先诚, 等. 不同水胶比下矿渣粉与粉煤灰对混凝土强度及抗氯离子渗透性能的影响[J]. 混凝土, 2010 (1): 86-88."
18245003,"Compressive strength of concrete at 28 days",2311,0.28,0.00,0.00,0.40,0.00,0.00,0.00,711,1024,0.41,550.0,330.0,po42.5r,155.0,100,,,,67.10,"何廷树, 苏富赟, 包先诚, 等. 不同水胶比下矿渣粉与粉煤灰对混凝土强度及抗氯离子渗透性能的影响[J]. 混凝土, 2010 (1): 86-88."
18245004,"Compressive strength of concrete at 28 days",2312,0.28,0.20,0.00,0.00,0.00,0.00,0.00,711,1024,0.41,550.0,440.0,po42.5r,155.0,100,,,,57.70,"何廷树, 苏富赟, 包先诚, 等. 不同水胶比下矿渣粉与粉煤灰对混凝土强度及抗氯离子渗透性能的影响[J]. 混凝土, 2010 (1): 86-88."
18245005,"Compressive strength of concrete at 28 days",2313,0.28,0.20,0.00,0.17,0.00,0.00,0.00,711,1024,0.41,549.2,346.0,po42.5r,155.0,100,,,,63.70,"何廷树, 苏富赟, 包先诚, 等. 不同水胶比下矿渣粉与粉煤灰对混凝土强度及抗氯离子渗透性能的影响[J]. 混凝土, 2010 (1): 86-88."
18245006,"Compressive strength of concrete at 28 days",2314,0.28,0.20,0.00,0.40,0.00,0.00,0.00,711,1024,0.41,550.0,220.0,po42.5r,155.0,100,,,,55.00,"何廷树, 苏富赟, 包先诚, 等. 不同水胶比下矿渣粉与粉煤灰对混凝土强度及抗氯离子渗透性能的影响[J]. 混凝土, 2010 (1): 86-88."
18245007,"Compressive strength of concrete at 28 days",2315,0.42,0.00,0.00,0.00,0.00,0.00,0.00,781,1079,0.42,380.0,380.0,"pii 42.5r",160.0,,,,,47.13,"谈海涛, 姜征东, 王新瑞. 掺粉煤灰和矿粉的高性能混凝土的力学性能研究[J]. 粉煤灰综合利用, 2012, 2: 25-27."
18245008,"Compressive strength of concrete at 28 days",2316,0.42,0.10,0.00,0.00,0.00,0.00,0.00,781,1079,0.42,380.0,342.0,"pii 42.5r",160.0,,,,,49.00,"谈海涛, 姜征东, 王新瑞. 掺粉煤灰和矿粉的高性能混凝土的力学性能研究[J]. 粉煤灰综合利用, 2012, 2: 25-27."
18245009,"Compressive strength of concrete at 28 days",2317,0.42,0.20,0.00,0.00,0.00,0.00,0.00,781,1079,0.42,380.0,304.0,"pii 42.5r",160.0,,,,,49.30,"谈海涛, 姜征东, 王新瑞. 掺粉煤灰和矿粉的高性能混凝土的力学性能研究[J]. 粉煤灰综合利用, 2012, 2: 25-27."
18245010,"Compressive strength of concrete at 28 days",2318,0.42,0.30,0.00,0.00,0.00,0.00,0.00,781,1079,0.42,380.0,266.0,"pii 42.5r",160.0,,,,,49.03,"谈海涛, 姜征东, 王新瑞. 掺粉煤灰和矿粉的高性能混凝土的力学性能研究[J]. 粉煤灰综合利用, 2012, 2: 25-27."
18245011,"Compressive strength of concrete at 28 days",2319,0.42,0.50,0.00,0.00,0.00,0.00,0.00,781,1079,0.42,380.0,190.0,"pii 42.5r",160.0,,,,,36.16,"谈海涛, 姜征东, 王新瑞. 掺粉煤灰和矿粉的高性能混凝土的力学性能研究[J]. 粉煤灰综合利用, 2012, 2: 25-27."
18245012,"Compressive strength of concrete at 28 days",2320,0.42,0.60,0.00,0.00,0.00,0.00,0.00,781,1079,0.42,380.0,152.0,"pii 42.5r",160.0,,,,,31.39,"谈海涛, 姜征东, 王新瑞. 掺粉煤灰和矿粉的高性能混凝土的力学性能研究[J]. 粉煤灰综合利用, 2012, 2: 25-27."
18245013,"Compressive strength of concrete at 28 days",2321,0.42,0.00,0.00,0.10,0.00,0.00,0.00,781,1079,0.42,380.0,342.0,"pii 42.5r",160.0,,,,,52.62,"谈海涛, 姜征东, 王新瑞. 掺粉煤灰和矿粉的高性能混凝土的力学性能研究[J]. 粉煤灰综合利用, 2012, 2: 25-27."
18245014,"Compressive strength of concrete at 28 days",2322,0.42,0.00,0.00,0.20,0.00,0.00,0.00,781,1079,0.42,380.0,304.0,"pii 42.5r",160.0,,,,,49.31,"谈海涛, 姜征东, 王新瑞. 掺粉煤灰和矿粉的高性能混凝土的力学性能研究[J]. 粉煤灰综合利用, 2012, 2: 25-27."
18245015,"Compressive strength of concrete at 28 days",2323,0.42,0.00,0.00,0.30,0.00,0.00,0.00,781,1079,0.42,380.0,266.0,"pii 42.5r",160.0,,,,,45.64,"谈海涛, 姜征东, 王新瑞. 掺粉煤灰和矿粉的高性能混凝土的力学性能研究[J]. 粉煤灰综合利用, 2012, 2: 25-27."
18245016,"Compressive strength of concrete at 28 days",2324,0.42,0.00,0.00,0.50,0.00,0.00,0.00,781,1079,0.42,380.0,190.0,"pii 42.5r",160.0,,,,,44.52,"谈海涛, 姜征东, 王新瑞. 掺粉煤灰和矿粉的高性能混凝土的力学性能研究[J]. 粉煤灰综合利用, 2012, 2: 25-27."
18245017,"Compressive strength of concrete at 28 days",2325,0.42,0.00,0.00,0.60,0.00,0.00,0.00,781,1079,0.42,380.0,152.0,"pii 42.5r",160.0,,,,,41.18,"谈海涛, 姜征东, 王新瑞. 掺粉煤灰和矿粉的高性能混凝土的力学性能研究[J]. 粉煤灰综合利用, 2012, 2: 25-27."
18245018,"Compressive strength of concrete at 28 days",2326,0.42,0.10,0.00,0.10,0.00,0.00,0.00,781,1079,0.42,380.0,304.0,"pii 42.5r",160.0,,,,,43.68,"谈海涛, 姜征东, 王新瑞. 掺粉煤灰和矿粉的高性能混凝土的力学性能研究[J]. 粉煤灰综合利用, 2012, 2: 25-27."
18245019,"Compressive strength of concrete at 28 days",2327,0.42,0.10,0.00,0.20,0.00,0.00,0.00,781,1079,0.42,380.0,266.0,"pii 42.5r",160.0,,,,,40.03,"谈海涛, 姜征东, 王新瑞. 掺粉煤灰和矿粉的高性能混凝土的力学性能研究[J]. 粉煤灰综合利用, 2012, 2: 25-27."
18245020,"Compressive strength of concrete at 28 days",2328,0.42,0.15,0.00,0.15,0.00,0.00,0.00,781,1079,0.42,380.0,266.0,"pii 42.5r",160.0,,,,,42.07,"谈海涛, 姜征东, 王新瑞. 掺粉煤灰和矿粉的高性能混凝土的力学性能研究[J]. 粉煤灰综合利用, 2012, 2: 25-27."
18245021,"Compressive strength of concrete at 28 days",2329,0.42,0.20,0.00,0.10,0.00,0.00,0.00,781,1079,0.42,380.0,266.0,"pii 42.5r",160.0,,,,,51.73,"谈海涛, 姜征东, 王新瑞. 掺粉煤灰和矿粉的高性能混凝土的力学性能研究[J]. 粉煤灰综合利用, 2012, 2: 25-27."
18245022,"Compressive strength of concrete at 28 days",2330,0.42,0.10,0.00,0.40,0.00,0.00,0.00,781,1079,0.42,380.0,190.0,"pii 42.5r",160.0,,,,,37.34,"谈海涛, 姜征东, 王新瑞. 掺粉煤灰和矿粉的高性能混凝土的力学性能研究[J]. 粉煤灰综合利用, 2012, 2: 25-27."
18245023,"Compressive strength of concrete at 28 days",2331,0.42,0.20,0.00,0.30,0.00,0.00,0.00,781,1079,0.42,380.0,190.0,"pii 42.5r",160.0,,,,,39.90,"谈海涛, 姜征东, 王新瑞. 掺粉煤灰和矿粉的高性能混凝土的力学性能研究[J]. 粉煤灰综合利用, 2012, 2: 25-27."
18245024,"Compressive strength of concrete at 28 days",2332,0.42,0.30,0.00,0.20,0.00,0.00,0.00,781,1079,0.42,380.0,190.0,"pii 42.5r",160.0,,,,,34.78,"谈海涛, 姜征东, 王新瑞. 掺粉煤灰和矿粉的高性能混凝土的力学性能研究[J]. 粉煤灰综合利用, 2012, 2: 25-27."
18245025,"Compressive strength of concrete at 28 days",2333,0.42,0.40,0.00,0.10,0.00,0.00,0.00,781,1079,0.42,380.0,190.0,"pii 42.5r",160.0,,,,,29.67,"谈海涛, 姜征东, 王新瑞. 掺粉煤灰和矿粉的高性能混凝土的力学性能研究[J]. 粉煤灰综合利用, 2012, 2: 25-27."
18245026,"Compressive strength of concrete at 28 days",2334,0.42,0.10,0.00,0.50,0.00,0.00,0.00,781,1079,0.42,380.0,152.0,"pii 42.5r",160.0,,,,,33.62,"谈海涛, 姜征东, 王新瑞. 掺粉煤灰和矿粉的高性能混凝土的力学性能研究[J]. 粉煤灰综合利用, 2012, 2: 25-27."
18245027,"Compressive strength of concrete at 28 days",2335,0.42,0.20,0.00,0.40,0.00,0.00,0.00,781,1079,0.42,380.0,152.0,"pii 42.5r",160.0,,,,,32.77,"谈海涛, 姜征东, 王新瑞. 掺粉煤灰和矿粉的高性能混凝土的力学性能研究[J]. 粉煤灰综合利用, 2012, 2: 25-27."
18245028,"Compressive strength of concrete at 28 days",2336,0.42,0.40,0.00,0.20,0.00,0.00,0.00,781,1079,0.42,380.0,152.0,"pii 42.5r",160.0,,,,,33.65,"谈海涛, 姜征东, 王新瑞. 掺粉煤灰和矿粉的高性能混凝土的力学性能研究[J]. 粉煤灰综合利用, 2012, 2: 25-27."
18245029,"Compressive strength of concrete at 28 days",2337,0.42,0.50,0.00,0.10,0.00,0.00,0.00,781,1079,0.42,380.0,152.0,"pii 42.5r",160.0,,,,,32.71,"谈海涛, 姜征东, 王新瑞. 掺粉煤灰和矿粉的高性能混凝土的力学性能研究[J]. 粉煤灰综合利用, 2012, 2: 25-27."
18245030,"Compressive strength of concrete at 28 days",2338,0.39,0.00,0.00,0.00,0.00,0.00,0.00,722,1040,0.41,440.0,440.0,po42.5r,171.6,,,,,51.60,"王静静, 武斌, 刘高凯. 大掺量矿物掺合料对混凝土性能的影响[J]. 粉煤灰, 2015 (3): 39-42."
18245031,"Compressive strength of concrete at 28 days",2339,0.37,0.10,0.00,0.00,0.00,0.00,0.00,713,1026,0.41,462.0,418.0,po42.5r,170.9,,,,,46.80,"王静静, 武斌, 刘高凯. 大掺量矿物掺合料对混凝土性能的影响[J]. 粉煤灰, 2015 (3): 39-42."
18245032,"Compressive strength of concrete at 28 days",2340,0.36,0.18,0.00,0.00,0.00,0.00,0.00,704,1012,0.41,484.0,396.0,po42.5r,174.2,,,,,44.23,"王静静, 武斌, 刘高凯. 大掺量矿物掺合料对混凝土性能的影响[J]. 粉煤灰, 2015 (3): 39-42."
18245033,"Compressive strength of concrete at 28 days",2341,0.39,0.26,0.00,0.00,0.00,0.00,0.00,695,999,0.41,506.0,374.0,po42.5r,197.3,,,,,45.10,"王静静, 武斌, 刘高凯. 大掺量矿物掺合料对混凝土性能的影响[J]. 粉煤灰, 2015 (3): 39-42."
18245034,"Compressive strength of concrete at 28 days",2342,0.39,0.33,0.00,0.00,0.00,0.00,0.00,685,986,0.41,528.0,352.0,po42.5r,205.9,,,,,47.30,"王静静, 武斌, 刘高凯. 大掺量矿物掺合料对混凝土性能的影响[J]. 粉煤灰, 2015 (3): 39-42."
18245035,"Compressive strength of concrete at 28 days",2343,0.40,0.00,0.00,0.10,0.00,0.00,0.00,722,1040,0.41,462.0,418.0,po42.5r,184.8,,,,,51.99,"王静静, 武斌, 刘高凯. 大掺量矿物掺合料对混凝土性能的影响[J]. 粉煤灰, 2015 (3): 39-42."
18245036,"Compressive strength of concrete at 28 days",2344,0.40,0.00,0.00,0.20,0.00,0.00,0.00,722,1040,0.41,440.0,352.0,po42.5r,176.0,,,,,52.65,"王静静, 武斌, 刘高凯. 大掺量矿物掺合料对混凝土性能的影响[J]. 粉煤灰, 2015 (3): 39-42."
18245037,"Compressive strength of concrete at 28 days",2345,0.40,0.00,0.00,0.30,0.00,0.00,0.00,722,1040,0.41,440.0,308.0,po42.5r,176.0,,,,,53.52,"王静静, 武斌, 刘高凯. 大掺量矿物掺合料对混凝土性能的影响[J]. 粉煤灰, 2015 (3): 39-42."
18245038,"Compressive strength of concrete at 28 days",2346,0.42,0.00,0.00,0.40,0.00,0.00,0.00,722,1040,0.41,440.0,264.0,po42.5r,184.8,,,,,51.12,"王静静, 武斌, 刘高凯. 大掺量矿物掺合料对混凝土性能的影响[J]. 粉煤灰, 2015 (3): 39-42."
18245039,"Compressive strength of concrete at 28 days",2347,0.38,0.10,0.00,0.10,0.00,0.00,0.00,704,1012,0.41,462.0,374.0,po42.5r,175.6,,,,,51.87,"王静静, 武斌, 刘高凯. 大掺量矿物掺合料对混凝土性能的影响[J]. 粉煤灰, 2015 (3): 39-42."
18245040,"Compressive strength of concrete at 28 days",2348,0.38,0.18,0.00,0.18,0.00,0.00,0.00,704,1012,0.41,484.0,308.0,po42.5r,183.9,,,,,49.10,"王静静, 武斌, 刘高凯. 大掺量矿物掺合料对混凝土性能的影响[J]. 粉煤灰, 2015 (3): 39-42."
18245041,"Compressive strength of concrete at 28 days",2349,0.37,0.18,0.00,0.27,0.00,0.00,0.00,704,1012,0.41,484.0,264.0,po42.5r,179.1,,,,,55.24,"王静静, 武斌, 刘高凯. 大掺量矿物掺合料对混凝土性能的影响[J]. 粉煤灰, 2015 (3): 39-42."
18245042,"Compressive strength of concrete at 28 days",2350,0.39,0.26,0.00,0.17,0.00,0.00,0.00,695,999,0.41,506.0,286.0,po42.5r,197.3,,,,,50.43,"王静静, 武斌, 刘高凯. 大掺量矿物掺合料对混凝土性能的影响[J]. 粉煤灰, 2015 (3): 39-42."
18245043,"Compressive strength of concrete at 28 days",2351,0.39,0.26,0.00,0.26,0.00,0.00,0.00,695,999,0.41,506.0,242.0,po42.5r,197.3,,,,,52.25,"王静静, 武斌, 刘高凯. 大掺量矿物掺合料对混凝土性能的影响[J]. 粉煤灰, 2015 (3): 39-42."
18245044,"Compressive strength of concrete at 28 days",2352,0.57,0.00,0.00,0.00,0.00,0.00,0.00,744.9,1215.3,0.38,280.0,280.0,pi42.5,160.0,100,,,水养,38.40,"朱蓓蓉, 杨全兵. 不同品质粉煤灰对混凝土性能的影响及其作用的评价[J]. 粉煤灰综合利用, 2004, 4: 10-12."
18245045,"Compressive strength of concrete at 28 days",2353,0.57,0.25,0.00,0.00,0.00,0.00,0.00,735.6,1200.1,0.38,280.0,210.0,pi42.5,160.0,100,,,水养,28.60,"朱蓓蓉, 杨全兵. 不同品质粉煤灰对混凝土性能的影响及其作用的评价[J]. 粉煤灰综合利用, 2004, 4: 10-12."
18245046,"Compressive strength of concrete at 28 days",2354,0.57,0.35,0.00,0.00,0.00,0.00,0.00,731.8,1194,0.38,280.0,182.0,pi42.5,160.0,100,,,水养,25.60,"朱蓓蓉, 杨全兵. 不同品质粉煤灰对混凝土性能的影响及其作用的评价[J]. 粉煤灰综合利用, 2004, 4: 10-12."
18245047,"Compressive strength of concrete at 28 days",2355,0.57,0.45,0.00,0.00,0.00,0.00,0.00,728.1,1188,0.38,280.0,154.0,pi42.5,160.0,100,,,水养,21.60,"朱蓓蓉, 杨全兵. 不同品质粉煤灰对混凝土性能的影响及其作用的评价[J]. 粉煤灰综合利用, 2004, 4: 10-12."
18245048,"Compressive strength of concrete at 28 days",2356,0.57,0.25,0.00,0.00,0.00,0.00,0.00,735.6,1200.1,0.38,280.0,210.0,pi42.5,160.0,100,,,水养,28.20,"朱蓓蓉, 杨全兵. 不同品质粉煤灰对混凝土性能的影响及其作用的评价[J]. 粉煤灰综合利用, 2004, 4: 10-12."
18245049,"Compressive strength of concrete at 28 days",2357,0.57,0.35,0.00,0.00,0.00,0.00,0.00,731.8,1194,0.38,280.0,182.0,pi42.5,160.0,100,,,水养,26.30,"朱蓓蓉, 杨全兵. 不同品质粉煤灰对混凝土性能的影响及其作用的评价[J]. 粉煤灰综合利用, 2004, 4: 10-12."
18245050,"Compressive strength of concrete at 28 days",2358,0.57,0.45,0.00,0.00,0.00,0.00,0.00,728.1,1188,0.38,280.0,154.0,pi42.5,160.0,100,,,水养,20.20,"朱蓓蓉, 杨全兵. 不同品质粉煤灰对混凝土性能的影响及其作用的评价[J]. 粉煤灰综合利用, 2004, 4: 10-12."
18245051,"Compressive strength of concrete at 28 days",2359,0.63,0.25,0.00,0.00,0.00,0.00,0.00,720.4,1175.5,0.38,280.0,210.0,pi42.5,175.0,100,,,水养,26.50,"朱蓓蓉, 杨全兵. 不同品质粉煤灰对混凝土性能的影响及其作用的评价[J]. 粉煤灰综合利用, 2004, 4: 10-12."
18245052,"Compressive strength of concrete at 28 days",2360,0.64,0.35,0.00,0.00,0.00,0.00,0.00,711.7,1161.2,0.38,280.0,182.0,pi42.5,180.0,100,,,水养,19.20,"朱蓓蓉, 杨全兵. 不同品质粉煤灰对混凝土性能的影响及其作用的评价[J]. 粉煤灰综合利用, 2004, 4: 10-12."
18245053,"Compressive strength of concrete at 28 days",2361,0.66,0.45,0.00,0.00,0.00,0.00,0.00,702.9,1146.9,0.38,280.0,154.0,pi42.5,185.0,100,,,水养,13.70,"朱蓓蓉, 杨全兵. 不同品质粉煤灰对混凝土性能的影响及其作用的评价[J]. 粉煤灰综合利用, 2004, 4: 10-12."
18245054,"Compressive strength of concrete at 28 days",2362,0.60,0.00,0.00,0.00,0.00,0.00,0.00,789,1146,0.41,320.0,320.0,po42.5r,180.0,,,,,32.20,"张超. 粉煤灰和炉渣作水泥混合材及粉煤灰掺量对不同水胶比混凝土的强度影响研究[D]. 西安建筑科技大学, 2012."
18245055,"Compressive strength of concrete at 28 days",2363,0.60,0.10,0.00,0.00,0.00,0.00,0.00,789,1146,0.41,320.0,288.0,po42.5r,180.0,,,,,30.10,"张超. 粉煤灰和炉渣作水泥混合材及粉煤灰掺量对不同水胶比混凝土的强度影响研究[D]. 西安建筑科技大学, 2012."
18245056,"Compressive strength of concrete at 28 days",2364,0.60,0.20,0.00,0.00,0.00,0.00,0.00,789,1146,0.41,320.0,256.0,po42.5r,180.0,,,,,28.00,"张超. 粉煤灰和炉渣作水泥混合材及粉煤灰掺量对不同水胶比混凝土的强度影响研究[D]. 西安建筑科技大学, 2012."
18245057,"Compressive strength of concrete at 28 days",2365,0.60,0.30,0.00,0.00,0.00,0.00,0.00,789,1146,0.41,320.0,224.0,po42.5r,180.0,,,,,26.10,"张超. 粉煤灰和炉渣作水泥混合材及粉煤灰掺量对不同水胶比混凝土的强度影响研究[D]. 西安建筑科技大学, 2012."
18245058,"Compressive strength of concrete at 28 days",2366,0.60,0.40,0.00,0.00,0.00,0.00,0.00,789,1146,0.41,320.0,192.0,po42.5r,180.0,,,,,25.20,"张超. 粉煤灰和炉渣作水泥混合材及粉煤灰掺量对不同水胶比混凝土的强度影响研究[D]. 西安建筑科技大学, 2012."
18245059,"Compressive strength of concrete at 28 days",2367,0.60,0.50,0.00,0.00,0.00,0.00,0.00,789,1146,0.41,320.0,160.0,po42.5r,180.0,,,,,22.10,"张超. 粉煤灰和炉渣作水泥混合材及粉煤灰掺量对不同水胶比混凝土的强度影响研究[D]. 西安建筑科技大学, 2012."
