Repository: pierluigiUNIVPM/Concrete-Strenght

File: Compressive strength of concrete at 28 days - 611.csv (part 16 of 25)
18242703,"Compressive strength of concrete at 28 days",11,0.35,0.25,0.00,0.00,0.00,0.00,0.00,850,1250,0.40,485.0,364.0,po42.5,170.0,100,×0.95,GB50081,标养,58.10,"王能. 不同养护条件对粉煤灰混凝土抗碳化性能的影响[D]. 浙江工业大学, 2014."
18242704,"Compressive strength of concrete at 28 days",12,0.35,0.35,0.00,0.00,0.00,0.00,0.00,850,1250,0.40,485.0,315.0,po42.5,170.0,100,×0.95,GB50081,标养,50.60,"王能. 不同养护条件对粉煤灰混凝土抗碳化性能的影响[D]. 浙江工业大学, 2014."
18242705,"Compressive strength of concrete at 28 days",13,0.50,0.00,0.00,0.00,0.00,0.00,0.00,730,1100,0.40,380.0,380.0,po42.5,190.0,100,,GB50081,标养,35.60,"邱洪林, 叶青. 早期标准养护时间对普通混凝土抗碳化能力的影响[J]. 浙江工业大学学报, 2008, 36(4): 436-440."
18242706,"Compressive strength of concrete at 28 days",14,0.50,0.00,0.00,0.00,0.00,0.00,0.00,730,1100,0.40,380.0,380.0,po42.5,190.0,100,,GB50081,标养,36.50,"邱洪林, 叶青. 早期标准养护时间对普通混凝土抗碳化能力的影响[J]. 浙江工业大学学报, 2008, 36(4): 436-440."
18245060,"Compressive strength of concrete at 28 days",2368,0.55,0.00,0.00,0.00,0.00,0.00,0.00,758,1136,0.40,320.0,320.0,po42.5r,174.0,,,,,40.40,"张超. 粉煤灰和炉渣作水泥混合材及粉煤灰掺量对不同水胶比混凝土的强度影响研究[D]. 西安建筑科技大学, 2012."
18245061,"Compressive strength of concrete at 28 days",2369,0.55,0.10,0.00,0.00,0.00,0.00,0.00,758,1136,0.40,320.0,288.0,po42.5r,174.0,,,,,39.00,"张超. 粉煤灰和炉渣作水泥混合材及粉煤灰掺量对不同水胶比混凝土的强度影响研究[D]. 西安建筑科技大学, 2012."
18245062,"Compressive strength of concrete at 28 days",2370,0.55,0.20,0.00,0.00,0.00,0.00,0.00,758,1136,0.40,320.0,256.0,po42.5r,174.0,,,,,37.70,"张超. 粉煤灰和炉渣作水泥混合材及粉煤灰掺量对不同水胶比混凝土的强度影响研究[D]. 西安建筑科技大学, 2012."
18245063,"Compressive strength of concrete at 28 days",2371,0.55,0.30,0.00,0.00,0.00,0.00,0.00,758,1136,0.40,320.0,224.0,po42.5r,174.0,,,,,35.80,"张超. 粉煤灰和炉渣作水泥混合材及粉煤灰掺量对不同水胶比混凝土的强度影响研究[D]. 西安建筑科技大学, 2012."
18245064,"Compressive strength of concrete at 28 days",2372,0.55,0.40,0.00,0.00,0.00,0.00,0.00,758,1136,0.40,320.0,192.0,po42.5r,174.0,,,,,31.40,"张超. 粉煤灰和炉渣作水泥混合材及粉煤灰掺量对不同水胶比混凝土的强度影响研究[D]. 西安建筑科技大学, 2012."
18245065,"Compressive strength of concrete at 28 days",2373,0.55,0.50,0.00,0.00,0.00,0.00,0.00,758,1136,0.40,320.0,160.0,po42.5r,174.0,,,,,26.40,"张超. 粉煤灰和炉渣作水泥混合材及粉煤灰掺量对不同水胶比混凝土的强度影响研究[D]. 西安建筑科技大学, 2012."
18245066,"Compressive strength of concrete at 28 days",2374,0.50,0.00,0.00,0.00,0.00,0.00,0.00,711,1161,0.38,352.0,352.0,po42.5r,170.0,,,,,44.90,"张超. 粉煤灰和炉渣作水泥混合材及粉煤灰掺量对不同水胶比混凝土的强度影响研究[D]. 西安建筑科技大学, 2012."
18245067,"Compressive strength of concrete at 28 days",2375,0.50,0.10,0.00,0.00,0.00,0.00,0.00,711,1161,0.38,352.2,317.0,po42.5r,170.0,,,,,40.20,"张超. 粉煤灰和炉渣作水泥混合材及粉煤灰掺量对不同水胶比混凝土的强度影响研究[D]. 西安建筑科技大学, 2012."
18245068,"Compressive strength of concrete at 28 days",2376,0.50,0.20,0.00,0.00,0.00,0.00,0.00,711,1161,0.38,352.5,282.0,po42.5r,170.0,,,,,38.10,"张超. 粉煤灰和炉渣作水泥混合材及粉煤灰掺量对不同水胶比混凝土的强度影响研究[D]. 西安建筑科技大学, 2012."
18245069,"Compressive strength of concrete at 28 days",2377,0.50,0.30,0.00,0.00,0.00,0.00,0.00,711,1161,0.38,351.4,246.0,po42.5r,170.0,,,,,38.10,"张超. 粉煤灰和炉渣作水泥混合材及粉煤灰掺量对不同水胶比混凝土的强度影响研究[D]. 西安建筑科技大学, 2012."
18245070,"Compressive strength of concrete at 28 days",2378,0.50,0.40,0.00,0.00,0.00,0.00,0.00,711,1161,0.38,351.7,211.0,po42.5r,170.0,,,,,36.20,"张超. 粉煤灰和炉渣作水泥混合材及粉煤灰掺量对不同水胶比混凝土的强度影响研究[D]. 西安建筑科技大学, 2012."
18245071,"Compressive strength of concrete at 28 days",2379,0.50,0.50,0.00,0.00,0.00,0.00,0.00,711,1161,0.38,352.0,176.0,po42.5r,170.0,,,,,30.80,"张超. 粉煤灰和炉渣作水泥混合材及粉煤灰掺量对不同水胶比混凝土的强度影响研究[D]. 西安建筑科技大学, 2012."
18245072,"Compressive strength of concrete at 28 days",2380,0.45,0.00,0.00,0.00,0.00,0.00,0.00,690,1136,0.38,391.0,391.0,po42.5r,168.0,,,,,50.30,"张超. 粉煤灰和炉渣作水泥混合材及粉煤灰掺量对不同水胶比混凝土的强度影响研究[D]. 西安建筑科技大学, 2012."
18245073,"Compressive strength of concrete at 28 days",2381,0.45,0.10,0.00,0.00,0.00,0.00,0.00,690,1136,0.38,391.1,352.0,po42.5r,168.0,,,,,49.10,"张超. 粉煤灰和炉渣作水泥混合材及粉煤灰掺量对不同水胶比混凝土的强度影响研究[D]. 西安建筑科技大学, 2012."
18245074,"Compressive strength of concrete at 28 days",2382,0.45,0.20,0.00,0.00,0.00,0.00,0.00,690,1136,0.38,391.3,313.0,po42.5r,168.0,,,,,47.20,"张超. 粉煤灰和炉渣作水泥混合材及粉煤灰掺量对不同水胶比混凝土的强度影响研究[D]. 西安建筑科技大学, 2012."
18245075,"Compressive strength of concrete at 28 days",2383,0.45,0.30,0.00,0.00,0.00,0.00,0.00,690,1136,0.38,391.4,274.0,po42.5r,168.0,,,,,45.30,"张超. 粉煤灰和炉渣作水泥混合材及粉煤灰掺量对不同水胶比混凝土的强度影响研究[D]. 西安建筑科技大学, 2012."
18245076,"Compressive strength of concrete at 28 days",2384,0.45,0.40,0.00,0.00,0.00,0.00,0.00,690,1136,0.38,391.7,235.0,po42.5r,168.0,,,,,39.70,"张超. 粉煤灰和炉渣作水泥混合材及粉煤灰掺量对不同水胶比混凝土的强度影响研究[D]. 西安建筑科技大学, 2012."
18245077,"Compressive strength of concrete at 28 days",2385,0.45,0.50,0.00,0.00,0.00,0.00,0.00,690,1136,0.38,392.0,196.0,po42.5r,168.0,,,,,34.40,"张超. 粉煤灰和炉渣作水泥混合材及粉煤灰掺量对不同水胶比混凝土的强度影响研究[D]. 西安建筑科技大学, 2012."
18245078,"Compressive strength of concrete at 28 days",2386,0.40,0.00,0.00,0.00,0.00,0.00,0.00,678,1106,0.38,440.0,440.0,po42.5r,164.0,,,,,55.40,"张超. 粉煤灰和炉渣作水泥混合材及粉煤灰掺量对不同水胶比混凝土的强度影响研究[D]. 西安建筑科技大学, 2012."
18245079,"Compressive strength of concrete at 28 days",2387,0.40,0.10,0.00,0.00,0.00,0.00,0.00,678,1106,0.38,440.0,396.0,po42.5r,164.0,,,,,56.70,"张超. 粉煤灰和炉渣作水泥混合材及粉煤灰掺量对不同水胶比混凝土的强度影响研究[D]. 西安建筑科技大学, 2012."
18245080,"Compressive strength of concrete at 28 days",2388,0.40,0.20,0.00,0.00,0.00,0.00,0.00,678,1106,0.38,440.0,352.0,po42.5r,164.0,,,,,53.00,"张超. 粉煤灰和炉渣作水泥混合材及粉煤灰掺量对不同水胶比混凝土的强度影响研究[D]. 西安建筑科技大学, 2012."
18245081,"Compressive strength of concrete at 28 days",2389,0.40,0.30,0.00,0.00,0.00,0.00,0.00,678,1106,0.38,440.0,308.0,po42.5r,164.0,,,,,47.60,"张超. 粉煤灰和炉渣作水泥混合材及粉煤灰掺量对不同水胶比混凝土的强度影响研究[D]. 西安建筑科技大学, 2012."
18245082,"Compressive strength of concrete at 28 days",2390,0.40,0.40,0.00,0.00,0.00,0.00,0.00,678,1106,0.38,440.0,264.0,po42.5r,164.0,,,,,46.30,"张超. 粉煤灰和炉渣作水泥混合材及粉煤灰掺量对不同水胶比混凝土的强度影响研究[D]. 西安建筑科技大学, 2012."
18245083,"Compressive strength of concrete at 28 days",2391,0.40,0.50,0.00,0.00,0.00,0.00,0.00,678,1106,0.38,440.0,220.0,po42.5r,164.0,,,,,39.70,"张超. 粉煤灰和炉渣作水泥混合材及粉煤灰掺量对不同水胶比混凝土的强度影响研究[D]. 西安建筑科技大学, 2012."
18245084,"Compressive strength of concrete at 28 days",2392,0.35,0.00,0.00,0.00,0.00,0.00,0.00,654,1006,0.39,503.0,503.0,po42.5r,160.0,,,,,53.70,"张超. 粉煤灰和炉渣作水泥混合材及粉煤灰掺量对不同水胶比混凝土的强度影响研究[D]. 西安建筑科技大学, 2012."
18245085,"Compressive strength of concrete at 28 days",2393,0.35,0.10,0.00,0.00,0.00,0.00,0.00,654,1006,0.39,503.3,453.0,po42.5r,160.0,,,,,55.30,"张超. 粉煤灰和炉渣作水泥混合材及粉煤灰掺量对不同水胶比混凝土的强度影响研究[D]. 西安建筑科技大学, 2012."
18245086,"Compressive strength of concrete at 28 days",2394,0.35,0.20,0.00,0.00,0.00,0.00,0.00,654,1006,0.39,502.5,402.0,po42.5r,160.0,,,,,53.70,"张超. 粉煤灰和炉渣作水泥混合材及粉煤灰掺量对不同水胶比混凝土的强度影响研究[D]. 西安建筑科技大学, 2012."
18245087,"Compressive strength of concrete at 28 days",2395,0.35,0.30,0.00,0.00,0.00,0.00,0.00,654,1006,0.39,502.9,352.0,po42.5r,160.0,,,,,53.40,"张超. 粉煤灰和炉渣作水泥混合材及粉煤灰掺量对不同水胶比混凝土的强度影响研究[D]. 西安建筑科技大学, 2012."
18245088,"Compressive strength of concrete at 28 days",2396,0.35,0.40,0.00,0.00,0.00,0.00,0.00,654,1006,0.39,503.3,302.0,po42.5r,160.0,,,,,49.50,"张超. 粉煤灰和炉渣作水泥混合材及粉煤灰掺量对不同水胶比混凝土的强度影响研究[D]. 西安建筑科技大学, 2012."
18245089,"Compressive strength of concrete at 28 days",2397,0.35,0.50,0.00,0.00,0.00,0.00,0.00,654,1006,0.39,504.0,252.0,po42.5r,160.0,,,,,47.30,"张超. 粉煤灰和炉渣作水泥混合材及粉煤灰掺量对不同水胶比混凝土的强度影响研究[D]. 西安建筑科技大学, 2012."
18245090,"Compressive strength of concrete at 28 days",2398,0.30,0.00,0.00,0.00,0.00,0.00,0.00,622,1015,0.38,587.0,587.0,po42.5r,156.0,,,,,66.70,"张超. 粉煤灰和炉渣作水泥混合材及粉煤灰掺量对不同水胶比混凝土的强度影响研究[D]. 西安建筑科技大学, 2012."
18245091,"Compressive strength of concrete at 28 days",2399,0.30,0.10,0.00,0.00,0.00,0.00,0.00,622,1015,0.38,586.7,528.0,po42.5r,156.0,,,,,66.80,"张超. 粉煤灰和炉渣作水泥混合材及粉煤灰掺量对不同水胶比混凝土的强度影响研究[D]. 西安建筑科技大学, 2012."
18245092,"Compressive strength of concrete at 28 days",2400,0.30,0.20,0.00,0.00,0.00,0.00,0.00,622,1015,0.38,587.5,470.0,po42.5r,156.0,,,,,65.90,"张超. 粉煤灰和炉渣作水泥混合材及粉煤灰掺量对不同水胶比混凝土的强度影响研究[D]. 西安建筑科技大学, 2012."
18245093,"Compressive strength of concrete at 28 days",2401,0.30,0.30,0.00,0.00,0.00,0.00,0.00,622,1015,0.38,587.1,411.0,po42.5r,156.0,,,,,65.10,"张超. 粉煤灰和炉渣作水泥混合材及粉煤灰掺量对不同水胶比混凝土的强度影响研究[D]. 西安建筑科技大学, 2012."
18245094,"Compressive strength of concrete at 28 days",2402,0.30,0.40,0.00,0.00,0.00,0.00,0.00,622,1015,0.38,586.7,352.0,po42.5r,156.0,,,,,60.00,"张超. 粉煤灰和炉渣作水泥混合材及粉煤灰掺量对不同水胶比混凝土的强度影响研究[D]. 西安建筑科技大学, 2012."
18245095,"Compressive strength of concrete at 28 days",2403,0.30,0.50,0.00,0.00,0.00,0.00,0.00,622,1015,0.38,587.0,293.5,po42.5r,156.0,,,,,55.40,"张超. 粉煤灰和炉渣作水泥混合材及粉煤灰掺量对不同水胶比混凝土的强度影响研究[D]. 西安建筑科技大学, 2012."
18245096,"Compressive strength of concrete at 28 days",2404,0.35,0.00,0.00,0.00,0.00,0.00,0.00,,,0.40,,,po42.5,,轴心,,,,44.90,"张建仁, 王海臣, 杨伟军. 混凝土早期抗压强度和弹性模量的试验研究[J]. 中外公路, 2003, 23(3): 89-92."
18245097,"Compressive strength of concrete at 28 days",2405,0.32,0.00,0.00,0.00,0.00,0.00,0.00,,,0.39,,,po42.5,,轴心,,,,54.10,"张建仁, 王海臣, 杨伟军. 混凝土早期抗压强度和弹性模量的试验研究[J]. 中外公路, 2003, 23(3): 89-92."
18245098,"Compressive strength of concrete at 28 days",2406,0.40,0.00,0.00,0.00,0.00,0.00,0.00,,,0.30,,,po42.5,,100,,,,48.92,"丁琳. 硅粉混凝土配合比优化的研究[D]. 哈尔滨: 东北林业大学, 2007."
18245099,"Compressive strength of concrete at 28 days",2407,0.40,0.00,0.00,0.00,0.00,0.00,0.00,,,0.30,,,po42.5,,100,,,,56.34,"丁琳. 硅粉混凝土配合比优化的研究[D]. 哈尔滨: 东北林业大学, 2007."
18245100,"Compressive strength of concrete at 28 days",2408,0.40,0.00,0.00,0.00,0.00,0.00,0.00,,,0.30,,,po42.5,,100,,,,56.26,"丁琳. 硅粉混凝土配合比优化的研究[D]. 哈尔滨: 东北林业大学, 2007."
18245101,"Compressive strength of concrete at 28 days",2409,0.40,0.00,0.00,0.00,0.00,0.00,0.00,,,0.30,,,po42.5,,100,,,,51.74,"丁琳. 硅粉混凝土配合比优化的研究[D]. 哈尔滨: 东北林业大学, 2007."
18245102,"Compressive strength of concrete at 28 days",2410,0.40,0.00,0.00,0.00,0.00,0.00,0.00,,,0.30,,,po42.5,,100,,,,50.48,"丁琳. 硅粉混凝土配合比优化的研究[D]. 哈尔滨: 东北林业大学, 2007."
18245103,"Compressive strength of concrete at 28 days",2411,0.40,0.00,0.00,0.00,0.00,0.00,0.00,,,0.30,,,po42.5,,100,,,,53.89,"丁琳. 硅粉混凝土配合比优化的研究[D]. 哈尔滨: 东北林业大学, 2007."
18245104,"Compressive strength of concrete at 28 days",2412,0.40,0.00,0.00,0.00,0.00,0.00,0.00,,,0.30,,,po42.5,,150,,,,47.70,"丁琳. 硅粉混凝土配合比优化的研究[D]. 哈尔滨: 东北林业大学, 2007."
18245105,"Compressive strength of concrete at 28 days",2413,0.40,0.00,0.00,0.00,0.00,0.00,0.00,,,0.30,,,po42.5,,150,,,,45.33,"丁琳. 硅粉混凝土配合比优化的研究[D]. 哈尔滨: 东北林业大学, 2007."
18245106,"Compressive strength of concrete at 28 days",2414,0.40,0.00,0.00,0.00,0.00,0.00,0.00,,,0.30,,,po42.5,,150,,,,48.68,"丁琳. 硅粉混凝土配合比优化的研究[D]. 哈尔滨: 东北林业大学, 2007."
18245107,"Compressive strength of concrete at 28 days",2415,0.40,0.00,0.00,0.00,0.00,0.00,0.00,,,0.30,,,po42.5,,150,,,,45.63,"丁琳. 硅粉混凝土配合比优化的研究[D]. 哈尔滨: 东北林业大学, 2007."
18245108,"Compressive strength of concrete at 28 days",2416,0.40,0.00,0.00,0.00,0.00,0.00,0.00,,,0.30,,,po42.5,,150,,,,50.39,"丁琳. 硅粉混凝土配合比优化的研究[D]. 哈尔滨: 东北林业大学, 2007."
18245109,"Compressive strength of concrete at 28 days",2417,0.40,0.00,0.00,0.00,0.00,0.00,0.00,,,0.30,,,po42.5,,150,,,,51.73,"丁琳. 硅粉混凝土配合比优化的研究[D]. 哈尔滨: 东北林业大学, 2007."
18245110,"Compressive strength of concrete at 28 days",2418,0.40,0.00,0.00,0.00,0.00,0.00,0.00,,,0.30,,,po42.5,,φ100*200,,,,38.23,"丁琳. 硅粉混凝土配合比优化的研究[D]. 哈尔滨: 东北林业大学, 2007."
18245111,"Compressive strength of concrete at 28 days",2419,0.40,0.00,0.00,0.00,0.00,0.00,0.00,,,0.30,,,po42.5,,φ100*200,,,,36.23,"丁琳. 硅粉混凝土配合比优化的研究[D]. 哈尔滨: 东北林业大学, 2007."
18245112,"Compressive strength of concrete at 28 days",2420,0.40,0.00,0.00,0.00,0.00,0.00,0.00,,,0.30,,,po42.5,,φ100*200,,,,38.09,"丁琳. 硅粉混凝土配合比优化的研究[D]. 哈尔滨: 东北林业大学, 2007."
18245113,"Compressive strength of concrete at 28 days",2421,0.40,0.00,0.00,0.00,0.00,0.00,0.00,,,0.30,,,po42.5,,φ100*200,,,,33.48,"丁琳. 硅粉混凝土配合比优化的研究[D]. 哈尔滨: 东北林业大学, 2007."
18245114,"Compressive strength of concrete at 28 days",2422,0.40,0.00,0.00,0.00,0.00,0.00,0.00,,,0.30,,,po42.5,,φ100*200,,,,37.23,"丁琳. 硅粉混凝土配合比优化的研究[D]. 哈尔滨: 东北林业大学, 2007."
18245115,"Compressive strength of concrete at 28 days",2423,0.40,0.00,0.00,0.00,0.00,0.00,0.00,,,0.30,,,po42.5,,φ100*200,,,,32.02,"丁琳. 硅粉混凝土配合比优化的研究[D]. 哈尔滨: 东北林业大学, 2007."
18245116,"Compressive strength of concrete at 28 days",2424,0.40,0.00,0.05,0.00,0.00,0.00,0.00,,,0.30,,,po42.5,,100,,,,59.84,"丁琳. 硅粉混凝土配合比优化的研究[D]. 哈尔滨: 东北林业大学, 2007."
18245117,"Compressive strength of concrete at 28 days",2425,0.40,0.00,0.05,0.00,0.00,0.00,0.00,,,0.30,,,po42.5,,100,,,,62.77,"丁琳. 硅粉混凝土配合比优化的研究[D]. 哈尔滨: 东北林业大学, 2007."
18245118,"Compressive strength of concrete at 28 days",2426,0.40,0.00,0.05,0.00,0.00,0.00,0.00,,,0.30,,,po42.5,,100,,,,54.70,"丁琳. 硅粉混凝土配合比优化的研究[D]. 哈尔滨: 东北林业大学, 2007."
18245119,"Compressive strength of concrete at 28 days",2427,0.40,0.00,0.05,0.00,0.00,0.00,0.00,,,0.30,,,po42.5,,100,,,,54.64,"丁琳. 硅粉混凝土配合比优化的研究[D]. 哈尔滨: 东北林业大学, 2007."
18245120,"Compressive strength of concrete at 28 days",2428,0.40,0.00,0.05,0.00,0.00,0.00,0.00,,,0.30,,,po42.5,,100,,,,62.87,"丁琳. 硅粉混凝土配合比优化的研究[D]. 哈尔滨: 东北林业大学, 2007."
18245121,"Compressive strength of concrete at 28 days",2429,0.40,0.00,0.05,0.00,0.00,0.00,0.00,,,0.30,,,po42.5,,100,,,,54.57,"丁琳. 硅粉混凝土配合比优化的研究[D]. 哈尔滨: 东北林业大学, 2007."
18245122,"Compressive strength of concrete at 28 days",2430,0.40,0.00,0.05,0.00,0.00,0.00,0.00,,,0.30,,,po42.5,,150,,,,50.22,"丁琳. 硅粉混凝土配合比优化的研究[D]. 哈尔滨: 东北林业大学, 2007."
18245123,"Compressive strength of concrete at 28 days",2431,0.40,0.00,0.05,0.00,0.00,0.00,0.00,,,0.30,,,po42.5,,150,,,,54.53,"丁琳. 硅粉混凝土配合比优化的研究[D]. 哈尔滨: 东北林业大学, 2007."
18245124,"Compressive strength of concrete at 28 days",2432,0.40,0.00,0.05,0.00,0.00,0.00,0.00,,,0.30,,,po42.5,,150,,,,55.79,"丁琳. 硅粉混凝土配合比优化的研究[D]. 哈尔滨: 东北林业大学, 2007."
18245125,"Compressive strength of concrete at 28 days",2433,0.40,0.00,0.05,0.00,0.00,0.00,0.00,,,0.30,,,po42.5,,150,,,,49.76,"丁琳. 硅粉混凝土配合比优化的研究[D]. 哈尔滨: 东北林业大学, 2007."
18245126,"Compressive strength of concrete at 28 days",2434,0.40,0.00,0.05,0.00,0.00,0.00,0.00,,,0.30,,,po42.5,,150,,,,50.55,"丁琳. 硅粉混凝土配合比优化的研究[D]. 哈尔滨: 东北林业大学, 2007."
18245127,"Compressive strength of concrete at 28 days",2435,0.40,0.00,0.05,0.00,0.00,0.00,0.00,,,0.30,,,po42.5,,150,,,,51.15,"丁琳. 硅粉混凝土配合比优化的研究[D]. 哈尔滨: 东北林业大学, 2007."
18245128,"Compressive strength of concrete at 28 days",2436,0.40,0.00,0.05,0.00,0.00,0.00,0.00,,,0.30,,,po42.5,,φ100*200,,,,43.03,"丁琳. 硅粉混凝土配合比优化的研究[D]. 哈尔滨: 东北林业大学, 2007."
18245129,"Compressive strength of concrete at 28 days",2437,0.40,0.00,0.05,0.00,0.00,0.00,0.00,,,0.30,,,po42.5,,φ100*200,,,,41.57,"丁琳. 硅粉混凝土配合比优化的研究[D]. 哈尔滨: 东北林业大学, 2007."
18245130,"Compressive strength of concrete at 28 days",2438,0.40,0.00,0.05,0.00,0.00,0.00,0.00,,,0.30,,,po42.5,,φ100*200,,,,42.79,"丁琳. 硅粉混凝土配合比优化的研究[D]. 哈尔滨: 东北林业大学, 2007."
18245131,"Compressive strength of concrete at 28 days",2439,0.40,0.00,0.05,0.00,0.00,0.00,0.00,,,0.30,,,po42.5,,φ100*200,,,,40.52,"丁琳. 硅粉混凝土配合比优化的研究[D]. 哈尔滨: 东北林业大学, 2007."
18245132,"Compressive strength of concrete at 28 days",2440,0.40,0.00,0.05,0.00,0.00,0.00,0.00,,,0.30,,,po42.5,,φ100*200,,,,37.96,"丁琳. 硅粉混凝土配合比优化的研究[D]. 哈尔滨: 东北林业大学, 2007."
18245133,"Compressive strength of concrete at 28 days",2441,0.40,0.00,0.05,0.00,0.00,0.00,0.00,,,0.30,,,po42.5,,φ100*200,,,,37.01,"丁琳. 硅粉混凝土配合比优化的研究[D]. 哈尔滨: 东北林业大学, 2007."
18245134,"Compressive strength of concrete at 28 days",2442,0.40,0.00,0.10,0.00,0.00,0.00,0.00,,,0.30,,,po42.5,,100,,,,57.17,"丁琳. 硅粉混凝土配合比优化的研究[D]. 哈尔滨: 东北林业大学, 2007."
18245135,"Compressive strength of concrete at 28 days",2443,0.40,0.00,0.10,0.00,0.00,0.00,0.00,,,0.30,,,po42.5,,100,,,,55.66,"丁琳. 硅粉混凝土配合比优化的研究[D]. 哈尔滨: 东北林业大学, 2007."
18245136,"Compressive strength of concrete at 28 days",2444,0.40,0.00,0.10,0.00,0.00,0.00,0.00,,,0.30,,,po42.5,,100,,,,64.09,"丁琳. 硅粉混凝土配合比优化的研究[D]. 哈尔滨: 东北林业大学, 2007."
18245137,"Compressive strength of concrete at 28 days",2445,0.40,0.00,0.10,0.00,0.00,0.00,0.00,,,0.30,,,po42.5,,100,,,,57.92,"丁琳. 硅粉混凝土配合比优化的研究[D]. 哈尔滨: 东北林业大学, 2007."
18245138,"Compressive strength of concrete at 28 days",2446,0.40,0.00,0.10,0.00,0.00,0.00,0.00,,,0.30,,,po42.5,,100,,,,64.74,"丁琳. 硅粉混凝土配合比优化的研究[D]. 哈尔滨: 东北林业大学, 2007."
18245139,"Compressive strength of concrete at 28 days",2447,0.40,0.00,0.10,0.00,0.00,0.00,0.00,,,0.30,,,po42.5,,100,,,,62.99,"丁琳. 硅粉混凝土配合比优化的研究[D]. 哈尔滨: 东北林业大学, 2007."
18245140,"Compressive strength of concrete at 28 days",2448,0.40,0.00,0.10,0.00,0.00,0.00,0.00,,,0.30,,,po42.5,,150,,,,62.32,"丁琳. 硅粉混凝土配合比优化的研究[D]. 哈尔滨: 东北林业大学, 2007."
18245141,"Compressive strength of concrete at 28 days",2449,0.40,0.00,0.10,0.00,0.00,0.00,0.00,,,0.30,,,po42.5,,150,,,,57.67,"丁琳. 硅粉混凝土配合比优化的研究[D]. 哈尔滨: 东北林业大学, 2007."
18245142,"Compressive strength of concrete at 28 days",2450,0.40,0.00,0.10,0.00,0.00,0.00,0.00,,,0.30,,,po42.5,,150,,,,56.75,"丁琳. 硅粉混凝土配合比优化的研究[D]. 哈尔滨: 东北林业大学, 2007."
18245143,"Compressive strength of concrete at 28 days",2451,0.40,0.00,0.10,0.00,0.00,0.00,0.00,,,0.30,,,po42.5,,150,,,,53.93,"丁琳. 硅粉混凝土配合比优化的研究[D]. 哈尔滨: 东北林业大学, 2007."
18245144,"Compressive strength of concrete at 28 days",2452,0.40,0.00,0.10,0.00,0.00,0.00,0.00,,,0.30,,,po42.5,,150,,,,55.66,"丁琳. 硅粉混凝土配合比优化的研究[D]. 哈尔滨: 东北林业大学, 2007."
18245145,"Compressive strength of concrete at 28 days",2453,0.40,0.00,0.10,0.00,0.00,0.00,0.00,,,0.30,,,po42.5,,150,,,,62.20,"丁琳. 硅粉混凝土配合比优化的研究[D]. 哈尔滨: 东北林业大学, 2007."
18245146,"Compressive strength of concrete at 28 days",2454,0.40,0.00,0.10,0.00,0.00,0.00,0.00,,,0.30,,,po42.5,,φ100*200,,,,46.34,"丁琳. 硅粉混凝土配合比优化的研究[D]. 哈尔滨: 东北林业大学, 2007."
18245147,"Compressive strength of concrete at 28 days",2455,0.40,0.00,0.10,0.00,0.00,0.00,0.00,,,0.30,,,po42.5,,φ100*200,,,,46.89,"丁琳. 硅粉混凝土配合比优化的研究[D]. 哈尔滨: 东北林业大学, 2007."
18245148,"Compressive strength of concrete at 28 days",2456,0.40,0.00,0.10,0.00,0.00,0.00,0.00,,,0.30,,,po42.5,,φ100*200,,,,43.82,"丁琳. 硅粉混凝土配合比优化的研究[D]. 哈尔滨: 东北林业大学, 2007."
18245149,"Compressive strength of concrete at 28 days",2457,0.40,0.00,0.10,0.00,0.00,0.00,0.00,,,0.30,,,po42.5,,φ100*200,,,,44.25,"丁琳. 硅粉混凝土配合比优化的研究[D]. 哈尔滨: 东北林业大学, 2007."
18245150,"Compressive strength of concrete at 28 days",2458,0.40,0.00,0.10,0.00,0.00,0.00,0.00,,,0.30,,,po42.5,,φ100*200,,,,44.10,"丁琳. 硅粉混凝土配合比优化的研究[D]. 哈尔滨: 东北林业大学, 2007."
18245151,"Compressive strength of concrete at 28 days",2459,0.40,0.00,0.10,0.00,0.00,0.00,0.00,,,0.30,,,po42.5,,φ100*200,,,,39.93,"丁琳. 硅粉混凝土配合比优化的研究[D]. 哈尔滨: 东北林业大学, 2007."
18245152,"Compressive strength of concrete at 28 days",2460,0.40,0.00,0.15,0.00,0.00,0.00,0.00,,,0.30,,,po42.5,,100,,,,61.76,"丁琳. 硅粉混凝土配合比优化的研究[D]. 哈尔滨: 东北林业大学, 2007."
18245153,"Compressive strength of concrete at 28 days",2461,0.40,0.00,0.15,0.00,0.00,0.00,0.00,,,0.30,,,po42.5,,100,,,,67.25,"丁琳. 硅粉混凝土配合比优化的研究[D]. 哈尔滨: 东北林业大学, 2007."
18245154,"Compressive strength of concrete at 28 days",2462,0.40,0.00,0.15,0.00,0.00,0.00,0.00,,,0.30,,,po42.5,,100,,,,60.16,"丁琳. 硅粉混凝土配合比优化的研究[D]. 哈尔滨: 东北林业大学, 2007."
18245155,"Compressive strength of concrete at 28 days",2463,0.40,0.00,0.15,0.00,0.00,0.00,0.00,,,0.30,,,po42.5,,100,,,,65.61,"丁琳. 硅粉混凝土配合比优化的研究[D]. 哈尔滨: 东北林业大学, 2007."
18245156,"Compressive strength of concrete at 28 days",2464,0.40,0.00,0.15,0.00,0.00,0.00,0.00,,,0.30,,,po42.5,,100,,,,68.36,"丁琳. 硅粉混凝土配合比优化的研究[D]. 哈尔滨: 东北林业大学, 2007."
18245157,"Compressive strength of concrete at 28 days",2465,0.40,0.00,0.15,0.00,0.00,0.00,0.00,,,0.30,,,po42.5,,100,,,,59.12,"丁琳. 硅粉混凝土配合比优化的研究[D]. 哈尔滨: 东北林业大学, 2007."
18245158,"Compressive strength of concrete at 28 days",2466,0.40,0.00,0.15,0.00,0.00,0.00,0.00,,,0.30,,,po42.5,,150,,,,63.69,"丁琳. 硅粉混凝土配合比优化的研究[D]. 哈尔滨: 东北林业大学, 2007."
18245159,"Compressive strength of concrete at 28 days",2467,0.40,0.00,0.15,0.00,0.00,0.00,0.00,,,0.30,,,po42.5,,150,,,,61.05,"丁琳. 硅粉混凝土配合比优化的研究[D]. 哈尔滨: 东北林业大学, 2007."
18245160,"Compressive strength of concrete at 28 days",2468,0.40,0.00,0.15,0.00,0.00,0.00,0.00,,,0.30,,,po42.5,,150,,,,63.74,"丁琳. 硅粉混凝土配合比优化的研究[D]. 哈尔滨: 东北林业大学, 2007."
18245161,"Compressive strength of concrete at 28 days",2469,0.40,0.00,0.15,0.00,0.00,0.00,0.00,,,0.30,,,po42.5,,150,,,,57.56,"丁琳. 硅粉混凝土配合比优化的研究[D]. 哈尔滨: 东北林业大学, 2007."
18245162,"Compressive strength of concrete at 28 days",2470,0.40,0.00,0.15,0.00,0.00,0.00,0.00,,,0.30,,,po42.5,,150,,,,63.86,"丁琳. 硅粉混凝土配合比优化的研究[D]. 哈尔滨: 东北林业大学, 2007."
18245163,"Compressive strength of concrete at 28 days",2471,0.40,0.00,0.15,0.00,0.00,0.00,0.00,,,0.30,,,po42.5,,150,,,,56.17,"丁琳. 硅粉混凝土配合比优化的研究[D]. 哈尔滨: 东北林业大学, 2007."
18245164,"Compressive strength of concrete at 28 days",2472,0.40,0.00,0.15,0.00,0.00,0.00,0.00,,,0.30,,,po42.5,,φ100*200,,,,48.08,"丁琳. 硅粉混凝土配合比优化的研究[D]. 哈尔滨: 东北林业大学, 2007."
18245165,"Compressive strength of concrete at 28 days",2473,0.40,0.00,0.15,0.00,0.00,0.00,0.00,,,0.30,,,po42.5,,φ100*200,,,,48.27,"丁琳. 硅粉混凝土配合比优化的研究[D]. 哈尔滨: 东北林业大学, 2007."
18245166,"Compressive strength of concrete at 28 days",2474,0.40,0.00,0.15,0.00,0.00,0.00,0.00,,,0.30,,,po42.5,,φ100*200,,,,51.28,"丁琳. 硅粉混凝土配合比优化的研究[D]. 哈尔滨: 东北林业大学, 2007."
18245167,"Compressive strength of concrete at 28 days",2475,0.40,0.00,0.15,0.00,0.00,0.00,0.00,,,0.30,,,po42.5,,φ100*200,,,,46.98,"丁琳. 硅粉混凝土配合比优化的研究[D]. 哈尔滨: 东北林业大学, 2007."
18245168,"Compressive strength of concrete at 28 days",2476,0.40,0.00,0.15,0.00,0.00,0.00,0.00,,,0.30,,,po42.5,,φ100*200,,,,48.06,"丁琳. 硅粉混凝土配合比优化的研究[D]. 哈尔滨: 东北林业大学, 2007."
18245169,"Compressive strength of concrete at 28 days",2477,0.40,0.00,0.15,0.00,0.00,0.00,0.00,,,0.30,,,po42.5,,φ100*200,,,,55.53,"丁琳. 硅粉混凝土配合比优化的研究[D]. 哈尔滨: 东北林业大学, 2007."
18245170,"Compressive strength of concrete at 28 days",2478,0.40,0.00,0.20,0.00,0.00,0.00,0.00,,,0.30,,,po42.5,,100,,,,67.60,"丁琳. 硅粉混凝土配合比优化的研究[D]. 哈尔滨: 东北林业大学, 2007."
18245171,"Compressive strength of concrete at 28 days",2479,0.40,0.00,0.20,0.00,0.00,0.00,0.00,,,0.30,,,po42.5,,100,,,,61.48,"丁琳. 硅粉混凝土配合比优化的研究[D]. 哈尔滨: 东北林业大学, 2007."
18245172,"Compressive strength of concrete at 28 days",2480,0.40,0.00,0.20,0.00,0.00,0.00,0.00,,,0.30,,,po42.5,,100,,,,61.05,"丁琳. 硅粉混凝土配合比优化的研究[D]. 哈尔滨: 东北林业大学, 2007."
18245173,"Compressive strength of concrete at 28 days",2481,0.40,0.00,0.20,0.00,0.00,0.00,0.00,,,0.30,,,po42.5,,100,,,,66.04,"丁琳. 硅粉混凝土配合比优化的研究[D]. 哈尔滨: 东北林业大学, 2007."
18245174,"Compressive strength of concrete at 28 days",2482,0.40,0.00,0.20,0.00,0.00,0.00,0.00,,,0.30,,,po42.5,,100,,,,63.68,"丁琳. 硅粉混凝土配合比优化的研究[D]. 哈尔滨: 东北林业大学, 2007."
18245175,"Compressive strength of concrete at 28 days",2483,0.40,0.00,0.20,0.00,0.00,0.00,0.00,,,0.30,,,po42.5,,100,,,,70.88,"丁琳. 硅粉混凝土配合比优化的研究[D]. 哈尔滨: 东北林业大学, 2007."
18245176,"Compressive strength of concrete at 28 days",2484,0.40,0.00,0.20,0.00,0.00,0.00,0.00,,,0.30,,,po42.5,,150,,,,65.43,"丁琳. 硅粉混凝土配合比优化的研究[D]. 哈尔滨: 东北林业大学, 2007."
18245177,"Compressive strength of concrete at 28 days",2485,0.40,0.00,0.20,0.00,0.00,0.00,0.00,,,0.30,,,po42.5,,150,,,,63.11,"丁琳. 硅粉混凝土配合比优化的研究[D]. 哈尔滨: 东北林业大学, 2007."
18245178,"Compressive strength of concrete at 28 days",2486,0.40,0.00,0.20,0.00,0.00,0.00,0.00,,,0.30,,,po42.5,,150,,,,58.19,"丁琳. 硅粉混凝土配合比优化的研究[D]. 哈尔滨: 东北林业大学, 2007."
18245179,"Compressive strength of concrete at 28 days",2487,0.40,0.00,0.20,0.00,0.00,0.00,0.00,,,0.30,,,po42.5,,150,,,,61.11,"丁琳. 硅粉混凝土配合比优化的研究[D]. 哈尔滨: 东北林业大学, 2007."
18245180,"Compressive strength of concrete at 28 days",2488,0.40,0.00,0.20,0.00,0.00,0.00,0.00,,,0.30,,,po42.5,,150,,,,66.58,"丁琳. 硅粉混凝土配合比优化的研究[D]. 哈尔滨: 东北林业大学, 2007."
18245181,"Compressive strength of concrete at 28 days",2489,0.40,0.00,0.20,0.00,0.00,0.00,0.00,,,0.30,,,po42.5,,150,,,,56.63,"丁琳. 硅粉混凝土配合比优化的研究[D]. 哈尔滨: 东北林业大学, 2007."
18245182,"Compressive strength of concrete at 28 days",2490,0.40,0.00,0.20,0.00,0.00,0.00,0.00,,,0.30,,,po42.5,,φ100*200,,,,48.91,"丁琳. 硅粉混凝土配合比优化的研究[D]. 哈尔滨: 东北林业大学, 2007."
18245183,"Compressive strength of concrete at 28 days",2491,0.40,0.00,0.20,0.00,0.00,0.00,0.00,,,0.30,,,po42.5,,φ100*200,,,,52.19,"丁琳. 硅粉混凝土配合比优化的研究[D]. 哈尔滨: 东北林业大学, 2007."
18245184,"Compressive strength of concrete at 28 days",2492,0.40,0.00,0.20,0.00,0.00,0.00,0.00,,,0.30,,,po42.5,,φ100*200,,,,53.23,"丁琳. 硅粉混凝土配合比优化的研究[D]. 哈尔滨: 东北林业大学, 2007."
18245185,"Compressive strength of concrete at 28 days",2493,0.40,0.00,0.20,0.00,0.00,0.00,0.00,,,0.30,,,po42.5,,φ100*200,,,,55.11,"丁琳. 硅粉混凝土配合比优化的研究[D]. 哈尔滨: 东北林业大学, 2007."
18245186,"Compressive strength of concrete at 28 days",2494,0.40,0.00,0.20,0.00,0.00,0.00,0.00,,,0.30,,,po42.5,,φ100*200,,,,53.74,"丁琳. 硅粉混凝土配合比优化的研究[D]. 哈尔滨: 东北林业大学, 2007."
18245187,"Compressive strength of concrete at 28 days",2495,0.40,0.00,0.20,0.00,0.00,0.00,0.00,,,0.30,,,po42.5,,φ100*200,,,,52.18,"丁琳. 硅粉混凝土配合比优化的研究[D]. 哈尔滨: 东北林业大学, 2007."
18245188,"Compressive strength of concrete at 28 days",2496,0.40,0.00,0.25,0.00,0.00,0.00,0.00,,,0.30,,,po42.5,,100,,,,73.53,"丁琳. 硅粉混凝土配合比优化的研究[D]. 哈尔滨: 东北林业大学, 2007."
18245189,"Compressive strength of concrete at 28 days",2497,0.40,0.00,0.25,0.00,0.00,0.00,0.00,,,0.30,,,po42.5,,100,,,,66.01,"丁琳. 硅粉混凝土配合比优化的研究[D]. 哈尔滨: 东北林业大学, 2007."
18245190,"Compressive strength of concrete at 28 days",2498,0.40,0.00,0.25,0.00,0.00,0.00,0.00,,,0.30,,,po42.5,,100,,,,71.34,"丁琳. 硅粉混凝土配合比优化的研究[D]. 哈尔滨: 东北林业大学, 2007."
18245191,"Compressive strength of concrete at 28 days",2499,0.40,0.00,0.25,0.00,0.00,0.00,0.00,,,0.30,,,po42.5,,100,,,,72.53,"丁琳. 硅粉混凝土配合比优化的研究[D]. 哈尔滨: 东北林业大学, 2007."
18245192,"Compressive strength of concrete at 28 days",2500,0.40,0.00,0.25,0.00,0.00,0.00,0.00,,,0.30,,,po42.5,,100,,,,63.44,"丁琳. 硅粉混凝土配合比优化的研究[D]. 哈尔滨: 东北林业大学, 2007."
18245193,"Compressive strength of concrete at 28 days",2501,0.40,0.00,0.25,0.00,0.00,0.00,0.00,,,0.30,,,po42.5,,100,,,,66.31,"丁琳. 硅粉混凝土配合比优化的研究[D]. 哈尔滨: 东北林业大学, 2007."
18245194,"Compressive strength of concrete at 28 days",2502,0.40,0.00,0.25,0.00,0.00,0.00,0.00,,,0.30,,,po42.5,,150,,,,59.75,"丁琳. 硅粉混凝土配合比优化的研究[D]. 哈尔滨: 东北林业大学, 2007."
18245195,"Compressive strength of concrete at 28 days",2503,0.40,0.00,0.25,0.00,0.00,0.00,0.00,,,0.30,,,po42.5,,150,,,,64.54,"丁琳. 硅粉混凝土配合比优化的研究[D]. 哈尔滨: 东北林业大学, 2007."
18245196,"Compressive strength of concrete at 28 days",2504,0.40,0.00,0.25,0.00,0.00,0.00,0.00,,,0.30,,,po42.5,,150,,,,61.83,"丁琳. 硅粉混凝土配合比优化的研究[D]. 哈尔滨: 东北林业大学, 2007."
18245197,"Compressive strength of concrete at 28 days",2505,0.40,0.00,0.25,0.00,0.00,0.00,0.00,,,0.30,,,po42.5,,150,,,,65.04,"丁琳. 硅粉混凝土配合比优化的研究[D]. 哈尔滨: 东北林业大学, 2007."
18245198,"Compressive strength of concrete at 28 days",2506,0.40,0.00,0.25,0.00,0.00,0.00,0.00,,,0.30,,,po42.5,,150,,,,63.43,"丁琳. 硅粉混凝土配合比优化的研究[D]. 哈尔滨: 东北林业大学, 2007."
18245199,"Compressive strength of concrete at 28 days",2507,0.40,0.00,0.25,0.00,0.00,0.00,0.00,,,0.30,,,po42.5,,150,,,,65.16,"丁琳. 硅粉混凝土配合比优化的研究[D]. 哈尔滨: 东北林业大学, 2007."
18245200,"Compressive strength of concrete at 28 days",2508,0.40,0.00,0.25,0.00,0.00,0.00,0.00,,,0.30,,,po42.5,,φ100*200,,,,52.15,"丁琳. 硅粉混凝土配合比优化的研究[D]. 哈尔滨: 东北林业大学, 2007."
18245201,"Compressive strength of concrete at 28 days",2509,0.40,0.00,0.25,0.00,0.00,0.00,0.00,,,0.30,,,po42.5,,φ100*200,,,,52.54,"丁琳. 硅粉混凝土配合比优化的研究[D]. 哈尔滨: 东北林业大学, 2007."
18245202,"Compressive strength of concrete at 28 days",2510,0.40,0.00,0.25,0.00,0.00,0.00,0.00,,,0.30,,,po42.5,,φ100*200,,,,57.77,"丁琳. 硅粉混凝土配合比优化的研究[D]. 哈尔滨: 东北林业大学, 2007."
18245203,"Compressive strength of concrete at 28 days",2511,0.40,0.00,0.25,0.00,0.00,0.00,0.00,,,0.30,,,po42.5,,φ100*200,,,,52.60,"丁琳. 硅粉混凝土配合比优化的研究[D]. 哈尔滨: 东北林业大学, 2007."
18245204,"Compressive strength of concrete at 28 days",2512,0.40,0.00,0.25,0.00,0.00,0.00,0.00,,,0.30,,,po42.5,,φ100*200,,,,59.31,"丁琳. 硅粉混凝土配合比优化的研究[D]. 哈尔滨: 东北林业大学, 2007."
18245205,"Compressive strength of concrete at 28 days",2513,0.40,0.00,0.25,0.00,0.00,0.00,0.00,,,0.30,,,po42.5,,φ100*200,,,,59.53,"丁琳. 硅粉混凝土配合比优化的研究[D]. 哈尔滨: 东北林业大学, 2007."
18245206,"Compressive strength of concrete at 28 days",2514,0.40,0.00,0.30,0.00,0.00,0.00,0.00,,,0.30,,,po42.5,,100,,,,61.87,"丁琳. 硅粉混凝土配合比优化的研究[D]. 哈尔滨: 东北林业大学, 2007."
18245207,"Compressive strength of concrete at 28 days",2515,0.40,0.00,0.30,0.00,0.00,0.00,0.00,,,0.30,,,po42.5,,100,,,,63.15,"丁琳. 硅粉混凝土配合比优化的研究[D]. 哈尔滨: 东北林业大学, 2007."
18245208,"Compressive strength of concrete at 28 days",2516,0.40,0.00,0.30,0.00,0.00,0.00,0.00,,,0.30,,,po42.5,,100,,,,64.88,"丁琳. 硅粉混凝土配合比优化的研究[D]. 哈尔滨: 东北林业大学, 2007."
18245209,"Compressive strength of concrete at 28 days",2517,0.40,0.00,0.30,0.00,0.00,0.00,0.00,,,0.30,,,po42.5,,100,,,,60.92,"丁琳. 硅粉混凝土配合比优化的研究[D]. 哈尔滨: 东北林业大学, 2007."
18245210,"Compressive strength of concrete at 28 days",2518,0.40,0.00,0.30,0.00,0.00,0.00,0.00,,,0.30,,,po42.5,,100,,,,67.79,"丁琳. 硅粉混凝土配合比优化的研究[D]. 哈尔滨: 东北林业大学, 2007."
18245211,"Compressive strength of concrete at 28 days",2519,0.40,0.00,0.30,0.00,0.00,0.00,0.00,,,0.30,,,po42.5,,100,,,,63.65,"丁琳. 硅粉混凝土配合比优化的研究[D]. 哈尔滨: 东北林业大学, 2007."
18245212,"Compressive strength of concrete at 28 days",2520,0.40,0.00,0.30,0.00,0.00,0.00,0.00,,,0.30,,,po42.5,,150,,,,58.23,"丁琳. 硅粉混凝土配合比优化的研究[D]. 哈尔滨: 东北林业大学, 2007."
18245213,"Compressive strength of concrete at 28 days",2521,0.40,0.00,0.30,0.00,0.00,0.00,0.00,,,0.30,,,po42.5,,150,,,,59.93,"丁琳. 硅粉混凝土配合比优化的研究[D]. 哈尔滨: 东北林业大学, 2007."
18245214,"Compressive strength of concrete at 28 days",2522,0.40,0.00,0.30,0.00,0.00,0.00,0.00,,,0.30,,,po42.5,,150,,,,58.74,"丁琳. 硅粉混凝土配合比优化的研究[D]. 哈尔滨: 东北林业大学, 2007."
18245215,"Compressive strength of concrete at 28 days",2523,0.40,0.00,0.30,0.00,0.00,0.00,0.00,,,0.30,,,po42.5,,150,,,,52.84,"丁琳. 硅粉混凝土配合比优化的研究[D]. 哈尔滨: 东北林业大学, 2007."
18245216,"Compressive strength of concrete at 28 days",2524,0.40,0.00,0.30,0.00,0.00,0.00,0.00,,,0.30,,,po42.5,,150,,,,52.40,"丁琳. 硅粉混凝土配合比优化的研究[D]. 哈尔滨: 东北林业大学, 2007."
18245217,"Compressive strength of concrete at 28 days",2525,0.40,0.00,0.30,0.00,0.00,0.00,0.00,,,0.30,,,po42.5,,150,,,,50.92,"丁琳. 硅粉混凝土配合比优化的研究[D]. 哈尔滨: 东北林业大学, 2007."
18245218,"Compressive strength of concrete at 28 days",2526,0.40,0.00,0.30,0.00,0.00,0.00,0.00,,,0.30,,,po42.5,,φ100*200,,,,42.23,"丁琳. 硅粉混凝土配合比优化的研究[D]. 哈尔滨: 东北林业大学, 2007."
18245219,"Compressive strength of concrete at 28 days",2527,0.40,0.00,0.30,0.00,0.00,0.00,0.00,,,0.30,,,po42.5,,φ100*200,,,,43.31,"丁琳. 硅粉混凝土配合比优化的研究[D]. 哈尔滨: 东北林业大学, 2007."
18245220,"Compressive strength of concrete at 28 days",2528,0.40,0.00,0.30,0.00,0.00,0.00,0.00,,,0.30,,,po42.5,,φ100*200,,,,42.40,"丁琳. 硅粉混凝土配合比优化的研究[D]. 哈尔滨: 东北林业大学, 2007."
18245221,"Compressive strength of concrete at 28 days",2529,0.40,0.00,0.30,0.00,0.00,0.00,0.00,,,0.30,,,po42.5,,φ100*200,,,,41.44,"丁琳. 硅粉混凝土配合比优化的研究[D]. 哈尔滨: 东北林业大学, 2007."
18245222,"Compressive strength of concrete at 28 days",2530,0.40,0.00,0.30,0.00,0.00,0.00,0.00,,,0.30,,,po42.5,,φ100*200,,,,42.43,"丁琳. 硅粉混凝土配合比优化的研究[D]. 哈尔滨: 东北林业大学, 2007."
18245223,"Compressive strength of concrete at 28 days",2531,0.40,0.00,0.30,0.00,0.00,0.00,0.00,,,0.30,,,po42.5,,φ100*200,,,,51.19,"丁琳. 硅粉混凝土配合比优化的研究[D]. 哈尔滨: 东北林业大学, 2007."
18245224,"Compressive strength of concrete at 28 days",2532,0.42,0.00,0.00,0.00,0.00,0.00,0.00,690,1130,0.38,360.0,360.0,,151.2,,,,,36.42,"熊远柱, 万慧文. 石灰石粉对混凝土性能的影响[J]. 混凝土, 2010 (9): 89-91."
18245225,"Compressive strength of concrete at 28 days",2533,0.42,0.00,0.00,0.00,0.10,0.00,0.00,690,1130,0.38,360.0,324.0,,151.2,,,,,33.74,"熊远柱, 万慧文. 石灰石粉对混凝土性能的影响[J]. 混凝土, 2010 (9): 89-91."
18245226,"Compressive strength of concrete at 28 days",2534,0.42,0.00,0.00,0.00,0.20,0.00,0.00,690,1130,0.38,360.0,288.0,,151.2,,,,,30.48,"熊远柱, 万慧文. 石灰石粉对混凝土性能的影响[J]. 混凝土, 2010 (9): 89-91."
18245227,"Compressive strength of concrete at 28 days",2535,0.42,0.00,0.00,0.00,0.30,0.00,0.00,690,1130,0.38,360.0,252.0,,151.2,,,,,25.11,"熊远柱, 万慧文. 石灰石粉对混凝土性能的影响[J]. 混凝土, 2010 (9): 89-91."
18245228,"Compressive strength of concrete at 28 days",2536,0.42,0.00,0.00,0.00,0.40,0.00,0.00,690,1130,0.38,360.0,216.0,,151.2,,,,,19.94,"熊远柱, 万慧文. 石灰石粉对混凝土性能的影响[J]. 混凝土, 2010 (9): 89-91."
18245229,"Compressive strength of concrete at 28 days",2537,0.42,0.00,0.00,0.00,0.50,0.00,0.00,690,1130,0.38,360.0,180.0,,151.2,,,,,14.95,"熊远柱, 万慧文. 石灰石粉对混凝土性能的影响[J]. 混凝土, 2010 (9): 89-91."
18245230,"Compressive strength of concrete at 28 days",2538,0.58,0.00,0.00,0.00,0.00,0.00,0.00,786,1179,0.40,275.0,275.0,po42.5,160.0,100,,,,25.17,"苏捷. 混凝土受压与受拉性能的尺寸效应研究[D]. 湖南大学, 2012."
18245231,"Compressive strength of concrete at 28 days",2539,0.37,0.00,0.00,0.00,0.00,0.00,0.00,723,1085,0.40,432.0,432.0,po42.5,160.0,100,,,,47.23,"苏捷. 混凝土受压与受拉性能的尺寸效应研究[D]. 湖南大学, 2012."
18245232,"Compressive strength of concrete at 28 days",2540,0.18,0.00,0.16,0.00,0.00,0.00,0.00,704,1056,0.40,559.5,470.0,po42.5,100.0,100,,,,70.47,"苏捷. 混凝土受压与受拉性能的尺寸效应研究[D]. 湖南大学, 2012."
18245233,"Compressive strength of concrete at 28 days",2541,0.58,0.00,0.00,0.00,0.00,0.00,0.00,786,1179,0.40,275.0,275.0,po42.5,160.0,150,,,,24.14,"苏捷. 混凝土受压与受拉性能的尺寸效应研究[D]. 湖南大学, 2012."
18245234,"Compressive strength of concrete at 28 days",2542,0.37,0.00,0.00,0.00,0.00,0.00,0.00,723,1085,0.40,432.0,432.0,po42.5,160.0,150,,,,44.21,"苏捷. 混凝土受压与受拉性能的尺寸效应研究[D]. 湖南大学, 2012."
18245235,"Compressive strength of concrete at 28 days",2543,0.18,0.00,0.16,0.00,0.00,0.00,0.00,704,1056,0.40,559.5,470.0,po42.5,100.0,150,,,,65.18,"苏捷. 混凝土受压与受拉性能的尺寸效应研究[D]. 湖南大学, 2012."
18245236,"Compressive strength of concrete at 28 days",2544,0.58,0.00,0.00,0.00,0.00,0.00,0.00,786,1179,0.40,275.0,275.0,po42.5,160.0,200,,,,23.18,"苏捷. 混凝土受压与受拉性能的尺寸效应研究[D]. 湖南大学, 2012."
18245237,"Compressive strength of concrete at 28 days",2545,0.37,0.00,0.00,0.00,0.00,0.00,0.00,723,1085,0.40,432.0,432.0,po42.5,160.0,200,,,,41.23,"苏捷. 混凝土受压与受拉性能的尺寸效应研究[D]. 湖南大学, 2012."
18245238,"Compressive strength of concrete at 28 days",2546,0.18,0.00,0.16,0.00,0.00,0.00,0.00,704,1056,0.40,559.5,470.0,po42.5,100.0,200,,,,60.18,"苏捷. 混凝土受压与受拉性能的尺寸效应研究[D]. 湖南大学, 2012."
18245239,"Compressive strength of concrete at 28 days",2547,0.46,0.00,0.00,0.00,0.00,0.00,0.00,578,1228,0.32,402.0,402.0,po42.5,185.0,150,,,,36.50,"黄树栋. 粉煤灰混凝土力学强度的试验研究[D]. 武汉理工大学, 2008."
18245240,"Compressive strength of concrete at 28 days",2548,0.51,0.30,0.00,0.00,0.00,0.00,0.00,596,1156,0.34,402.0,281.4,po42.5,205.0,150,,,,23.30,"黄树栋. 粉煤灰混凝土力学强度的试验研究[D]. 武汉理工大学, 2008."
18245241,"Compressive strength of concrete at 28 days",2549,0.51,0.40,0.00,0.00,0.00,0.00,0.00,596,1156,0.34,402.0,241.2,po42.5,205.0,150,,,,22.60,"黄树栋. 粉煤灰混凝土力学强度的试验研究[D]. 武汉理工大学, 2008."
18245242,"Compressive strength of concrete at 28 days",2550,0.46,0.50,0.00,0.00,0.00,0.00,0.00,578,1228,0.32,402.0,201.0,po42.5,185.0,150,,,,21.60,"黄树栋. 粉煤灰混凝土力学强度的试验研究[D]. 武汉理工大学, 2008."
18245243,"Compressive strength of concrete at 28 days",2551,0.51,0.00,0.00,0.00,0.00,0.00,0.00,543,1103,0.33,350.0,350.0,po42.5,178.5,150,,,,32.80,"黄树栋. 粉煤灰混凝土力学强度的试验研究[D]. 武汉理工大学, 2008."
18245244,"Compressive strength of concrete at 28 days",2552,0.16,0.40,0.00,0.00,0.00,0.00,0.00,546,1159,0.32,350.0,210.0,po42.5,161.0,150,,,,25.60,"黄树栋. 粉煤灰混凝土力学强度的试验研究[D]. 武汉理工大学, 2008."
18245245,"Compressive strength of concrete at 28 days",2553,0.46,0.30,0.00,0.00,0.00,0.00,0.00,546,1159,0.32,350.0,245.0,po42.5,161.0,150,,,,26.10,"黄树栋. 粉煤灰混凝土力学强度的试验研究[D]. 武汉理工大学, 2008."
18245246,"Compressive strength of concrete at 28 days",2554,0.51,0.50,0.00,0.00,0.00,0.00,0.00,543,1103,0.33,350.0,175.0,po42.5,178.5,150,,,,17.90,"黄树栋. 粉煤灰混凝土力学强度的试验研究[D]. 武汉理工大学, 2008."
18245247,"Compressive strength of concrete at 28 days",2555,0.51,0.16,0.00,0.25,0.00,0.00,0.00,,,0.39,,,po42.5,,150,,,,44.20,"顾文发. C40 商品混凝土早龄期力学性能试验研究[D]. 北京交通大学, 2012."
18245248,"Compressive strength of concrete at 28 days",2556,0.51,0.16,0.00,0.25,0.00,0.00,0.00,,,0.39,,,po42.5,,轴心,,,,32.31,"顾文发. C40 商品混凝土早龄期力学性能试验研究[D]. 北京交通大学, 2012."
18245249,"Compressive strength of concrete at 28 days",2557,0.44,0.00,0.00,0.00,0.00,0.00,0.00,575,1220,0.32,426.0,426.0,po32.5,188.0,150,,,,27.20,"吴浪. 混凝土早期力学性能试验研究[D]. 南昌大学, 2007."
18245250,"Compressive strength of concrete at 28 days",2558,0.41,0.00,0.00,0.00,0.00,0.00,0.00,575,1220,0.32,426.0,426.0,po32.5,176.0,150,,,,28.60,"吴浪. 混凝土早期力学性能试验研究[D]. 南昌大学, 2007."
18245251,"Compressive strength of concrete at 28 days",2559,0.38,0.00,0.00,0.00,0.00,0.00,0.00,575,1220,0.32,426.0,426.0,po32.5,164.0,150,,,,29.40,"吴浪. 混凝土早期力学性能试验研究[D]. 南昌大学, 2007."
18245252,"Compressive strength of concrete at 28 days",2560,0.35,0.00,0.00,0.00,0.00,0.00,0.00,575,1220,0.32,426.0,426.0,po32.5,142.0,150,,,,29.90,"吴浪. 混凝土早期力学性能试验研究[D]. 南昌大学, 2007."
18245253,"Compressive strength of concrete at 28 days",2561,0.42,0.00,0.00,0.00,0.00,0.00,0.00,575,1220,0.32,426.0,426.0,po32.5,181.0,150,,,,29.80,"吴浪. 混凝土早期力学性能试验研究[D]. 南昌大学, 2007."
18245254,"Compressive strength of concrete at 28 days",2562,0.41,0.00,0.00,0.00,0.00,0.00,0.00,575,1220,0.32,426.0,426.0,po32.5,174.0,150,,,,30.20,"吴浪. 混凝土早期力学性能试验研究[D]. 南昌大学, 2007."
18245255,"Compressive strength of concrete at 28 days",2563,0.40,0.00,0.00,0.00,0.00,0.00,0.00,575,1220,0.32,426.0,426.0,po32.5,167.0,150,,,,30.50,"吴浪. 混凝土早期力学性能试验研究[D]. 南昌大学, 2007."
18245256,"Compressive strength of concrete at 28 days",2564,0.60,0.00,0.00,0.00,0.00,0.00,0.00,729,1106,0.40,295.0,295.0,po42.5,177.0,150,,,,30.20,"周艳. 大掺量粉煤灰混凝土的干燥收缩性能研究[D]. 西北农林科技大学, 2010."
18245257,"Compressive strength of concrete at 28 days",2565,0.55,0.00,0.00,0.00,0.00,0.00,0.00,705,1115,0.39,318.0,318.0,po42.5,175.0,150,,,,31.30,"周艳. 大掺量粉煤灰混凝土的干燥收缩性能研究[D]. 西北农林科技大学, 2010."
18245258,"Compressive strength of concrete at 28 days",2566,0.50,0.00,0.00,0.00,0.00,0.00,0.00,676,1117,0.38,350.0,350.0,po42.5,175.0,150,,,,37.60,"周艳. 大掺量粉煤灰混凝土的干燥收缩性能研究[D]. 西北农林科技大学, 2010."
18245259,"Compressive strength of concrete at 28 days",2567,0.45,0.00,0.00,0.00,0.00,0.00,0.00,643,1108,0.37,393.0,393.0,po42.5,177.0,150,,,,47.10,"周艳. 大掺量粉煤灰混凝土的干燥收缩性能研究[D]. 西北农林科技大学, 2010."
18245260,"Compressive strength of concrete at 28 days",2568,0.55,0.20,0.00,0.00,0.00,0.00,0.00,687,1115,0.39,336.3,269.0,po42.5,175.0,150,,,,25.60,"周艳. 大掺量粉煤灰混凝土的干燥收缩性能研究[D]. 西北农林科技大学, 2010."
18245261,"Compressive strength of concrete at 28 days",2569,0.50,0.20,0.00,0.00,0.00,0.00,0.00,658,1117,0.38,370.0,296.0,po42.5,175.0,150,,,,33.80,"周艳. 大掺量粉煤灰混凝土的干燥收缩性能研究[D]. 西北农林科技大学, 2010."
18245262,"Compressive strength of concrete at 28 days",2570,0.45,0.20,0.00,0.00,0.00,0.00,0.00,625,1114,0.37,411.3,329.0,po42.5,175.0,150,,,,39.60,"周艳. 大掺量粉煤灰混凝土的干燥收缩性能研究[D]. 西北农林科技大学, 2010."
18245263,"Compressive strength of concrete at 28 days",2571,0.40,0.20,0.00,0.00,0.00,0.00,0.00,590,1105,0.36,462.5,370.0,po42.5,175.0,150,,,,43.40,"周艳. 大掺量粉煤灰混凝土的干燥收缩性能研究[D]. 西北农林科技大学, 2010."
18245264,"Compressive strength of concrete at 28 days",2572,0.55,0.40,0.00,0.00,0.00,0.00,0.00,707,1167,0.39,325.0,195.0,po42.5,155.0,150,,,,22.60,"周艳. 大掺量粉煤灰混凝土的干燥收缩性能研究[D]. 西北农林科技大学, 2010."
18245265,"Compressive strength of concrete at 28 days",2573,0.50,0.40,0.00,0.00,0.00,0.00,0.00,658,1145,0.38,380.0,228.0,po42.5,165.0,150,,,,32.20,"周艳. 大掺量粉煤灰混凝土的干燥收缩性能研究[D]. 西北农林科技大学, 2010."
18245266,"Compressive strength of concrete at 28 days",2574,0.45,0.40,0.00,0.00,0.00,0.00,0.00,622,1097,0.38,448.3,269.0,po42.5,175.0,150,,,,33.30,"周艳. 大掺量粉煤灰混凝土的干燥收缩性能研究[D]. 西北农林科技大学, 2010."
18245267,"Compressive strength of concrete at 28 days",2575,0.40,0.40,0.00,0.00,0.00,0.00,0.00,593,1103,0.37,490.0,294.0,po42.5,170.0,150,,,,35.10,"周艳. 大掺量粉煤灰混凝土的干燥收缩性能研究[D]. 西北农林科技大学, 2010."
18245268,"Compressive strength of concrete at 28 days",2576,0.50,0.60,0.00,0.00,0.00,0.00,0.00,705,1147,0.40,405.0,162.0,po42.5,150.0,150,,,,23.60,"周艳. 大掺量粉煤灰混凝土的干燥收缩性能研究[D]. 西北农林科技大学, 2010."
18245269,"Compressive strength of concrete at 28 days",2577,0.45,0.60,0.00,0.00,0.00,0.00,0.00,660,1135,0.39,462.5,185.0,po42.5,155.0,150,,,,28.80,"周艳. 大掺量粉煤灰混凝土的干燥收缩性能研究[D]. 西北农林科技大学, 2010."
18245270,"Compressive strength of concrete at 28 days",2578,0.40,0.60,0.00,0.00,0.00,0.00,0.00,620,1130,0.38,522.5,209.0,po42.5,155.0,150,,,,31.60,"周艳. 大掺量粉煤灰混凝土的干燥收缩性能研究[D]. 西北农林科技大学, 2010."
18245271,"Compressive strength of concrete at 28 days",2579,0.35,0.60,0.00,0.00,0.00,0.00,0.00,611,1082,0.39,595.0,238.0,po42.5,155.0,150,,,,38.50,"周艳. 大掺量粉煤灰混凝土的干燥收缩性能研究[D]. 西北农林科技大学, 2010."
18245272,"Compressive strength of concrete at 28 days",2580,0.50,0.80,0.00,0.00,0.00,0.00,0.00,689,1146,0.40,575.0,115.0,po42.5,150.0,150,,,,17.80,"周艳. 大掺量粉煤灰混凝土的干燥收缩性能研究[D]. 西北农林科技大学, 2010."
18245273,"Compressive strength of concrete at 28 days",2581,0.45,0.80,0.00,0.00,0.00,0.00,0.00,651,1187,0.39,640.0,128.0,po42.5,150.0,150,,,,27.10,"周艳. 大掺量粉煤灰混凝土的干燥收缩性能研究[D]. 西北农林科技大学, 2010."
18245274,"Compressive strength of concrete at 28 days",2582,0.40,0.80,0.00,0.00,0.00,0.00,0.00,629,1126,0.39,720.0,144.0,po42.5,150.0,150,,,,29.40,"周艳. 大掺量粉煤灰混凝土的干燥收缩性能研究[D]. 西北农林科技大学, 2010."
18245275,"Compressive strength of concrete at 28 days",2583,0.35,0.80,0.00,0.00,0.00,0.00,0.00,585,1082,0.39,850.0,170.0,po42.5,155.0,150,,,,35.50,"周艳. 大掺量粉煤灰混凝土的干燥收缩性能研究[D]. 西北农林科技大学, 2010."
18245276,"Compressive strength of concrete at 28 days",2584,0.49,0.00,0.00,0.00,0.00,0.00,0.00,703,1122,0.39,373.0,373.0,42.5,183.0,100,,,,40.70,"郑蕾董. 复掺矿物掺合料混凝土性能及其抗压强度预测模型研究[D]. 杭州: 浙江大学, 2012."
18245277,"Compressive strength of concrete at 28 days",2585,0.47,0.15,0.20,0.00,0.00,0.00,0.00,698,1116,0.38,372.3,242.0,42.5,175.0,100,,,,42.10,"郑蕾董. 复掺矿物掺合料混凝土性能及其抗压强度预测模型研究[D]. 杭州: 浙江大学, 2012."
18245278,"Compressive strength of concrete at 28 days",2586,0.47,0.15,0.25,0.00,0.00,0.00,0.00,698,1116,0.38,371.7,223.0,42.5,175.0,100,,,,42.40,"郑蕾董. 复掺矿物掺合料混凝土性能及其抗压强度预测模型研究[D]. 杭州: 浙江大学, 2012."
18245279,"Compressive strength of concrete at 28 days",2587,0.44,0.13,0.15,0.00,0.00,0.00,0.00,719,1125,0.39,382.9,278.0,42.5,167.0,100,,,,53.60,"郑蕾董. 复掺矿物掺合料混凝土性能及其抗压强度预测模型研究[D]. 杭州: 浙江大学, 2012."
18245280,"Compressive strength of concrete at 28 days",2588,0.47,0.15,0.20,0.00,0.00,0.00,0.00,698,1116,0.38,372.3,242.0,42.5,175.0,轴心,,,,29.90,"郑蕾董. 复掺矿物掺合料混凝土性能及其抗压强度预测模型研究[D]. 杭州: 浙江大学, 2012."
