Repository: pierluigiUNIVPM/Concrete-Strenght

File: Compressive strength of concrete at 28 days - 611.csv (part 17 of 25)
18242703,"Compressive strength of concrete at 28 days",11,0.35,0.25,0.00,0.00,0.00,0.00,0.00,850,1250,0.40,485.0,364.0,po42.5,170.0,100,×0.95,GB50081,标养,58.10,"王能. 不同养护条件对粉煤灰混凝土抗碳化性能的影响[D]. 浙江工业大学, 2014."
18242704,"Compressive strength of concrete at 28 days",12,0.35,0.35,0.00,0.00,0.00,0.00,0.00,850,1250,0.40,485.0,315.0,po42.5,170.0,100,×0.95,GB50081,标养,50.60,"王能. 不同养护条件对粉煤灰混凝土抗碳化性能的影响[D]. 浙江工业大学, 2014."
18242705,"Compressive strength of concrete at 28 days",13,0.50,0.00,0.00,0.00,0.00,0.00,0.00,730,1100,0.40,380.0,380.0,po42.5,190.0,100,,GB50081,标养,35.60,"邱洪林, 叶青. 早期标准养护时间对普通混凝土抗碳化能力的影响[J]. 浙江工业大学学报, 2008, 36(4): 436-440."
18242706,"Compressive strength of concrete at 28 days",14,0.50,0.00,0.00,0.00,0.00,0.00,0.00,730,1100,0.40,380.0,380.0,po42.5,190.0,100,,GB50081,标养,36.50,"邱洪林, 叶青. 早期标准养护时间对普通混凝土抗碳化能力的影响[J]. 浙江工业大学学报, 2008, 36(4): 436-440."
18245281,"Compressive strength of concrete at 28 days",2589,0.47,0.15,0.25,0.00,0.00,0.00,0.00,698,1116,0.38,371.7,223.0,42.5,175.0,轴心,,,,28.10,"郑蕾董. 复掺矿物掺合料混凝土性能及其抗压强度预测模型研究[D]. 杭州: 浙江大学, 2012."
18245282,"Compressive strength of concrete at 28 days",2590,0.44,0.13,0.15,0.00,0.00,0.00,0.00,719,1125,0.39,382.9,278.0,42.5,167.0,轴心,,,,45.60,"郑蕾董. 复掺矿物掺合料混凝土性能及其抗压强度预测模型研究[D]. 杭州: 浙江大学, 2012."
18245283,"Compressive strength of concrete at 28 days",2591,0.32,0.00,0.00,0.00,0.00,0.00,0.00,617,1097,0.36,520.0,520.0,pii52.5,166.0,150,,,,64.50,"赵素梅. 双掺矿物掺合料高性能混凝土的强度与收缩性能试验研究[D]. 大连理工大学, 2015."
18245284,"Compressive strength of concrete at 28 days",2592,0.32,0.10,0.00,0.20,0.00,0.00,0.00,617,1097,0.36,520.0,364.0,pii52.5,166.0,150,,,,72.10,"赵素梅. 双掺矿物掺合料高性能混凝土的强度与收缩性能试验研究[D]. 大连理工大学, 2015."
18245285,"Compressive strength of concrete at 28 days",2593,0.32,0.12,0.00,0.18,0.00,0.00,0.00,617,1097,0.36,520.0,364.0,pii52.5,166.0,150,,,,72.80,"赵素梅. 双掺矿物掺合料高性能混凝土的强度与收缩性能试验研究[D]. 大连理工大学, 2015."
18245286,"Compressive strength of concrete at 28 days",2594,0.32,0.15,0.00,0.15,0.00,0.00,0.00,617,1097,0.36,520.0,364.0,pii52.5,166.0,150,,,,74.60,"赵素梅. 双掺矿物掺合料高性能混凝土的强度与收缩性能试验研究[D]. 大连理工大学, 2015."
18245287,"Compressive strength of concrete at 28 days",2595,0.32,0.13,0.00,0.27,0.00,0.00,0.00,617,1097,0.36,520.0,312.0,pii52.5,166.0,150,,,,70.20,"赵素梅. 双掺矿物掺合料高性能混凝土的强度与收缩性能试验研究[D]. 大连理工大学, 2015."
18245288,"Compressive strength of concrete at 28 days",2596,0.32,0.16,0.00,0.24,0.00,0.00,0.00,617,1097,0.36,520.0,312.0,pii52.5,166.0,150,,,,71.20,"赵素梅. 双掺矿物掺合料高性能混凝土的强度与收缩性能试验研究[D]. 大连理工大学, 2015."
18245289,"Compressive strength of concrete at 28 days",2597,0.32,0.20,0.00,0.20,0.00,0.00,0.00,617,1097,0.36,520.0,312.0,pii52.5,166.0,150,,,,71.80,"赵素梅. 双掺矿物掺合料高性能混凝土的强度与收缩性能试验研究[D]. 大连理工大学, 2015."
18245290,"Compressive strength of concrete at 28 days",2598,0.32,0.17,0.00,0.33,0.00,0.00,0.00,617,1097,0.36,520.0,260.0,pii52.5,166.0,150,,,,67.80,"赵素梅. 双掺矿物掺合料高性能混凝土的强度与收缩性能试验研究[D]. 大连理工大学, 2015."
18245291,"Compressive strength of concrete at 28 days",2599,0.32,0.20,0.00,0.30,0.00,0.00,0.00,617,1097,0.36,520.0,260.0,pii52.5,166.0,150,,,,68.00,"赵素梅. 双掺矿物掺合料高性能混凝土的强度与收缩性能试验研究[D]. 大连理工大学, 2015."
18245292,"Compressive strength of concrete at 28 days",2600,0.32,0.25,0.00,0.25,0.00,0.00,0.00,617,1097,0.36,520.0,260.0,pii52.5,166.0,150,,,,70.10,"赵素梅. 双掺矿物掺合料高性能混凝土的强度与收缩性能试验研究[D]. 大连理工大学, 2015."
18245293,"Compressive strength of concrete at 28 days",2601,0.60,0.00,0.00,0.00,0.00,0.00,0.00,729,1106,0.40,295.0,295.0,po42.5,177.0,轴心,,,,24.70,"李杰. 大掺量粉煤灰混凝土弹性模量试验研究[D]. 西北农林科技大学, 2010."
18245294,"Compressive strength of concrete at 28 days",2602,0.55,0.00,0.00,0.00,0.00,0.00,0.00,705,1115,0.39,318.0,318.0,po42.5,175.0,轴心,,,,29.40,"李杰. 大掺量粉煤灰混凝土弹性模量试验研究[D]. 西北农林科技大学, 2010."
18245295,"Compressive strength of concrete at 28 days",2603,0.50,0.00,0.00,0.00,0.00,0.00,0.00,676,1117,0.38,350.0,350.0,po42.5,175.0,轴心,,,,35.60,"李杰. 大掺量粉煤灰混凝土弹性模量试验研究[D]. 西北农林科技大学, 2010."
18245296,"Compressive strength of concrete at 28 days",2604,0.45,0.00,0.00,0.00,0.00,0.00,0.00,643,1108,0.37,393.0,393.0,po42.5,177.0,轴心,,,,39.90,"李杰. 大掺量粉煤灰混凝土弹性模量试验研究[D]. 西北农林科技大学, 2010."
18245297,"Compressive strength of concrete at 28 days",2605,0.55,0.20,0.00,0.00,0.00,0.00,0.00,687,1115,0.39,336.3,269.0,po42.5,175.0,轴心,,,,22.20,"李杰. 大掺量粉煤灰混凝土弹性模量试验研究[D]. 西北农林科技大学, 2010."
18245298,"Compressive strength of concrete at 28 days",2606,0.50,0.20,0.00,0.00,0.00,0.00,0.00,658,1117,0.38,370.0,296.0,po42.5,175.0,轴心,,,,30.70,"李杰. 大掺量粉煤灰混凝土弹性模量试验研究[D]. 西北农林科技大学, 2010."
18245299,"Compressive strength of concrete at 28 days",2607,0.45,0.20,0.00,0.00,0.00,0.00,0.00,625,1114,0.37,411.3,329.0,po42.5,175.0,轴心,,,,34.00,"李杰. 大掺量粉煤灰混凝土弹性模量试验研究[D]. 西北农林科技大学, 2010."
18245300,"Compressive strength of concrete at 28 days",2608,0.40,0.20,0.00,0.00,0.00,0.00,0.00,590,1105,0.36,462.5,370.0,po42.5,175.0,轴心,,,,38.10,"李杰. 大掺量粉煤灰混凝土弹性模量试验研究[D]. 西北农林科技大学, 2010."
18245301,"Compressive strength of concrete at 28 days",2609,0.55,0.40,0.00,0.00,0.00,0.00,0.00,707,1167,0.39,325.0,195.0,po42.5,155.0,轴心,,,,18.70,"李杰. 大掺量粉煤灰混凝土弹性模量试验研究[D]. 西北农林科技大学, 2010."
18245302,"Compressive strength of concrete at 28 days",2610,0.50,0.40,0.00,0.00,0.00,0.00,0.00,658,1145,0.38,380.0,228.0,po42.5,165.0,轴心,,,,24.40,"李杰. 大掺量粉煤灰混凝土弹性模量试验研究[D]. 西北农林科技大学, 2010."
18245303,"Compressive strength of concrete at 28 days",2611,0.45,0.40,0.00,0.00,0.00,0.00,0.00,622,1097,0.38,448.3,269.0,po42.5,175.0,轴心,,,,28.30,"李杰. 大掺量粉煤灰混凝土弹性模量试验研究[D]. 西北农林科技大学, 2010."
18245304,"Compressive strength of concrete at 28 days",2612,0.40,0.40,0.00,0.00,0.00,0.00,0.00,593,1103,0.37,490.0,294.0,po42.5,170.0,轴心,,,,29.80,"李杰. 大掺量粉煤灰混凝土弹性模量试验研究[D]. 西北农林科技大学, 2010."
18245305,"Compressive strength of concrete at 28 days",2613,0.50,0.60,0.00,0.00,0.00,0.00,0.00,705,1147,0.40,405.0,162.0,po42.5,150.0,轴心,,,,15.60,"李杰. 大掺量粉煤灰混凝土弹性模量试验研究[D]. 西北农林科技大学, 2010."
18245306,"Compressive strength of concrete at 28 days",2614,0.45,0.60,0.00,0.00,0.00,0.00,0.00,660,1135,0.39,462.5,185.0,po42.5,155.0,轴心,,,,23.50,"李杰. 大掺量粉煤灰混凝土弹性模量试验研究[D]. 西北农林科技大学, 2010."
18245307,"Compressive strength of concrete at 28 days",2615,0.40,0.60,0.00,0.00,0.00,0.00,0.00,620,1130,0.38,522.5,209.0,po42.5,155.0,轴心,,,,26.10,"李杰. 大掺量粉煤灰混凝土弹性模量试验研究[D]. 西北农林科技大学, 2010."
18245308,"Compressive strength of concrete at 28 days",2616,0.35,0.60,0.00,0.00,0.00,0.00,0.00,611,1082,0.39,595.0,238.0,po42.5,155.0,轴心,,,,24.80,"李杰. 大掺量粉煤灰混凝土弹性模量试验研究[D]. 西北农林科技大学, 2010."
18245309,"Compressive strength of concrete at 28 days",2617,0.50,0.80,0.00,0.00,0.00,0.00,0.00,689,1146,0.40,575.0,115.0,po42.5,150.0,轴心,,,,13.50,"李杰. 大掺量粉煤灰混凝土弹性模量试验研究[D]. 西北农林科技大学, 2010."
18245310,"Compressive strength of concrete at 28 days",2618,0.45,0.80,0.00,0.00,0.00,0.00,0.00,651,1187,0.39,640.0,128.0,po42.5,150.0,轴心,,,,19.60,"李杰. 大掺量粉煤灰混凝土弹性模量试验研究[D]. 西北农林科技大学, 2010."
18245311,"Compressive strength of concrete at 28 days",2619,0.40,0.80,0.00,0.00,0.00,0.00,0.00,629,1126,0.39,720.0,144.0,po42.5,150.0,轴心,,,,20.10,"李杰. 大掺量粉煤灰混凝土弹性模量试验研究[D]. 西北农林科技大学, 2010."
18245312,"Compressive strength of concrete at 28 days",2620,0.35,0.80,0.00,0.00,0.00,0.00,0.00,585,1082,0.39,850.0,170.0,po42.5,155.0,轴心,,,,21.80,"李杰. 大掺量粉煤灰混凝土弹性模量试验研究[D]. 西北农林科技大学, 2010."
18245313,"Compressive strength of concrete at 28 days",2621,0.25,0.00,0.00,0.00,0.00,0.00,0.00,,,0.30,,,po42.5,165.0,,,,,61.50,"李国文. 大掺量粉煤灰高强混凝土的试验研究[D]. 西北工业大学, 2004."
18245314,"Compressive strength of concrete at 28 days",2622,0.25,0.30,0.03,0.00,0.00,0.00,0.00,,,0.30,,,po42.5,165.0,,,,,65.20,"李国文. 大掺量粉煤灰高强混凝土的试验研究[D]. 西北工业大学, 2004."
18245315,"Compressive strength of concrete at 28 days",2623,0.25,0.45,0.06,0.00,0.00,0.00,0.00,,,0.30,,,po42.5,165.0,,,,,62.30,"李国文. 大掺量粉煤灰高强混凝土的试验研究[D]. 西北工业大学, 2004."
18245316,"Compressive strength of concrete at 28 days",2624,0.25,0.60,0.09,0.00,0.00,0.00,0.00,,,0.30,,,po42.5,165.0,,,,,61.30,"李国文. 大掺量粉煤灰高强混凝土的试验研究[D]. 西北工业大学, 2004."
18245317,"Compressive strength of concrete at 28 days",2625,0.30,0.00,0.03,0.00,0.00,0.00,0.00,,,0.30,,,po42.5,165.0,,,,,55.50,"李国文. 大掺量粉煤灰高强混凝土的试验研究[D]. 西北工业大学, 2004."
18245318,"Compressive strength of concrete at 28 days",2626,0.30,0.30,0.00,0.00,0.00,0.00,0.00,,,0.30,,,po42.5,165.0,,,,,51.70,"李国文. 大掺量粉煤灰高强混凝土的试验研究[D]. 西北工业大学, 2004."
18245319,"Compressive strength of concrete at 28 days",2627,0.30,0.45,0.09,0.00,0.00,0.00,0.00,,,0.30,,,po42.5,165.0,,,,,53.60,"李国文. 大掺量粉煤灰高强混凝土的试验研究[D]. 西北工业大学, 2004."
18245320,"Compressive strength of concrete at 28 days",2628,0.30,0.60,0.06,0.00,0.00,0.00,0.00,,,0.30,,,po42.5,165.0,,,,,50.90,"李国文. 大掺量粉煤灰高强混凝土的试验研究[D]. 西北工业大学, 2004."
18245321,"Compressive strength of concrete at 28 days",2629,0.35,0.00,0.06,0.00,0.00,0.00,0.00,,,0.30,,,po42.5,165.0,,,,,57.50,"李国文. 大掺量粉煤灰高强混凝土的试验研究[D]. 西北工业大学, 2004."
18245322,"Compressive strength of concrete at 28 days",2630,0.35,0.30,0.09,0.00,0.00,0.00,0.00,,,0.30,,,po42.5,165.0,,,,,54.30,"李国文. 大掺量粉煤灰高强混凝土的试验研究[D]. 西北工业大学, 2004."
18245323,"Compressive strength of concrete at 28 days",2631,0.35,0.45,0.00,0.00,0.00,0.00,0.00,,,0.30,,,po42.5,165.0,,,,,46.10,"李国文. 大掺量粉煤灰高强混凝土的试验研究[D]. 西北工业大学, 2004."
18245324,"Compressive strength of concrete at 28 days",2632,0.35,0.60,0.03,0.00,0.00,0.00,0.00,,,0.30,,,po42.5,165.0,,,,,45.60,"李国文. 大掺量粉煤灰高强混凝土的试验研究[D]. 西北工业大学, 2004."
18245325,"Compressive strength of concrete at 28 days",2633,0.40,0.00,0.09,0.00,0.00,0.00,0.00,,,0.30,,,po42.5,165.0,,,,,58.20,"李国文. 大掺量粉煤灰高强混凝土的试验研究[D]. 西北工业大学, 2004."
18245326,"Compressive strength of concrete at 28 days",2634,0.40,0.30,0.06,0.00,0.00,0.00,0.00,,,0.30,,,po42.5,165.0,,,,,51.30,"李国文. 大掺量粉煤灰高强混凝土的试验研究[D]. 西北工业大学, 2004."
18245327,"Compressive strength of concrete at 28 days",2635,0.40,0.45,0.03,0.00,0.00,0.00,0.00,,,0.30,,,po42.5,165.0,,,,,40.50,"李国文. 大掺量粉煤灰高强混凝土的试验研究[D]. 西北工业大学, 2004."
18245328,"Compressive strength of concrete at 28 days",2636,0.40,0.60,0.00,0.00,0.00,0.00,0.00,,,0.30,,,po42.5,165.0,,,,,27.10,"李国文. 大掺量粉煤灰高强混凝土的试验研究[D]. 西北工业大学, 2004."
18245329,"Compressive strength of concrete at 28 days",2637,0.36,0.15,0.01,0.00,0.00,0.00,0.02,,,,500.0,,po42.5,180.0,100,×0.95,,,49.50,"庞建勇, 陈旭鹏. 高活性矿物掺合料混凝土力学性能试验[J]. 硅酸盐通报, 2020, 39(10): 3143-3151."
18245330,"Compressive strength of concrete at 28 days",2638,0.36,0.20,0.05,0.00,0.00,0.00,0.02,,,,500.0,,po42.5,180.0,100,×0.95,,,54.40,"庞建勇, 陈旭鹏. 高活性矿物掺合料混凝土力学性能试验[J]. 硅酸盐通报, 2020, 39(10): 3143-3151."
18245331,"Compressive strength of concrete at 28 days",2639,0.36,0.25,0.09,0.00,0.00,0.00,0.02,,,,500.0,,po42.5,180.0,100,×0.95,,,52.20,"庞建勇, 陈旭鹏. 高活性矿物掺合料混凝土力学性能试验[J]. 硅酸盐通报, 2020, 39(10): 3143-3151."
18245332,"Compressive strength of concrete at 28 days",2640,0.36,0.15,0.05,0.00,0.00,0.00,0.06,,,,500.0,,po42.5,180.0,100,×0.95,,,60.10,"庞建勇, 陈旭鹏. 高活性矿物掺合料混凝土力学性能试验[J]. 硅酸盐通报, 2020, 39(10): 3143-3151."
18245333,"Compressive strength of concrete at 28 days",2641,0.36,0.20,0.09,0.00,0.00,0.00,0.06,,,,500.0,,po42.5,180.0,100,×0.95,,,58.20,"庞建勇, 陈旭鹏. 高活性矿物掺合料混凝土力学性能试验[J]. 硅酸盐通报, 2020, 39(10): 3143-3151."
18245334,"Compressive strength of concrete at 28 days",2642,0.36,0.25,0.01,0.00,0.00,0.00,0.06,,,,500.0,,po42.5,180.0,100,×0.95,,,50.00,"庞建勇, 陈旭鹏. 高活性矿物掺合料混凝土力学性能试验[J]. 硅酸盐通报, 2020, 39(10): 3143-3151."
18245335,"Compressive strength of concrete at 28 days",2643,0.36,0.15,0.09,0.00,0.00,0.00,0.10,,,,500.0,,po42.5,180.0,100,×0.95,,,62.80,"庞建勇, 陈旭鹏. 高活性矿物掺合料混凝土力学性能试验[J]. 硅酸盐通报, 2020, 39(10): 3143-3151."
18245336,"Compressive strength of concrete at 28 days",2644,0.36,0.20,0.01,0.00,0.00,0.00,0.10,,,,500.0,,po42.5,180.0,100,×0.95,,,53.20,"庞建勇, 陈旭鹏. 高活性矿物掺合料混凝土力学性能试验[J]. 硅酸盐通报, 2020, 39(10): 3143-3151."
18245337,"Compressive strength of concrete at 28 days",2645,0.36,0.25,0.05,0.00,0.00,0.00,0.10,,,,500.0,,po42.5,180.0,100,×0.95,,,58.30,"庞建勇, 陈旭鹏. 高活性矿物掺合料混凝土力学性能试验[J]. 硅酸盐通报, 2020, 39(10): 3143-3151."
18245338,"Compressive strength of concrete at 28 days",2646,0.35,0.20,0.00,0.30,0.00,0.00,0.00,640,1145,0.36,455.0,318.5,po42.5r,160.0,100,,,,50.80,"宋华, 牛荻涛, 李春晖. 矿物掺合料混凝土碳化性能试验研究[J]. 硅酸盐学报, 2009, 37(12): 2066-2070."
18245339,"Compressive strength of concrete at 28 days",2647,0.45,0.20,0.00,0.30,0.00,0.00,0.00,675,1210,0.36,355.0,248.5,po42.5r,160.0,100,,,,46.90,"宋华, 牛荻涛, 李春晖. 矿物掺合料混凝土碳化性能试验研究[J]. 硅酸盐学报, 2009, 37(12): 2066-2070."
18245340,"Compressive strength of concrete at 28 days",2648,0.55,0.20,0.00,0.30,0.00,0.00,0.00,700,1250,0.36,290.0,203.0,po42.5r,160.0,100,,,,35.10,"宋华, 牛荻涛, 李春晖. 矿物掺合料混凝土碳化性能试验研究[J]. 硅酸盐学报, 2009, 37(12): 2066-2070."
18245341,"Compressive strength of concrete at 28 days",2649,0.45,0.00,0.00,0.00,0.00,0.00,0.00,675,1210,0.36,355.0,355.0,po42.5r,160.0,100,,,,44.20,"宋华, 牛荻涛, 李春晖. 矿物掺合料混凝土碳化性能试验研究[J]. 硅酸盐学报, 2009, 37(12): 2066-2070."
18245342,"Compressive strength of concrete at 28 days",2650,0.45,0.10,0.00,0.00,0.00,0.00,0.00,675,1210,0.36,355.0,319.5,po42.5r,160.0,100,,,,48.20,"宋华, 牛荻涛, 李春晖. 矿物掺合料混凝土碳化性能试验研究[J]. 硅酸盐学报, 2009, 37(12): 2066-2070."
18245343,"Compressive strength of concrete at 28 days",2651,0.45,0.20,0.00,0.00,0.00,0.00,0.00,675,1210,0.36,355.0,284.0,po42.5r,160.0,100,,,,49.60,"宋华, 牛荻涛, 李春晖. 矿物掺合料混凝土碳化性能试验研究[J]. 硅酸盐学报, 2009, 37(12): 2066-2070."
18245344,"Compressive strength of concrete at 28 days",2652,0.45,0.30,0.00,0.00,0.00,0.00,0.00,675,1210,0.36,355.0,248.5,po42.5r,160.0,100,,,,38.00,"宋华, 牛荻涛, 李春晖. 矿物掺合料混凝土碳化性能试验研究[J]. 硅酸盐学报, 2009, 37(12): 2066-2070."
18245345,"Compressive strength of concrete at 28 days",2653,0.45,0.00,0.00,0.30,0.00,0.00,0.00,675,1210,0.36,355.0,248.5,po42.5r,160.0,100,,,,47.60,"宋华, 牛荻涛, 李春晖. 矿物掺合料混凝土碳化性能试验研究[J]. 硅酸盐学报, 2009, 37(12): 2066-2070."
18245346,"Compressive strength of concrete at 28 days",2654,0.45,0.00,0.10,0.00,0.00,0.00,0.00,675,1210,0.36,355.0,319.5,po42.5r,160.0,100,,,,54.40,"宋华, 牛荻涛, 李春晖. 矿物掺合料混凝土碳化性能试验研究[J]. 硅酸盐学报, 2009, 37(12): 2066-2070."
18245347,"Compressive strength of concrete at 28 days",2655,0.45,0.10,0.00,0.30,0.00,0.00,0.00,675,1210,0.36,355.0,213.0,po42.5r,160.0,100,,,,50.10,"宋华, 牛荻涛, 李春晖. 矿物掺合料混凝土碳化性能试验研究[J]. 硅酸盐学报, 2009, 37(12): 2066-2070."
18245348,"Compressive strength of concrete at 28 days",2656,0.45,0.30,0.00,0.30,0.00,0.00,0.00,675,1210,0.36,355.0,142.0,po42.5r,160.0,100,,,,39.80,"宋华, 牛荻涛, 李春晖. 矿物掺合料混凝土碳化性能试验研究[J]. 硅酸盐学报, 2009, 37(12): 2066-2070."
18245349,"Compressive strength of concrete at 28 days",2657,0.45,0.20,0.00,0.30,0.00,0.00,0.00,675,1210,0.36,355.0,177.5,po42.5r,160.0,100,,,,46.90,"宋华, 牛荻涛, 李春晖. 矿物掺合料混凝土碳化性能试验研究[J]. 硅酸盐学报, 2009, 37(12): 2066-2070."
18245350,"Compressive strength of concrete at 28 days",2658,0.45,0.20,0.00,0.40,0.00,0.00,0.00,675,1210,0.36,355.0,142.0,po42.5r,160.0,100,,,,39.20,"宋华, 牛荻涛, 李春晖. 矿物掺合料混凝土碳化性能试验研究[J]. 硅酸盐学报, 2009, 37(12): 2066-2070."
18245351,"Compressive strength of concrete at 28 days",2659,0.45,0.20,0.00,0.50,0.00,0.00,0.00,675,1210,0.36,355.0,106.5,po42.5r,160.0,100,,,,36.70,"宋华, 牛荻涛, 李春晖. 矿物掺合料混凝土碳化性能试验研究[J]. 硅酸盐学报, 2009, 37(12): 2066-2070."
18245352,"Compressive strength of concrete at 28 days",2660,0.45,0.40,0.00,0.20,0.00,0.00,0.00,675,1210,0.36,355.0,142.0,po42.5r,160.0,100,,,,35.70,"宋华, 牛荻涛, 李春晖. 矿物掺合料混凝土碳化性能试验研究[J]. 硅酸盐学报, 2009, 37(12): 2066-2070."
18245353,"Compressive strength of concrete at 28 days",2661,0.45,0.10,0.10,0.00,0.00,0.00,0.00,675,1210,0.36,355.0,284.0,po42.5r,160.0,100,,,,53.10,"宋华, 牛荻涛, 李春晖. 矿物掺合料混凝土碳化性能试验研究[J]. 硅酸盐学报, 2009, 37(12): 2066-2070."
18245354,"Compressive strength of concrete at 28 days",2662,0.45,0.50,0.10,0.00,0.00,0.00,0.00,675,1210,0.36,355.0,142.0,po42.5r,160.0,100,,,,28.40,"宋华, 牛荻涛, 李春晖. 矿物掺合料混凝土碳化性能试验研究[J]. 硅酸盐学报, 2009, 37(12): 2066-2070."
18245355,"Compressive strength of concrete at 28 days",2663,0.45,0.30,0.10,0.00,0.00,0.00,0.00,675,1210,0.36,355.0,213.0,po42.5r,160.0,100,,,,43.00,"宋华, 牛荻涛, 李春晖. 矿物掺合料混凝土碳化性能试验研究[J]. 硅酸盐学报, 2009, 37(12): 2066-2070."
18245356,"Compressive strength of concrete at 28 days",2664,0.45,0.30,0.05,0.00,0.00,0.00,0.00,675,1210,0.36,355.0,230.8,po42.5r,160.0,100,,,,43.40,"宋华, 牛荻涛, 李春晖. 矿物掺合料混凝土碳化性能试验研究[J]. 硅酸盐学报, 2009, 37(12): 2066-2070."
18245357,"Compressive strength of concrete at 28 days",2665,0.45,0.30,0.15,0.00,0.00,0.00,0.00,675,1210,0.36,355.0,195.3,po42.5r,160.0,100,,,,44.00,"宋华, 牛荻涛, 李春晖. 矿物掺合料混凝土碳化性能试验研究[J]. 硅酸盐学报, 2009, 37(12): 2066-2070."
18245358,"Compressive strength of concrete at 28 days",2666,0.45,0.15,0.05,0.30,0.00,0.00,0.00,675,1210,0.36,355.0,177.5,po42.5r,160.0,100,,,,49.40,"宋华, 牛荻涛, 李春晖. 矿物掺合料混凝土碳化性能试验研究[J]. 硅酸盐学报, 2009, 37(12): 2066-2070."
18245359,"Compressive strength of concrete at 28 days",2667,0.45,0.20,0.10,0.30,0.00,0.00,0.00,675,1210,0.36,355.0,142.0,po42.5r,160.0,100,,,,50.50,"宋华, 牛荻涛, 李春晖. 矿物掺合料混凝土碳化性能试验研究[J]. 硅酸盐学报, 2009, 37(12): 2066-2070."
18245360,"Compressive strength of concrete at 28 days",2668,0.45,0.25,0.05,0.30,0.00,0.00,0.00,675,1210,0.36,355.0,142.0,po42.5r,160.0,100,,,,44.60,"宋华, 牛荻涛, 李春晖. 矿物掺合料混凝土碳化性能试验研究[J]. 硅酸盐学报, 2009, 37(12): 2066-2070."
18245361,"Compressive strength of concrete at 28 days",2669,0.45,0.15,0.05,0.40,0.00,0.00,0.00,675,1210,0.36,355.0,142.0,po42.5r,160.0,100,,,,40.80,"宋华, 牛荻涛, 李春晖. 矿物掺合料混凝土碳化性能试验研究[J]. 硅酸盐学报, 2009, 37(12): 2066-2070."
18245362,"Compressive strength of concrete at 28 days",2670,0.45,0.15,0.05,0.50,0.00,0.00,0.00,675,1210,0.36,355.0,106.5,po42.5r,160.0,100,,,,35.10,"宋华, 牛荻涛, 李春晖. 矿物掺合料混凝土碳化性能试验研究[J]. 硅酸盐学报, 2009, 37(12): 2066-2070."
18245363,"Compressive strength of concrete at 28 days",2671,0.27,0.00,0.00,0.00,0.00,0.00,0.00,663,1075,0.38,600.0,600.0,po42.5,162.0,,,,,69.00,"谭克锋. 水灰比和掺合料对混凝土抗冻性能的影响[J]. 武汉理工大学学报, 2006, 28(3): 58-60."
18245364,"Compressive strength of concrete at 28 days",2672,0.40,0.00,0.00,0.00,0.00,0.00,0.00,788,1143,0.41,408.0,408.0,po42.5,163.2,,,,,42.00,"谭克锋. 水灰比和掺合料对混凝土抗冻性能的影响[J]. 武汉理工大学学报, 2006, 28(3): 58-60."
18245365,"Compressive strength of concrete at 28 days",2673,0.40,0.00,0.10,0.00,0.00,0.00,0.00,788,1143,0.41,408.9,368.0,po42.5,163.6,,,,,49.00,"谭克锋. 水灰比和掺合料对混凝土抗冻性能的影响[J]. 武汉理工大学学报, 2006, 28(3): 58-60."
18245366,"Compressive strength of concrete at 28 days",2674,0.40,0.20,0.00,0.00,0.00,0.00,0.00,788,1143,0.41,406.3,325.0,po42.5,162.5,,,,,39.00,"谭克锋. 水灰比和掺合料对混凝土抗冻性能的影响[J]. 武汉理工大学学报, 2006, 28(3): 58-60."
18245367,"Compressive strength of concrete at 28 days",2675,0.55,0.00,0.00,0.00,0.00,0.00,0.00,840,1158,0.42,325.0,325.0,po42.5,178.8,,,,,31.30,"谭克锋. 水灰比和掺合料对混凝土抗冻性能的影响[J]. 武汉理工大学学报, 2006, 28(3): 58-60."
18245368,"Compressive strength of concrete at 28 days",2676,0.27,0.00,0.00,0.00,0.00,0.00,0.00,663,1075,0.38,600.0,600.0,po42.5,162.0,,,,,59.30,"谭克锋. 水灰比和掺合料对混凝土抗冻性能的影响[J]. 武汉理工大学学报, 2006, 28(3): 58-60."
18245369,"Compressive strength of concrete at 28 days",2677,0.40,0.00,0.00,0.00,0.00,0.00,0.00,788,1143,0.41,408.0,408.0,po42.5,163.2,,,,,40.70,"谭克锋. 水灰比和掺合料对混凝土抗冻性能的影响[J]. 武汉理工大学学报, 2006, 28(3): 58-60."
18245370,"Compressive strength of concrete at 28 days",2678,0.55,0.00,0.00,0.00,0.00,0.00,0.00,840,1158,0.42,325.0,325.0,po42.5,178.8,,,,,27.60,"谭克锋. 水灰比和掺合料对混凝土抗冻性能的影响[J]. 武汉理工大学学报, 2006, 28(3): 58-60."
18245371,"Compressive strength of concrete at 28 days",2679,0.28,0.13,0.07,0.00,0.00,0.00,0.00,,,0.38,,,pi52.5,,,,,,93.10,"陈益兰, 赵亚妮, 李静, 等. 偏高岭土替代硅灰配制高性能混凝土[J]. 硅酸盐学报, 2004, 32(4): 524-529."
18245372,"Compressive strength of concrete at 28 days",2680,0.28,0.13,0.00,0.00,0.00,0.00,0.07,,,0.38,,,pi52.5,,,,,,98.50,"陈益兰, 赵亚妮, 李静, 等. 偏高岭土替代硅灰配制高性能混凝土[J]. 硅酸盐学报, 2004, 32(4): 524-529."
18245373,"Compressive strength of concrete at 28 days",2681,0.28,0.00,0.07,0.13,0.00,0.00,0.00,,,0.38,,,pi52.5,,,,,,96.00,"陈益兰, 赵亚妮, 李静, 等. 偏高岭土替代硅灰配制高性能混凝土[J]. 硅酸盐学报, 2004, 32(4): 524-529."
18245374,"Compressive strength of concrete at 28 days",2682,0.28,0.00,0.00,0.13,0.00,0.00,0.07,,,0.38,,,pi52.5,,,,,,91.70,"陈益兰, 赵亚妮, 李静, 等. 偏高岭土替代硅灰配制高性能混凝土[J]. 硅酸盐学报, 2004, 32(4): 524-529."
18245375,"Compressive strength of concrete at 28 days",2683,0.28,0.00,0.00,0.00,0.00,0.00,0.00,,,0.38,,,pi52.5,,,,,,86.40,"陈益兰, 赵亚妮, 李静, 等. 偏高岭土替代硅灰配制高性能混凝土[J]. 硅酸盐学报, 2004, 32(4): 524-529."
18245376,"Compressive strength of concrete at 28 days",2684,0.30,0.15,0.00,0.00,0.00,0.00,0.00,658.4,1213,0.35,,420.6,po42.5,147.0,,,,,65.20,"王洪, 陈伟天, 陈昌礼. 硅灰对高强混凝土强度影响的试验研究[J]. 混凝土, 2011 (7): 74-76."
18245377,"Compressive strength of concrete at 28 days",2685,0.30,0.15,0.03,0.00,0.00,0.00,0.00,657.3,1211,0.35,,405.2,po42.5,146.9,,,,,66.00,"王洪, 陈伟天, 陈昌礼. 硅灰对高强混凝土强度影响的试验研究[J]. 混凝土, 2011 (7): 74-76."
18245378,"Compressive strength of concrete at 28 days",2686,0.30,0.15,0.06,0.00,0.00,0.00,0.00,655.7,1208,0.35,,389.3,po42.5,146.5,,,,,69.50,"王洪, 陈伟天, 陈昌礼. 硅灰对高强混凝土强度影响的试验研究[J]. 混凝土, 2011 (7): 74-76."
18245379,"Compressive strength of concrete at 28 days",2687,0.30,0.15,0.09,0.00,0.00,0.00,0.00,655.2,1207,0.35,,374.4,po42.5,146.3,,,,,74.30,"王洪, 陈伟天, 陈昌礼. 硅灰对高强混凝土强度影响的试验研究[J]. 混凝土, 2011 (7): 74-76."
18245380,"Compressive strength of concrete at 28 days",2688,0.30,0.15,0.12,0.00,0.00,0.00,0.00,649.2,1196,0.35,,356.2,po42.5,145.0,,,,,71.10,"王洪, 陈伟天, 陈昌礼. 硅灰对高强混凝土强度影响的试验研究[J]. 混凝土, 2011 (7): 74-76."
18245381,"Compressive strength of concrete at 28 days",2689,0.30,0.00,0.00,0.00,0.00,0.00,0.00,,,0.35,,560.0,po42.5,168.0,,,,,78.20,"李家和, 欧进萍, 孙文博. 掺合料对高性能混凝土早期自收缩的影响[J]. 混凝土, 2002 (5): 9-10."
18245382,"Compressive strength of concrete at 28 days",2690,0.30,0.00,0.10,0.00,0.00,0.00,0.00,,,0.35,,504.0,po42.5,168.0,,,,,87.60,"李家和, 欧进萍, 孙文博. 掺合料对高性能混凝土早期自收缩的影响[J]. 混凝土, 2002 (5): 9-10."
18245383,"Compressive strength of concrete at 28 days",2691,0.30,0.00,0.15,0.00,0.00,0.00,0.00,,,0.35,,476.0,po42.5,168.0,,,,,86.30,"李家和, 欧进萍, 孙文博. 掺合料对高性能混凝土早期自收缩的影响[J]. 混凝土, 2002 (5): 9-10."
18245384,"Compressive strength of concrete at 28 days",2692,0.30,0.00,0.00,0.20,0.00,0.00,0.00,,,0.35,,448.0,po42.5,168.0,,,,,78.50,"李家和, 欧进萍, 孙文博. 掺合料对高性能混凝土早期自收缩的影响[J]. 混凝土, 2002 (5): 9-10."
18245385,"Compressive strength of concrete at 28 days",2693,0.30,0.00,0.00,0.30,0.00,0.00,0.00,,,0.35,,392.0,po42.5,168.0,,,,,77.10,"李家和, 欧进萍, 孙文博. 掺合料对高性能混凝土早期自收缩的影响[J]. 混凝土, 2002 (5): 9-10."
18245386,"Compressive strength of concrete at 28 days",2694,0.30,0.20,0.00,0.00,0.00,0.00,0.00,,,0.35,,448.0,po42.5,168.0,,,,,70.40,"李家和, 欧进萍, 孙文博. 掺合料对高性能混凝土早期自收缩的影响[J]. 混凝土, 2002 (5): 9-10."
18245387,"Compressive strength of concrete at 28 days",2695,0.30,0.30,0.00,0.00,0.00,0.00,0.00,,,0.35,,392.0,po42.5,168.0,,,,,68.90,"李家和, 欧进萍, 孙文博. 掺合料对高性能混凝土早期自收缩的影响[J]. 混凝土, 2002 (5): 9-10."
18245388,"Compressive strength of concrete at 28 days",2696,0.60,0.00,0.00,0.40,0.00,0.00,0.00,810,1074,0.43,310.0,186.0,po32.5,186.0,100,,,,25.40,"李晓芬, 马文亮, 裴松伟, 等. 商品混凝土早龄期抗压强度的试验研究[J]. 中原工学院学报, 2006, 17(4): 59-61."
18245389,"Compressive strength of concrete at 28 days",2697,0.46,0.00,0.00,0.20,0.00,0.00,0.00,731,1097,0.40,392.5,314.0,po32.5,180.0,100,,,,34.40,"李晓芬, 马文亮, 裴松伟, 等. 商品混凝土早龄期抗压强度的试验研究[J]. 中原工学院学报, 2006, 17(4): 59-61."
18245390,"Compressive strength of concrete at 28 days",2698,0.38,0.00,0.00,0.40,0.00,0.00,0.00,674,1053,0.39,488.3,293.0,po32.5,185.0,100,,,,46.20,"李晓芬, 马文亮, 裴松伟, 等. 商品混凝土早龄期抗压强度的试验研究[J]. 中原工学院学报, 2006, 17(4): 59-61."
18245391,"Compressive strength of concrete at 28 days",2699,0.32,0.00,0.00,0.20,0.00,0.00,0.00,623,1060,0.37,552.5,442.0,po32.5,175.0,100,,,,58.10,"李晓芬, 马文亮, 裴松伟, 等. 商品混凝土早龄期抗压强度的试验研究[J]. 中原工学院学报, 2006, 17(4): 59-61."
18245392,"Compressive strength of concrete at 28 days",2700,0.30,0.00,0.00,0.16,0.00,0.00,0.00,613,1044,0.37,583.3,490.0,po32.5,176.0,100,,,,66.10,"李晓芬, 马文亮, 裴松伟, 等. 商品混凝土早龄期抗压强度的试验研究[J]. 中原工学院学报, 2006, 17(4): 59-61."
18245393,"Compressive strength of concrete at 28 days",2701,0.60,0.00,0.00,0.40,0.00,0.00,0.00,810,1074,0.43,310.0,186.0,po32.5,186.0,100,,,,22.60,"李晓芬, 马文亮, 裴松伟, 等. 商品混凝土早龄期抗压强度的试验研究[J]. 中原工学院学报, 2006, 17(4): 59-61."
18245394,"Compressive strength of concrete at 28 days",2702,0.46,0.00,0.00,0.20,0.00,0.00,0.00,731,1097,0.40,392.5,314.0,po32.5,180.0,100,,,,34.90,"李晓芬, 马文亮, 裴松伟, 等. 商品混凝土早龄期抗压强度的试验研究[J]. 中原工学院学报, 2006, 17(4): 59-61."
18245395,"Compressive strength of concrete at 28 days",2703,0.38,0.00,0.00,0.40,0.00,0.00,0.00,674,1053,0.39,488.3,293.0,po32.5,185.0,100,,,,44.50,"李晓芬, 马文亮, 裴松伟, 等. 商品混凝土早龄期抗压强度的试验研究[J]. 中原工学院学报, 2006, 17(4): 59-61."
18245396,"Compressive strength of concrete at 28 days",2704,0.32,0.00,0.00,0.20,0.00,0.00,0.00,623,1060,0.37,552.5,442.0,po32.5,175.0,100,,,,60.40,"李晓芬, 马文亮, 裴松伟, 等. 商品混凝土早龄期抗压强度的试验研究[J]. 中原工学院学报, 2006, 17(4): 59-61."
18245397,"Compressive strength of concrete at 28 days",2705,0.30,0.00,0.00,0.16,0.00,0.00,0.00,613,1044,0.37,583.3,490.0,po32.5,176.0,100,,,,65.40,"李晓芬, 马文亮, 裴松伟, 等. 商品混凝土早龄期抗压强度的试验研究[J]. 中原工学院学报, 2006, 17(4): 59-61."
18245398,"Compressive strength of concrete at 28 days",2706,0.60,0.00,0.00,0.40,0.00,0.00,0.00,810,1074,0.43,310.0,186.0,po32.5,186.0,100,,,,26.06,"李晓芬, 马文亮, 裴松伟, 等. 商品混凝土早龄期抗压强度的试验研究[J]. 中原工学院学报, 2006, 17(4): 59-61."
18245399,"Compressive strength of concrete at 28 days",2707,0.38,0.00,0.00,0.40,0.00,0.00,0.00,674,1053,0.39,488.3,293.0,po32.5,185.0,100,,,,46.28,"李晓芬, 马文亮, 裴松伟, 等. 商品混凝土早龄期抗压强度的试验研究[J]. 中原工学院学报, 2006, 17(4): 59-61."
18245400,"Compressive strength of concrete at 28 days",2708,0.30,0.00,0.00,0.16,0.00,0.00,0.00,613,1044,0.37,583.3,490.0,po32.5,176.0,100,,,,67.06,"李晓芬, 马文亮, 裴松伟, 等. 商品混凝土早龄期抗压强度的试验研究[J]. 中原工学院学报, 2006, 17(4): 59-61."
18245401,"Compressive strength of concrete at 28 days",2709,0.23,0.00,0.10,0.40,0.00,0.00,0.00,,,0.40,,,type1,,100,×0.95,,,96.50,"沈毅. 早龄期混凝土若干性能的研究[D]. 杭州: 浙江大学, 2004."
18245402,"Compressive strength of concrete at 28 days",2710,0.30,0.00,0.10,0.00,0.00,0.00,0.00,,,0.36,,,type1,,φ100*200,,,,81.10,"沈毅. 早龄期混凝土若干性能的研究[D]. 杭州: 浙江大学, 2004."
18245403,"Compressive strength of concrete at 28 days",2711,0.50,0.00,0.00,0.00,0.00,0.00,0.00,,,0.38,,,type1,,φ100*200,,,,42.20,"沈毅. 早龄期混凝土若干性能的研究[D]. 杭州: 浙江大学, 2004."
18245404,"Compressive strength of concrete at 28 days",2712,0.51,0.00,0.00,0.00,0.00,0.00,0.00,707,1048,0.40,408.0,408.0,"cem I 42.5",210.0,φ160*320,,,,30.37,"Merah A, Krobba B. Effect of the carbonatation and the type of cement (CEM I, CEM II) on the ductility and the compressive strength of concrete[J]. Construction and Building Materials, 2017, 148: 874-886."
18245405,"Compressive strength of concrete at 28 days",2713,0.55,0.00,0.00,0.00,0.00,0.00,0.00,708,1049,0.40,408.0,408.0,"cem ii 42.5a",225.0,φ160*320,,,,26.61,"Merah A, Krobba B. Effect of the carbonatation and the type of cement (CEM I, CEM II) on the ductility and the compressive strength of concrete[J]. Construction and Building Materials, 2017, 148: 874-886."
18245406,"Compressive strength of concrete at 28 days",2714,0.29,0.00,0.00,0.00,0.00,0.00,0.00,582,1094,0.35,512.0,512.0,po42.5,163.7,150,,,,62.20,"Fantu T, Alemayehu G, Kebede G, et al. Experimental investigation of compressive strength for fly ash on high strength concrete C-55 grade[J]. Materials Today: Proceedings, 2021."
18245407,"Compressive strength of concrete at 28 days",2715,0.29,0.05,0.00,0.00,0.00,0.00,0.00,582,1094,0.35,512.0,486.4,po42.5,163.7,150,,,,63.27,"Fantu T, Alemayehu G, Kebede G, et al. Experimental investigation of compressive strength for fly ash on high strength concrete C-55 grade[J]. Materials Today: Proceedings, 2021."
18245408,"Compressive strength of concrete at 28 days",2716,0.29,0.10,0.00,0.00,0.00,0.00,0.00,582,1094,0.35,512.0,460.8,po42.5,163.7,150,,,,64.10,"Fantu T, Alemayehu G, Kebede G, et al. Experimental investigation of compressive strength for fly ash on high strength concrete C-55 grade[J]. Materials Today: Proceedings, 2021."
18245409,"Compressive strength of concrete at 28 days",2717,0.29,0.15,0.00,0.00,0.00,0.00,0.00,582,1094,0.35,512.0,435.2,po42.5,163.7,150,,,,61.80,"Fantu T, Alemayehu G, Kebede G, et al. Experimental investigation of compressive strength for fly ash on high strength concrete C-55 grade[J]. Materials Today: Proceedings, 2021."
18245410,"Compressive strength of concrete at 28 days",2718,0.29,0.20,0.00,0.00,0.00,0.00,0.00,582,1094,0.35,512.0,409.6,po42.5,163.7,150,,,,60.70,"Fantu T, Alemayehu G, Kebede G, et al. Experimental investigation of compressive strength for fly ash on high strength concrete C-55 grade[J]. Materials Today: Proceedings, 2021."
18245411,"Compressive strength of concrete at 28 days",2719,0.29,0.25,0.00,0.00,0.00,0.00,0.00,582,1094,0.35,512.0,384.0,po42.5,163.7,150,,,,60.47,"Fantu T, Alemayehu G, Kebede G, et al. Experimental investigation of compressive strength for fly ash on high strength concrete C-55 grade[J]. Materials Today: Proceedings, 2021."
18245412,"Compressive strength of concrete at 28 days",2720,0.29,0.30,0.00,0.00,0.00,0.00,0.00,582,1094,0.35,512.0,358.4,po42.5,163.7,150,,,,57.00,"Fantu T, Alemayehu G, Kebede G, et al. Experimental investigation of compressive strength for fly ash on high strength concrete C-55 grade[J]. Materials Today: Proceedings, 2021."
18245413,"Compressive strength of concrete at 28 days",2721,0.29,0.00,0.00,0.00,0.00,0.00,0.00,582,1094,0.35,512.0,512.0,po42.5,163.7,150,,,,64.63,"Fantu T, Alemayehu G, Kebede G, et al. Experimental investigation of compressive strength for fly ash on high strength concrete C-55 grade[J]. Materials Today: Proceedings, 2021."
18245414,"Compressive strength of concrete at 28 days",2722,0.29,0.05,0.00,0.00,0.00,0.00,0.00,582,1094,0.35,512.0,486.4,po42.5,163.7,150,,,,66.23,"Fantu T, Alemayehu G, Kebede G, et al. Experimental investigation of compressive strength for fly ash on high strength concrete C-55 grade[J]. Materials Today: Proceedings, 2021."
18245415,"Compressive strength of concrete at 28 days",2723,0.29,0.10,0.00,0.00,0.00,0.00,0.00,582,1094,0.35,512.0,460.8,po42.5,163.7,150,,,,67.20,"Fantu T, Alemayehu G, Kebede G, et al. Experimental investigation of compressive strength for fly ash on high strength concrete C-55 grade[J]. Materials Today: Proceedings, 2021."
18245416,"Compressive strength of concrete at 28 days",2724,0.29,0.15,0.00,0.00,0.00,0.00,0.00,582,1094,0.35,512.0,435.2,po42.5,163.7,150,,,,64.10,"Fantu T, Alemayehu G, Kebede G, et al. Experimental investigation of compressive strength for fly ash on high strength concrete C-55 grade[J]. Materials Today: Proceedings, 2021."
18245417,"Compressive strength of concrete at 28 days",2725,0.29,0.20,0.00,0.00,0.00,0.00,0.00,582,1094,0.35,512.0,409.6,po42.5,163.7,150,,,,64.17,"Fantu T, Alemayehu G, Kebede G, et al. Experimental investigation of compressive strength for fly ash on high strength concrete C-55 grade[J]. Materials Today: Proceedings, 2021."
18245418,"Compressive strength of concrete at 28 days",2726,0.29,0.25,0.00,0.00,0.00,0.00,0.00,582,1094,0.35,512.0,384.0,po42.5,163.7,150,,,,59.23,"Fantu T, Alemayehu G, Kebede G, et al. Experimental investigation of compressive strength for fly ash on high strength concrete C-55 grade[J]. Materials Today: Proceedings, 2021."
18245419,"Compressive strength of concrete at 28 days",2727,0.29,0.30,0.00,0.00,0.00,0.00,0.00,582,1094,0.35,512.0,358.4,po42.5,163.7,150,,,,54.27,"Fantu T, Alemayehu G, Kebede G, et al. Experimental investigation of compressive strength for fly ash on high strength concrete C-55 grade[J]. Materials Today: Proceedings, 2021."
18245420,"Compressive strength of concrete at 28 days",2728,0.35,0.00,0.00,0.00,0.00,0.00,0.00,652,1202,0.35,410.0,410.0,po52.5,140.0,,,,,34.70,"Devi G S L, Rao P S, Prasad C V S R. Experimental investigation on compressive strength of quaternary blended concrete using different mineral admixtures[J]. Materials Today: Proceedings, 2021, 46: 783-785."
18245421,"Compressive strength of concrete at 28 days",2729,0.35,0.50,0.00,0.00,0.00,0.00,0.00,652,1202,0.35,410.0,205.0,po52.5,140.0,,,,,24.88,"Devi G S L, Rao P S, Prasad C V S R. Experimental investigation on compressive strength of quaternary blended concrete using different mineral admixtures[J]. Materials Today: Proceedings, 2021, 46: 783-785."
18245422,"Compressive strength of concrete at 28 days",2730,0.35,0.00,0.00,0.50,0.00,0.00,0.00,652,1202,0.35,410.0,205.0,po52.5,140.0,,,,,27.88,"Devi G S L, Rao P S, Prasad C V S R. Experimental investigation on compressive strength of quaternary blended concrete using different mineral admixtures[J]. Materials Today: Proceedings, 2021, 46: 783-785."
18245423,"Compressive strength of concrete at 28 days",2731,0.35,0.20,0.05,0.00,0.00,0.00,0.00,652,1202,0.35,410.0,307.5,po52.5,140.0,,,,,37.57,"Devi G S L, Rao P S, Prasad C V S R. Experimental investigation on compressive strength of quaternary blended concrete using different mineral admixtures[J]. Materials Today: Proceedings, 2021, 46: 783-785."
18245424,"Compressive strength of concrete at 28 days",2732,0.35,0.20,0.10,0.00,0.00,0.00,0.00,652,1202,0.35,410.0,287.0,po52.5,140.0,,,,,35.20,"Devi G S L, Rao P S, Prasad C V S R. Experimental investigation on compressive strength of quaternary blended concrete using different mineral admixtures[J]. Materials Today: Proceedings, 2021, 46: 783-785."
18245425,"Compressive strength of concrete at 28 days",2733,0.35,0.25,0.00,0.25,0.00,0.00,0.00,652,1202,0.35,410.0,205.0,po52.5,140.0,,,,,22.53,"Devi G S L, Rao P S, Prasad C V S R. Experimental investigation on compressive strength of quaternary blended concrete using different mineral admixtures[J]. Materials Today: Proceedings, 2021, 46: 783-785."
18245426,"Compressive strength of concrete at 28 days",2734,0.35,0.00,0.05,0.30,0.00,0.00,0.00,652,1202,0.35,410.0,266.5,po52.5,140.0,,,,,39.90,"Devi G S L, Rao P S, Prasad C V S R. Experimental investigation on compressive strength of quaternary blended concrete using different mineral admixtures[J]. Materials Today: Proceedings, 2021, 46: 783-785."
18245427,"Compressive strength of concrete at 28 days",2735,0.35,0.00,0.10,0.30,0.00,0.00,0.00,652,1202,0.35,410.0,246.0,po52.5,140.0,,,,,38.64,"Devi G S L, Rao P S, Prasad C V S R. Experimental investigation on compressive strength of quaternary blended concrete using different mineral admixtures[J]. Materials Today: Proceedings, 2021, 46: 783-785."
18245428,"Compressive strength of concrete at 28 days",2736,0.35,0.25,0.10,0.25,0.00,0.00,0.00,652,1202,0.35,410.0,164.0,po52.5,140.0,,,,,34.56,"Devi G S L, Rao P S, Prasad C V S R. Experimental investigation on compressive strength of quaternary blended concrete using different mineral admixtures[J]. Materials Today: Proceedings, 2021, 46: 783-785."
18245429,"Compressive strength of concrete at 28 days",2737,0.35,0.25,0.10,0.40,0.00,0.00,0.00,652,1202,0.35,410.0,102.5,po52.5,140.0,,,,,32.46,"Devi G S L, Rao P S, Prasad C V S R. Experimental investigation on compressive strength of quaternary blended concrete using different mineral admixtures[J]. Materials Today: Proceedings, 2021, 46: 783-785."
18245430,"Compressive strength of concrete at 28 days",2738,0.35,0.25,0.10,0.50,0.00,0.00,0.00,652,1202,0.35,410.0,61.5,po52.5,140.0,,,,,28.46,"Devi G S L, Rao P S, Prasad C V S R. Experimental investigation on compressive strength of quaternary blended concrete using different mineral admixtures[J]. Materials Today: Proceedings, 2021, 46: 783-785."
18245431,"Compressive strength of concrete at 28 days",2739,0.35,0.40,0.10,0.25,0.00,0.00,0.00,652,1202,0.35,410.0,102.5,po52.5,140.0,,,,,31.47,"Devi G S L, Rao P S, Prasad C V S R. Experimental investigation on compressive strength of quaternary blended concrete using different mineral admixtures[J]. Materials Today: Proceedings, 2021, 46: 783-785."
18245432,"Compressive strength of concrete at 28 days",2740,0.35,0.50,0.10,0.25,0.00,0.00,0.00,652,1202,0.35,410.0,61.5,po52.5,140.0,,,,,27.73,"Devi G S L, Rao P S, Prasad C V S R. Experimental investigation on compressive strength of quaternary blended concrete using different mineral admixtures[J]. Materials Today: Proceedings, 2021, 46: 783-785."
18245433,"Compressive strength of concrete at 28 days",2741,0.45,0.20,0.00,0.00,0.00,0.00,0.00,714,1098,0.39,362.5,290.0,opc,163.0,φ102*203,,,,44.71,"Kim T, Davis J M, Ley M T, et al. Fly ash particle characterization for predicting concrete compressive strength[J]. Construction and Building Materials, 2018, 165: 560-571."
18245434,"Compressive strength of concrete at 28 days",2742,0.45,0.20,0.00,0.00,0.00,0.00,0.00,714,1098,0.39,362.5,290.0,opc,163.0,φ102*203,,,,50.09,"Kim T, Davis J M, Ley M T, et al. Fly ash particle characterization for predicting concrete compressive strength[J]. Construction and Building Materials, 2018, 165: 560-571."
18245435,"Compressive strength of concrete at 28 days",2743,0.45,0.20,0.00,0.00,0.00,0.00,0.00,714,1098,0.39,362.5,290.0,opc,163.0,φ102*203,,,,47.33,"Kim T, Davis J M, Ley M T, et al. Fly ash particle characterization for predicting concrete compressive strength[J]. Construction and Building Materials, 2018, 165: 560-571."
18245436,"Compressive strength of concrete at 28 days",2744,0.45,0.20,0.00,0.00,0.00,0.00,0.00,714,1098,0.39,362.5,290.0,opc,163.0,φ102*203,,,,45.33,"Kim T, Davis J M, Ley M T, et al. Fly ash particle characterization for predicting concrete compressive strength[J]. Construction and Building Materials, 2018, 165: 560-571."
18245437,"Compressive strength of concrete at 28 days",2745,0.45,0.20,0.00,0.00,0.00,0.00,0.00,714,1098,0.39,362.5,290.0,opc,163.0,φ102*203,,,,44.98,"Kim T, Davis J M, Ley M T, et al. Fly ash particle characterization for predicting concrete compressive strength[J]. Construction and Building Materials, 2018, 165: 560-571."
18245438,"Compressive strength of concrete at 28 days",2746,0.45,0.20,0.00,0.00,0.00,0.00,0.00,714,1098,0.39,362.5,290.0,opc,163.0,φ102*203,,,,54.19,"Kim T, Davis J M, Ley M T, et al. Fly ash particle characterization for predicting concrete compressive strength[J]. Construction and Building Materials, 2018, 165: 560-571."
18245439,"Compressive strength of concrete at 28 days",2747,0.45,0.20,0.00,0.00,0.00,0.00,0.00,714,1098,0.39,362.5,290.0,opc,163.0,φ102*203,,,,44.86,"Kim T, Davis J M, Ley M T, et al. Fly ash particle characterization for predicting concrete compressive strength[J]. Construction and Building Materials, 2018, 165: 560-571."
18245440,"Compressive strength of concrete at 28 days",2748,0.45,0.20,0.00,0.00,0.00,0.00,0.00,714,1098,0.39,362.5,290.0,opc,163.0,φ102*203,,,,49.05,"Kim T, Davis J M, Ley M T, et al. Fly ash particle characterization for predicting concrete compressive strength[J]. Construction and Building Materials, 2018, 165: 560-571."
18245441,"Compressive strength of concrete at 28 days",2749,0.45,0.20,0.00,0.00,0.00,0.00,0.00,714,1098,0.39,362.5,290.0,opc,163.0,φ102*203,,,,42.32,"Kim T, Davis J M, Ley M T, et al. Fly ash particle characterization for predicting concrete compressive strength[J]. Construction and Building Materials, 2018, 165: 560-571."
18245442,"Compressive strength of concrete at 28 days",2750,0.45,0.20,0.00,0.00,0.00,0.00,0.00,714,1098,0.39,362.5,290.0,opc,163.0,φ102*203,,,,43.29,"Kim T, Davis J M, Ley M T, et al. Fly ash particle characterization for predicting concrete compressive strength[J]. Construction and Building Materials, 2018, 165: 560-571."
18245443,"Compressive strength of concrete at 28 days",2751,0.45,0.20,0.00,0.00,0.00,0.00,0.00,714,1098,0.39,362.5,290.0,opc,163.0,φ102*203,,,,43.21,"Kim T, Davis J M, Ley M T, et al. Fly ash particle characterization for predicting concrete compressive strength[J]. Construction and Building Materials, 2018, 165: 560-571."
18245444,"Compressive strength of concrete at 28 days",2752,0.45,0.20,0.00,0.00,0.00,0.00,0.00,714,1098,0.39,362.5,290.0,opc,163.0,φ102*203,,,,42.25,"Kim T, Davis J M, Ley M T, et al. Fly ash particle characterization for predicting concrete compressive strength[J]. Construction and Building Materials, 2018, 165: 560-571."
18245445,"Compressive strength of concrete at 28 days",2753,0.45,0.20,0.00,0.00,0.00,0.00,0.00,714,1098,0.39,362.5,290.0,opc,163.0,φ102*203,,,,38.96,"Kim T, Davis J M, Ley M T, et al. Fly ash particle characterization for predicting concrete compressive strength[J]. Construction and Building Materials, 2018, 165: 560-571."
18245446,"Compressive strength of concrete at 28 days",2754,0.45,0.20,0.00,0.00,0.00,0.00,0.00,714,1098,0.39,362.5,290.0,opc,163.0,φ102*203,,,,43.98,"Kim T, Davis J M, Ley M T, et al. Fly ash particle characterization for predicting concrete compressive strength[J]. Construction and Building Materials, 2018, 165: 560-571."
18245447,"Compressive strength of concrete at 28 days",2755,0.45,0.20,0.00,0.00,0.00,0.00,0.00,714,1098,0.39,362.5,290.0,opc,163.0,φ102*203,,,,50.23,"Kim T, Davis J M, Ley M T, et al. Fly ash particle characterization for predicting concrete compressive strength[J]. Construction and Building Materials, 2018, 165: 560-571."
18245448,"Compressive strength of concrete at 28 days",2756,0.45,0.20,0.00,0.00,0.00,0.00,0.00,714,1098,0.39,362.5,290.0,opc,163.0,φ102*203,,,,49.02,"Kim T, Davis J M, Ley M T, et al. Fly ash particle characterization for predicting concrete compressive strength[J]. Construction and Building Materials, 2018, 165: 560-571."
18245449,"Compressive strength of concrete at 28 days",2757,0.45,0.20,0.00,0.00,0.00,0.00,0.00,714,1098,0.39,362.5,290.0,opc,163.0,φ102*203,,,,47.81,"Kim T, Davis J M, Ley M T, et al. Fly ash particle characterization for predicting concrete compressive strength[J]. Construction and Building Materials, 2018, 165: 560-571."
