Repository: pierluigiUNIVPM/Concrete-Strenght

File: Compressive strength of concrete at 28 days - 611.csv (part 18 of 25)
18242703,"Compressive strength of concrete at 28 days",11,0.35,0.25,0.00,0.00,0.00,0.00,0.00,850,1250,0.40,485.0,364.0,po42.5,170.0,100,×0.95,GB50081,标养,58.10,"王能. 不同养护条件对粉煤灰混凝土抗碳化性能的影响[D]. 浙江工业大学, 2014."
18242704,"Compressive strength of concrete at 28 days",12,0.35,0.35,0.00,0.00,0.00,0.00,0.00,850,1250,0.40,485.0,315.0,po42.5,170.0,100,×0.95,GB50081,标养,50.60,"王能. 不同养护条件对粉煤灰混凝土抗碳化性能的影响[D]. 浙江工业大学, 2014."
18242705,"Compressive strength of concrete at 28 days",13,0.50,0.00,0.00,0.00,0.00,0.00,0.00,730,1100,0.40,380.0,380.0,po42.5,190.0,100,,GB50081,标养,35.60,"邱洪林, 叶青. 早期标准养护时间对普通混凝土抗碳化能力的影响[J]. 浙江工业大学学报, 2008, 36(4): 436-440."
18242706,"Compressive strength of concrete at 28 days",14,0.50,0.00,0.00,0.00,0.00,0.00,0.00,730,1100,0.40,380.0,380.0,po42.5,190.0,100,,GB50081,标养,36.50,"邱洪林, 叶青. 早期标准养护时间对普通混凝土抗碳化能力的影响[J]. 浙江工业大学学报, 2008, 36(4): 436-440."
18245450,"Compressive strength of concrete at 28 days",2758,0.45,0.20,0.00,0.00,0.00,0.00,0.00,714,1098,0.39,362.5,290.0,opc,163.0,φ102*203,,,,45.14,"Kim T, Davis J M, Ley M T, et al. Fly ash particle characterization for predicting concrete compressive strength[J]. Construction and Building Materials, 2018, 165: 560-571."
18245451,"Compressive strength of concrete at 28 days",2759,0.45,0.20,0.00,0.00,0.00,0.00,0.00,714,1098,0.39,362.5,290.0,opc,163.0,φ102*203,,,,52.73,"Kim T, Davis J M, Ley M T, et al. Fly ash particle characterization for predicting concrete compressive strength[J]. Construction and Building Materials, 2018, 165: 560-571."
18245452,"Compressive strength of concrete at 28 days",2760,0.45,0.20,0.00,0.00,0.00,0.00,0.00,714,1098,0.39,362.5,290.0,opc,163.0,φ102*203,,,,44.76,"Kim T, Davis J M, Ley M T, et al. Fly ash particle characterization for predicting concrete compressive strength[J]. Construction and Building Materials, 2018, 165: 560-571."
18245453,"Compressive strength of concrete at 28 days",2761,0.45,0.20,0.00,0.00,0.00,0.00,0.00,714,1098,0.39,362.5,290.0,opc,163.0,φ102*203,,,,49.75,"Kim T, Davis J M, Ley M T, et al. Fly ash particle characterization for predicting concrete compressive strength[J]. Construction and Building Materials, 2018, 165: 560-571."
18245454,"Compressive strength of concrete at 28 days",2762,0.45,0.20,0.00,0.00,0.00,0.00,0.00,714,1098,0.39,362.5,290.0,opc,163.0,φ102*203,,,,40.27,"Kim T, Davis J M, Ley M T, et al. Fly ash particle characterization for predicting concrete compressive strength[J]. Construction and Building Materials, 2018, 165: 560-571."
18245455,"Compressive strength of concrete at 28 days",2763,0.45,0.20,0.00,0.00,0.00,0.00,0.00,714,1098,0.39,362.5,290.0,opc,163.0,φ102*203,,,,44.45,"Kim T, Davis J M, Ley M T, et al. Fly ash particle characterization for predicting concrete compressive strength[J]. Construction and Building Materials, 2018, 165: 560-571."
18245456,"Compressive strength of concrete at 28 days",2764,0.45,0.20,0.00,0.00,0.00,0.00,0.00,714,1098,0.39,362.5,290.0,opc,163.0,φ102*203,,,,43.14,"Kim T, Davis J M, Ley M T, et al. Fly ash particle characterization for predicting concrete compressive strength[J]. Construction and Building Materials, 2018, 165: 560-571."
18245457,"Compressive strength of concrete at 28 days",2765,0.45,0.20,0.00,0.00,0.00,0.00,0.00,714,1098,0.39,362.5,290.0,opc,163.0,φ102*203,,,,43.71,"Kim T, Davis J M, Ley M T, et al. Fly ash particle characterization for predicting concrete compressive strength[J]. Construction and Building Materials, 2018, 165: 560-571."
18245458,"Compressive strength of concrete at 28 days",2766,0.45,0.20,0.00,0.00,0.00,0.00,0.00,714,1098,0.39,362.5,290.0,opc,163.0,φ102*203,,,,40.34,"Kim T, Davis J M, Ley M T, et al. Fly ash particle characterization for predicting concrete compressive strength[J]. Construction and Building Materials, 2018, 165: 560-571."
18245459,"Compressive strength of concrete at 28 days",2767,0.45,0.20,0.00,0.00,0.00,0.00,0.00,714,1098,0.39,362.5,290.0,opc,163.0,φ102*203,,,,42.02,"Kim T, Davis J M, Ley M T, et al. Fly ash particle characterization for predicting concrete compressive strength[J]. Construction and Building Materials, 2018, 165: 560-571."
18245460,"Compressive strength of concrete at 28 days",2768,0.45,0.20,0.00,0.00,0.00,0.00,0.00,714,1098,0.39,362.5,290.0,opc,163.0,φ102*203,,,,50.29,"Kim T, Davis J M, Ley M T, et al. Fly ash particle characterization for predicting concrete compressive strength[J]. Construction and Building Materials, 2018, 165: 560-571."
18245461,"Compressive strength of concrete at 28 days",2769,0.45,0.20,0.00,0.00,0.00,0.00,0.00,714,1098,0.39,362.5,290.0,opc,163.0,φ102*203,,,,47.87,"Kim T, Davis J M, Ley M T, et al. Fly ash particle characterization for predicting concrete compressive strength[J]. Construction and Building Materials, 2018, 165: 560-571."
18245462,"Compressive strength of concrete at 28 days",2770,0.45,0.20,0.00,0.00,0.00,0.00,0.00,714,1098,0.39,362.5,290.0,opc,163.0,φ102*203,,,,46.34,"Kim T, Davis J M, Ley M T, et al. Fly ash particle characterization for predicting concrete compressive strength[J]. Construction and Building Materials, 2018, 165: 560-571."
18245463,"Compressive strength of concrete at 28 days",2771,0.45,0.20,0.00,0.00,0.00,0.00,0.00,714,1098,0.39,362.5,290.0,opc,163.0,φ102*203,,,,44.64,"Kim T, Davis J M, Ley M T, et al. Fly ash particle characterization for predicting concrete compressive strength[J]. Construction and Building Materials, 2018, 165: 560-571."
18245464,"Compressive strength of concrete at 28 days",2772,0.45,0.20,0.00,0.00,0.00,0.00,0.00,714,1098,0.39,362.5,290.0,opc,163.0,φ102*203,,,,50.58,"Kim T, Davis J M, Ley M T, et al. Fly ash particle characterization for predicting concrete compressive strength[J]. Construction and Building Materials, 2018, 165: 560-571."
18245465,"Compressive strength of concrete at 28 days",2773,0.45,0.20,0.00,0.00,0.00,0.00,0.00,714,1098,0.39,362.5,290.0,opc,163.0,φ102*203,,,,44.82,"Kim T, Davis J M, Ley M T, et al. Fly ash particle characterization for predicting concrete compressive strength[J]. Construction and Building Materials, 2018, 165: 560-571."
18245466,"Compressive strength of concrete at 28 days",2774,0.45,0.20,0.00,0.00,0.00,0.00,0.00,714,1098,0.39,362.5,290.0,opc,163.0,φ102*203,,,,48.73,"Kim T, Davis J M, Ley M T, et al. Fly ash particle characterization for predicting concrete compressive strength[J]. Construction and Building Materials, 2018, 165: 560-571."
18245467,"Compressive strength of concrete at 28 days",2775,0.45,0.20,0.00,0.00,0.00,0.00,0.00,714,1098,0.39,362.5,290.0,opc,163.0,φ102*203,,,,39.76,"Kim T, Davis J M, Ley M T, et al. Fly ash particle characterization for predicting concrete compressive strength[J]. Construction and Building Materials, 2018, 165: 560-571."
18245468,"Compressive strength of concrete at 28 days",2776,0.45,0.20,0.00,0.00,0.00,0.00,0.00,714,1098,0.39,362.5,290.0,opc,163.0,φ102*203,,,,42.77,"Kim T, Davis J M, Ley M T, et al. Fly ash particle characterization for predicting concrete compressive strength[J]. Construction and Building Materials, 2018, 165: 560-571."
18245469,"Compressive strength of concrete at 28 days",2777,0.45,0.20,0.00,0.00,0.00,0.00,0.00,714,1098,0.39,362.5,290.0,opc,163.0,φ102*203,,,,42.65,"Kim T, Davis J M, Ley M T, et al. Fly ash particle characterization for predicting concrete compressive strength[J]. Construction and Building Materials, 2018, 165: 560-571."
18245470,"Compressive strength of concrete at 28 days",2778,0.45,0.20,0.00,0.00,0.00,0.00,0.00,714,1098,0.39,362.5,290.0,opc,163.0,φ102*203,,,,41.88,"Kim T, Davis J M, Ley M T, et al. Fly ash particle characterization for predicting concrete compressive strength[J]. Construction and Building Materials, 2018, 165: 560-571."
18245471,"Compressive strength of concrete at 28 days",2779,0.45,0.20,0.00,0.00,0.00,0.00,0.00,714,1098,0.39,362.5,290.0,opc,163.0,φ102*203,,,,40.83,"Kim T, Davis J M, Ley M T, et al. Fly ash particle characterization for predicting concrete compressive strength[J]. Construction and Building Materials, 2018, 165: 560-571."
18245472,"Compressive strength of concrete at 28 days",2780,0.32,0.00,0.00,0.00,0.00,0.00,0.00,394,1185,0.25,615.0,615.0,po52.5,201.5,,,,,70.60,"Gehlot T, Sankhla S S, Parihar S. Modelling compressive strength, flexural strength and chloride ion permeability of high strength concrete incorporating metakaolin and fly ash[J]. Materials Today: Proceedings, 2021."
18245473,"Compressive strength of concrete at 28 days",2781,0.32,0.00,0.00,0.00,0.00,0.00,0.05,394,1185,0.25,615.0,584.3,po52.5,201.5,,,,,76.30,"Gehlot T, Sankhla S S, Parihar S. Modelling compressive strength, flexural strength and chloride ion permeability of high strength concrete incorporating metakaolin and fly ash[J]. Materials Today: Proceedings, 2021."
18245474,"Compressive strength of concrete at 28 days",2782,0.32,0.00,0.00,0.00,0.00,0.00,0.10,394,1185,0.25,615.0,553.5,po52.5,201.5,,,,,79.90,"Gehlot T, Sankhla S S, Parihar S. Modelling compressive strength, flexural strength and chloride ion permeability of high strength concrete incorporating metakaolin and fly ash[J]. Materials Today: Proceedings, 2021."
18245475,"Compressive strength of concrete at 28 days",2783,0.32,0.00,0.00,0.00,0.00,0.00,0.15,394,1185,0.25,615.0,522.8,po52.5,201.5,,,,,78.60,"Gehlot T, Sankhla S S, Parihar S. Modelling compressive strength, flexural strength and chloride ion permeability of high strength concrete incorporating metakaolin and fly ash[J]. Materials Today: Proceedings, 2021."
18245476,"Compressive strength of concrete at 28 days",2784,0.32,0.00,0.00,0.00,0.00,0.00,0.20,394,1185,0.25,615.0,492.0,po52.5,201.5,,,,,77.50,"Gehlot T, Sankhla S S, Parihar S. Modelling compressive strength, flexural strength and chloride ion permeability of high strength concrete incorporating metakaolin and fly ash[J]. Materials Today: Proceedings, 2021."
18245477,"Compressive strength of concrete at 28 days",2785,0.32,0.05,0.00,0.00,0.00,0.00,0.00,394,1185,0.25,615.0,584.3,po52.5,201.5,,,,,73.00,"Gehlot T, Sankhla S S, Parihar S. Modelling compressive strength, flexural strength and chloride ion permeability of high strength concrete incorporating metakaolin and fly ash[J]. Materials Today: Proceedings, 2021."
18245478,"Compressive strength of concrete at 28 days",2786,0.32,0.10,0.00,0.00,0.00,0.00,0.00,394,1185,0.25,615.0,553.5,po52.5,201.5,,,,,74.30,"Gehlot T, Sankhla S S, Parihar S. Modelling compressive strength, flexural strength and chloride ion permeability of high strength concrete incorporating metakaolin and fly ash[J]. Materials Today: Proceedings, 2021."
18245479,"Compressive strength of concrete at 28 days",2787,0.32,0.15,0.00,0.00,0.00,0.00,0.00,394,1185,0.25,615.0,522.8,po52.5,201.5,,,,,75.50,"Gehlot T, Sankhla S S, Parihar S. Modelling compressive strength, flexural strength and chloride ion permeability of high strength concrete incorporating metakaolin and fly ash[J]. Materials Today: Proceedings, 2021."
18245480,"Compressive strength of concrete at 28 days",2788,0.32,0.20,0.00,0.00,0.00,0.00,0.00,394,1185,0.25,615.0,492.0,po52.5,201.5,,,,,77.70,"Gehlot T, Sankhla S S, Parihar S. Modelling compressive strength, flexural strength and chloride ion permeability of high strength concrete incorporating metakaolin and fly ash[J]. Materials Today: Proceedings, 2021."
18245481,"Compressive strength of concrete at 28 days",2789,0.32,0.05,0.00,0.00,0.00,0.00,0.15,394,1185,0.25,615.0,492.0,po52.5,201.5,,,,,80.80,"Gehlot T, Sankhla S S, Parihar S. Modelling compressive strength, flexural strength and chloride ion permeability of high strength concrete incorporating metakaolin and fly ash[J]. Materials Today: Proceedings, 2021."
18245482,"Compressive strength of concrete at 28 days",2790,0.32,0.10,0.00,0.00,0.00,0.00,0.10,394,1185,0.25,615.0,492.0,po52.5,201.5,,,,,84.90,"Gehlot T, Sankhla S S, Parihar S. Modelling compressive strength, flexural strength and chloride ion permeability of high strength concrete incorporating metakaolin and fly ash[J]. Materials Today: Proceedings, 2021."
18245483,"Compressive strength of concrete at 28 days",2791,0.32,0.15,0.00,0.00,0.00,0.00,0.05,394,1185,0.25,615.0,492.0,po52.5,201.5,,,,,82.20,"Gehlot T, Sankhla S S, Parihar S. Modelling compressive strength, flexural strength and chloride ion permeability of high strength concrete incorporating metakaolin and fly ash[J]. Materials Today: Proceedings, 2021."
18245484,"Compressive strength of concrete at 28 days",2792,0.45,0.00,0.00,0.00,0.00,0.00,0.00,564,863,0.40,283.0,283.0,opc,127.0,φ100*200,,,,43.86,"Kang S, Lloyd Z, Kim T, et al. Predicting the compressive strength of fly ash concrete with the Particle Model[J]. Cement and Concrete Research, 2020, 137: 106218."
18245485,"Compressive strength of concrete at 28 days",2793,0.45,0.20,0.00,0.00,0.00,0.00,0.00,562,862,0.39,284.0,227.0,opc,127.0,φ100*200,,,,51.71,"Kang S, Lloyd Z, Kim T, et al. Predicting the compressive strength of fly ash concrete with the Particle Model[J]. Cement and Concrete Research, 2020, 137: 106218."
18245486,"Compressive strength of concrete at 28 days",2794,0.45,0.20,0.00,0.00,0.00,0.00,0.00,562,862,0.39,284.0,227.0,opc,127.0,φ100*200,,,,50.42,"Kang S, Lloyd Z, Kim T, et al. Predicting the compressive strength of fly ash concrete with the Particle Model[J]. Cement and Concrete Research, 2020, 137: 106218."
18245487,"Compressive strength of concrete at 28 days",2795,0.45,0.20,0.00,0.00,0.00,0.00,0.00,562,862,0.39,284.0,227.0,opc,127.0,φ100*200,,,,49.27,"Kang S, Lloyd Z, Kim T, et al. Predicting the compressive strength of fly ash concrete with the Particle Model[J]. Cement and Concrete Research, 2020, 137: 106218."
18245488,"Compressive strength of concrete at 28 days",2796,0.45,0.20,0.00,0.00,0.00,0.00,0.00,562,862,0.39,284.0,227.0,opc,127.0,φ100*200,,,,47.72,"Kang S, Lloyd Z, Kim T, et al. Predicting the compressive strength of fly ash concrete with the Particle Model[J]. Cement and Concrete Research, 2020, 137: 106218."
18245489,"Compressive strength of concrete at 28 days",2797,0.45,0.20,0.00,0.00,0.00,0.00,0.00,562,862,0.39,284.0,227.0,opc,127.0,φ100*200,,,,46.43,"Kang S, Lloyd Z, Kim T, et al. Predicting the compressive strength of fly ash concrete with the Particle Model[J]. Cement and Concrete Research, 2020, 137: 106218."
18245490,"Compressive strength of concrete at 28 days",2798,0.45,0.20,0.00,0.00,0.00,0.00,0.00,562,862,0.39,284.0,227.0,opc,127.0,φ100*200,,,,45.02,"Kang S, Lloyd Z, Kim T, et al. Predicting the compressive strength of fly ash concrete with the Particle Model[J]. Cement and Concrete Research, 2020, 137: 106218."
18245491,"Compressive strength of concrete at 28 days",2799,0.45,0.20,0.00,0.00,0.00,0.00,0.00,562,862,0.39,284.0,227.0,opc,127.0,φ100*200,,,,43.22,"Kang S, Lloyd Z, Kim T, et al. Predicting the compressive strength of fly ash concrete with the Particle Model[J]. Cement and Concrete Research, 2020, 137: 106218."
18245492,"Compressive strength of concrete at 28 days",2800,0.45,0.20,0.00,0.00,0.00,0.00,0.00,562,862,0.39,284.0,227.0,opc,127.0,φ100*200,,,,42.83,"Kang S, Lloyd Z, Kim T, et al. Predicting the compressive strength of fly ash concrete with the Particle Model[J]. Cement and Concrete Research, 2020, 137: 106218."
18245493,"Compressive strength of concrete at 28 days",2801,0.45,0.20,0.00,0.00,0.00,0.00,0.00,562,862,0.39,284.0,227.0,opc,127.0,φ100*200,,,,41.80,"Kang S, Lloyd Z, Kim T, et al. Predicting the compressive strength of fly ash concrete with the Particle Model[J]. Cement and Concrete Research, 2020, 137: 106218."
18245494,"Compressive strength of concrete at 28 days",2802,0.45,0.20,0.00,0.00,0.00,0.00,0.00,562,862,0.39,284.0,227.0,opc,127.0,φ100*200,,,,41.03,"Kang S, Lloyd Z, Kim T, et al. Predicting the compressive strength of fly ash concrete with the Particle Model[J]. Cement and Concrete Research, 2020, 137: 106218."
18245495,"Compressive strength of concrete at 28 days",2803,0.45,0.20,0.00,0.00,0.00,0.00,0.00,562,862,0.39,284.0,227.0,opc,127.0,φ100*200,,,,40.64,"Kang S, Lloyd Z, Kim T, et al. Predicting the compressive strength of fly ash concrete with the Particle Model[J]. Cement and Concrete Research, 2020, 137: 106218."
18245496,"Compressive strength of concrete at 28 days",2804,0.45,0.20,0.00,0.00,0.00,0.00,0.00,562,862,0.39,284.0,227.0,opc,127.0,φ100*200,,,,40.00,"Kang S, Lloyd Z, Kim T, et al. Predicting the compressive strength of fly ash concrete with the Particle Model[J]. Cement and Concrete Research, 2020, 137: 106218."
18245497,"Compressive strength of concrete at 28 days",2805,0.45,0.20,0.00,0.00,0.00,0.00,0.00,562,862,0.39,284.0,227.0,opc,127.0,φ100*200,,,,39.61,"Kang S, Lloyd Z, Kim T, et al. Predicting the compressive strength of fly ash concrete with the Particle Model[J]. Cement and Concrete Research, 2020, 137: 106218."
18245498,"Compressive strength of concrete at 28 days",2806,0.45,0.20,0.00,0.00,0.00,0.00,0.00,562,862,0.39,284.0,227.0,opc,127.0,φ100*200,,,,39.74,"Kang S, Lloyd Z, Kim T, et al. Predicting the compressive strength of fly ash concrete with the Particle Model[J]. Cement and Concrete Research, 2020, 137: 106218."
18245499,"Compressive strength of concrete at 28 days",2807,0.45,0.20,0.00,0.00,0.00,0.00,0.00,562,862,0.39,284.0,227.0,opc,127.0,φ100*200,,,,36.78,"Kang S, Lloyd Z, Kim T, et al. Predicting the compressive strength of fly ash concrete with the Particle Model[J]. Cement and Concrete Research, 2020, 137: 106218."
18245500,"Compressive strength of concrete at 28 days",2808,0.45,0.40,0.00,0.00,0.00,0.00,0.00,557,858,0.39,283.0,170.0,opc,127.0,φ100*200,,,,50.55,"Kang S, Lloyd Z, Kim T, et al. Predicting the compressive strength of fly ash concrete with the Particle Model[J]. Cement and Concrete Research, 2020, 137: 106218."
18245501,"Compressive strength of concrete at 28 days",2809,0.45,0.40,0.00,0.00,0.00,0.00,0.00,557,858,0.39,283.0,170.0,opc,127.0,φ100*200,,,,49.52,"Kang S, Lloyd Z, Kim T, et al. Predicting the compressive strength of fly ash concrete with the Particle Model[J]. Cement and Concrete Research, 2020, 137: 106218."
18245502,"Compressive strength of concrete at 28 days",2810,0.45,0.40,0.00,0.00,0.00,0.00,0.00,557,858,0.39,283.0,170.0,opc,127.0,φ100*200,,,,45.91,"Kang S, Lloyd Z, Kim T, et al. Predicting the compressive strength of fly ash concrete with the Particle Model[J]. Cement and Concrete Research, 2020, 137: 106218."
18245503,"Compressive strength of concrete at 28 days",2811,0.45,0.40,0.00,0.00,0.00,0.00,0.00,557,858,0.39,283.0,170.0,opc,127.0,φ100*200,,,,44.75,"Kang S, Lloyd Z, Kim T, et al. Predicting the compressive strength of fly ash concrete with the Particle Model[J]. Cement and Concrete Research, 2020, 137: 106218."
18245504,"Compressive strength of concrete at 28 days",2812,0.45,0.40,0.00,0.00,0.00,0.00,0.00,557,858,0.39,283.0,170.0,opc,127.0,φ100*200,,,,43.98,"Kang S, Lloyd Z, Kim T, et al. Predicting the compressive strength of fly ash concrete with the Particle Model[J]. Cement and Concrete Research, 2020, 137: 106218."
18245505,"Compressive strength of concrete at 28 days",2813,0.45,0.40,0.00,0.00,0.00,0.00,0.00,557,858,0.39,283.0,170.0,opc,127.0,φ100*200,,,,42.95,"Kang S, Lloyd Z, Kim T, et al. Predicting the compressive strength of fly ash concrete with the Particle Model[J]. Cement and Concrete Research, 2020, 137: 106218."
18245506,"Compressive strength of concrete at 28 days",2814,0.45,0.40,0.00,0.00,0.00,0.00,0.00,557,858,0.39,283.0,170.0,opc,127.0,φ100*200,,,,41.66,"Kang S, Lloyd Z, Kim T, et al. Predicting the compressive strength of fly ash concrete with the Particle Model[J]. Cement and Concrete Research, 2020, 137: 106218."
18245507,"Compressive strength of concrete at 28 days",2815,0.45,0.40,0.00,0.00,0.00,0.00,0.00,557,858,0.39,283.0,170.0,opc,127.0,φ100*200,,,,39.21,"Kang S, Lloyd Z, Kim T, et al. Predicting the compressive strength of fly ash concrete with the Particle Model[J]. Cement and Concrete Research, 2020, 137: 106218."
18245508,"Compressive strength of concrete at 28 days",2816,0.45,0.40,0.00,0.00,0.00,0.00,0.00,557,858,0.39,283.0,170.0,opc,127.0,φ100*200,,,,38.18,"Kang S, Lloyd Z, Kim T, et al. Predicting the compressive strength of fly ash concrete with the Particle Model[J]. Cement and Concrete Research, 2020, 137: 106218."
18245509,"Compressive strength of concrete at 28 days",2817,0.45,0.40,0.00,0.00,0.00,0.00,0.00,557,858,0.39,283.0,170.0,opc,127.0,φ100*200,,,,36.50,"Kang S, Lloyd Z, Kim T, et al. Predicting the compressive strength of fly ash concrete with the Particle Model[J]. Cement and Concrete Research, 2020, 137: 106218."
18245510,"Compressive strength of concrete at 28 days",2818,0.45,0.40,0.00,0.00,0.00,0.00,0.00,557,858,0.39,283.0,170.0,opc,127.0,φ100*200,,,,34.95,"Kang S, Lloyd Z, Kim T, et al. Predicting the compressive strength of fly ash concrete with the Particle Model[J]. Cement and Concrete Research, 2020, 137: 106218."
18245511,"Compressive strength of concrete at 28 days",2819,0.45,0.40,0.00,0.00,0.00,0.00,0.00,557,858,0.39,283.0,170.0,opc,127.0,φ100*200,,,,32.76,"Kang S, Lloyd Z, Kim T, et al. Predicting the compressive strength of fly ash concrete with the Particle Model[J]. Cement and Concrete Research, 2020, 137: 106218."
18245512,"Compressive strength of concrete at 28 days",2820,0.45,0.40,0.00,0.00,0.00,0.00,0.00,557,858,0.39,283.0,170.0,opc,127.0,φ100*200,,,,32.12,"Kang S, Lloyd Z, Kim T, et al. Predicting the compressive strength of fly ash concrete with the Particle Model[J]. Cement and Concrete Research, 2020, 137: 106218."
18245513,"Compressive strength of concrete at 28 days",2821,0.45,0.40,0.00,0.00,0.00,0.00,0.00,557,858,0.39,283.0,170.0,opc,127.0,φ100*200,,,,31.60,"Kang S, Lloyd Z, Kim T, et al. Predicting the compressive strength of fly ash concrete with the Particle Model[J]. Cement and Concrete Research, 2020, 137: 106218."
18245514,"Compressive strength of concrete at 28 days",2822,0.45,0.40,0.00,0.00,0.00,0.00,0.00,557,858,0.39,283.0,170.0,opc,127.0,φ100*200,,,,30.05,"Kang S, Lloyd Z, Kim T, et al. Predicting the compressive strength of fly ash concrete with the Particle Model[J]. Cement and Concrete Research, 2020, 137: 106218."
18245515,"Compressive strength of concrete at 28 days",2823,0.36,0.00,0.00,0.00,0.00,0.00,0.00,960,637,0.60,500.0,500.0,"type ii",180.0,100,,,,46.88,"Hedayatinia F, Delnavaz M, Emamzadeh S S. Rheological properties, compressive strength and life cycle assessment of self-compacting concrete containing natural pumice pozzolan[J]. Construction and Building Materials, 2019, 206: 122-129."
18245516,"Compressive strength of concrete at 28 days",2824,0.36,0.00,0.00,0.00,0.00,0.10,0.00,960,634,0.60,500.0,450.0,"type ii",180.0,100,,,,49.09,"Hedayatinia F, Delnavaz M, Emamzadeh S S. Rheological properties, compressive strength and life cycle assessment of self-compacting concrete containing natural pumice pozzolan[J]. Construction and Building Materials, 2019, 206: 122-129."
18245517,"Compressive strength of concrete at 28 days",2825,0.36,0.00,0.00,0.00,0.00,0.20,0.00,960,631,0.60,500.0,400.0,"type ii",180.0,100,,,,41.10,"Hedayatinia F, Delnavaz M, Emamzadeh S S. Rheological properties, compressive strength and life cycle assessment of self-compacting concrete containing natural pumice pozzolan[J]. Construction and Building Materials, 2019, 206: 122-129."
18245518,"Compressive strength of concrete at 28 days",2826,0.36,0.00,0.00,0.00,0.00,0.30,0.00,960,629,0.60,500.0,350.0,"type ii",180.0,100,,,,38.05,"Hedayatinia F, Delnavaz M, Emamzadeh S S. Rheological properties, compressive strength and life cycle assessment of self-compacting concrete containing natural pumice pozzolan[J]. Construction and Building Materials, 2019, 206: 122-129."
18245519,"Compressive strength of concrete at 28 days",2827,0.40,0.00,0.00,0.00,0.00,0.00,0.00,947,599,0.61,500.0,500.0,"type ii",200.0,100,,,,42.12,"Hedayatinia F, Delnavaz M, Emamzadeh S S. Rheological properties, compressive strength and life cycle assessment of self-compacting concrete containing natural pumice pozzolan[J]. Construction and Building Materials, 2019, 206: 122-129."
18245520,"Compressive strength of concrete at 28 days",2828,0.40,0.00,0.00,0.00,0.00,0.10,0.00,947,596,0.61,500.0,450.0,"type ii",200.0,100,,,,43.99,"Hedayatinia F, Delnavaz M, Emamzadeh S S. Rheological properties, compressive strength and life cycle assessment of self-compacting concrete containing natural pumice pozzolan[J]. Construction and Building Materials, 2019, 206: 122-129."
18245521,"Compressive strength of concrete at 28 days",2829,0.40,0.00,0.00,0.00,0.00,0.20,0.00,947,593,0.61,500.0,400.0,"type ii",200.0,100,,,,32.10,"Hedayatinia F, Delnavaz M, Emamzadeh S S. Rheological properties, compressive strength and life cycle assessment of self-compacting concrete containing natural pumice pozzolan[J]. Construction and Building Materials, 2019, 206: 122-129."
18245522,"Compressive strength of concrete at 28 days",2830,0.40,0.00,0.00,0.00,0.00,0.30,0.00,947,589,0.62,500.0,350.0,"type ii",200.0,100,,,,26.16,"Hedayatinia F, Delnavaz M, Emamzadeh S S. Rheological properties, compressive strength and life cycle assessment of self-compacting concrete containing natural pumice pozzolan[J]. Construction and Building Materials, 2019, 206: 122-129."
18245523,"Compressive strength of concrete at 28 days",2831,0.30,0.00,0.00,0.00,0.00,0.00,0.00,,,,350.0,350.0,"Cem I 42.5r",105.0,150,,,,64.40,"?zcan F, Ati? C D, Karahan O, et al. Comparison of artificial neural network and fuzzy logic models for prediction of long-term compressive strength of silica fume concrete[J]. Advances in Engineering Software, 2009, 40(9): 856-863."
18245524,"Compressive strength of concrete at 28 days",2832,0.30,0.00,0.10,0.00,0.00,0.00,0.00,,,,350.0,315.0,"Cem I 42.5r",105.0,150,,,,83.50,"?zcan F, Ati? C D, Karahan O, et al. Comparison of artificial neural network and fuzzy logic models for prediction of long-term compressive strength of silica fume concrete[J]. Advances in Engineering Software, 2009, 40(9): 856-863."
18245525,"Compressive strength of concrete at 28 days",2833,0.30,0.00,0.15,0.00,0.00,0.00,0.00,,,,350.0,297.5,"Cem I 42.5r",105.0,150,,,,82.70,"?zcan F, Ati? C D, Karahan O, et al. Comparison of artificial neural network and fuzzy logic models for prediction of long-term compressive strength of silica fume concrete[J]. Advances in Engineering Software, 2009, 40(9): 856-863."
18245526,"Compressive strength of concrete at 28 days",2834,0.30,0.00,0.20,0.00,0.00,0.00,0.00,,,,350.0,280.0,"Cem I 42.5r",105.0,150,,,,85.90,"?zcan F, Ati? C D, Karahan O, et al. Comparison of artificial neural network and fuzzy logic models for prediction of long-term compressive strength of silica fume concrete[J]. Advances in Engineering Software, 2009, 40(9): 856-863."
18245527,"Compressive strength of concrete at 28 days",2835,0.40,0.00,0.00,0.00,0.00,0.00,0.00,,,,350.0,350.0,"Cem I 42.5r",140.0,150,,,,59.70,"?zcan F, Ati? C D, Karahan O, et al. Comparison of artificial neural network and fuzzy logic models for prediction of long-term compressive strength of silica fume concrete[J]. Advances in Engineering Software, 2009, 40(9): 856-863."
18245528,"Compressive strength of concrete at 28 days",2836,0.40,0.00,0.10,0.00,0.00,0.00,0.00,,,,350.0,315.0,"Cem I 42.5r",140.0,150,,,,87.80,"?zcan F, Ati? C D, Karahan O, et al. Comparison of artificial neural network and fuzzy logic models for prediction of long-term compressive strength of silica fume concrete[J]. Advances in Engineering Software, 2009, 40(9): 856-863."
18245529,"Compressive strength of concrete at 28 days",2837,0.40,0.00,0.15,0.00,0.00,0.00,0.00,,,,350.0,297.5,"Cem I 42.5r",140.0,150,,,,88.70,"?zcan F, Ati? C D, Karahan O, et al. Comparison of artificial neural network and fuzzy logic models for prediction of long-term compressive strength of silica fume concrete[J]. Advances in Engineering Software, 2009, 40(9): 856-863."
18245530,"Compressive strength of concrete at 28 days",2838,0.40,0.00,0.20,0.00,0.00,0.00,0.00,,,,350.0,280.0,"Cem I 42.5r",140.0,150,,,,87.90,"?zcan F, Ati? C D, Karahan O, et al. Comparison of artificial neural network and fuzzy logic models for prediction of long-term compressive strength of silica fume concrete[J]. Advances in Engineering Software, 2009, 40(9): 856-863."
18245531,"Compressive strength of concrete at 28 days",2839,0.50,0.00,0.00,0.00,0.00,0.00,0.00,,,,350.0,350.0,"Cem I 42.5r",175.0,150,,,,51.70,"?zcan F, Ati? C D, Karahan O, et al. Comparison of artificial neural network and fuzzy logic models for prediction of long-term compressive strength of silica fume concrete[J]. Advances in Engineering Software, 2009, 40(9): 856-863."
18245532,"Compressive strength of concrete at 28 days",2840,0.50,0.00,0.10,0.00,0.00,0.00,0.00,,,,350.0,315.0,"Cem I 42.5r",175.0,150,,,,61.80,"?zcan F, Ati? C D, Karahan O, et al. Comparison of artificial neural network and fuzzy logic models for prediction of long-term compressive strength of silica fume concrete[J]. Advances in Engineering Software, 2009, 40(9): 856-863."
18245533,"Compressive strength of concrete at 28 days",2841,0.50,0.00,0.15,0.00,0.00,0.00,0.00,,,,350.0,297.5,"Cem I 42.5r",175.0,150,,,,63.60,"?zcan F, Ati? C D, Karahan O, et al. Comparison of artificial neural network and fuzzy logic models for prediction of long-term compressive strength of silica fume concrete[J]. Advances in Engineering Software, 2009, 40(9): 856-863."
18245534,"Compressive strength of concrete at 28 days",2842,0.50,0.00,0.20,0.00,0.00,0.00,0.00,,,,350.0,280.0,"Cem I 42.5r",175.0,150,,,,62.70,"?zcan F, Ati? C D, Karahan O, et al. Comparison of artificial neural network and fuzzy logic models for prediction of long-term compressive strength of silica fume concrete[J]. Advances in Engineering Software, 2009, 40(9): 856-863."
18245535,"Compressive strength of concrete at 28 days",2843,0.60,0.00,0.00,0.00,0.00,0.00,0.00,,,,350.0,350.0,"Cem I 42.5r",210.0,150,,,,37.50,"?zcan F, Ati? C D, Karahan O, et al. Comparison of artificial neural network and fuzzy logic models for prediction of long-term compressive strength of silica fume concrete[J]. Advances in Engineering Software, 2009, 40(9): 856-863."
18245536,"Compressive strength of concrete at 28 days",2844,0.60,0.00,0.10,0.00,0.00,0.00,0.00,,,,350.0,315.0,"Cem I 42.5r",210.0,150,,,,48.50,"?zcan F, Ati? C D, Karahan O, et al. Comparison of artificial neural network and fuzzy logic models for prediction of long-term compressive strength of silica fume concrete[J]. Advances in Engineering Software, 2009, 40(9): 856-863."
18245537,"Compressive strength of concrete at 28 days",2845,0.60,0.00,0.15,0.00,0.00,0.00,0.00,,,,350.0,297.5,"Cem I 42.5r",210.0,150,,,,48.80,"?zcan F, Ati? C D, Karahan O, et al. Comparison of artificial neural network and fuzzy logic models for prediction of long-term compressive strength of silica fume concrete[J]. Advances in Engineering Software, 2009, 40(9): 856-863."
18245538,"Compressive strength of concrete at 28 days",2846,0.60,0.00,0.20,0.00,0.00,0.00,0.00,,,,350.0,280.0,"Cem I 42.5r",210.0,150,,,,46.70,"?zcan F, Ati? C D, Karahan O, et al. Comparison of artificial neural network and fuzzy logic models for prediction of long-term compressive strength of silica fume concrete[J]. Advances in Engineering Software, 2009, 40(9): 856-863."
18245539,"Compressive strength of concrete at 28 days",2847,0.30,0.00,0.00,0.00,0.00,0.00,0.00,,,,400.0,400.0,"Cem I 42.5r",120.0,150,,,,65.40,"?zcan F, Ati? C D, Karahan O, et al. Comparison of artificial neural network and fuzzy logic models for prediction of long-term compressive strength of silica fume concrete[J]. Advances in Engineering Software, 2009, 40(9): 856-863."
18245540,"Compressive strength of concrete at 28 days",2848,0.30,0.00,0.10,0.00,0.00,0.00,0.00,,,,400.0,360.0,"Cem I 42.5r",120.0,150,,,,86.70,"?zcan F, Ati? C D, Karahan O, et al. Comparison of artificial neural network and fuzzy logic models for prediction of long-term compressive strength of silica fume concrete[J]. Advances in Engineering Software, 2009, 40(9): 856-863."
18245541,"Compressive strength of concrete at 28 days",2849,0.30,0.00,0.15,0.00,0.00,0.00,0.00,,,,400.0,340.0,"Cem I 42.5r",120.0,150,,,,90.50,"?zcan F, Ati? C D, Karahan O, et al. Comparison of artificial neural network and fuzzy logic models for prediction of long-term compressive strength of silica fume concrete[J]. Advances in Engineering Software, 2009, 40(9): 856-863."
18245542,"Compressive strength of concrete at 28 days",2850,0.30,0.00,0.20,0.00,0.00,0.00,0.00,,,,400.0,320.0,"Cem I 42.5r",120.0,150,,,,94.00,"?zcan F, Ati? C D, Karahan O, et al. Comparison of artificial neural network and fuzzy logic models for prediction of long-term compressive strength of silica fume concrete[J]. Advances in Engineering Software, 2009, 40(9): 856-863."
18245543,"Compressive strength of concrete at 28 days",2851,0.40,0.00,0.00,0.00,0.00,0.00,0.00,,,,400.0,400.0,"Cem I 42.5r",160.0,150,,,,65.30,"?zcan F, Ati? C D, Karahan O, et al. Comparison of artificial neural network and fuzzy logic models for prediction of long-term compressive strength of silica fume concrete[J]. Advances in Engineering Software, 2009, 40(9): 856-863."
18245544,"Compressive strength of concrete at 28 days",2852,0.40,0.00,0.10,0.00,0.00,0.00,0.00,,,,400.0,360.0,"Cem I 42.5r",160.0,150,,,,88.00,"?zcan F, Ati? C D, Karahan O, et al. Comparison of artificial neural network and fuzzy logic models for prediction of long-term compressive strength of silica fume concrete[J]. Advances in Engineering Software, 2009, 40(9): 856-863."
18245545,"Compressive strength of concrete at 28 days",2853,0.40,0.00,0.15,0.00,0.00,0.00,0.00,,,,400.0,340.0,"Cem I 42.5r",160.0,150,,,,81.50,"?zcan F, Ati? C D, Karahan O, et al. Comparison of artificial neural network and fuzzy logic models for prediction of long-term compressive strength of silica fume concrete[J]. Advances in Engineering Software, 2009, 40(9): 856-863."
18245546,"Compressive strength of concrete at 28 days",2854,0.40,0.00,0.20,0.00,0.00,0.00,0.00,,,,400.0,320.0,"Cem I 42.5r",160.0,150,,,,80.30,"?zcan F, Ati? C D, Karahan O, et al. Comparison of artificial neural network and fuzzy logic models for prediction of long-term compressive strength of silica fume concrete[J]. Advances in Engineering Software, 2009, 40(9): 856-863."
18245547,"Compressive strength of concrete at 28 days",2855,0.50,0.00,0.00,0.00,0.00,0.00,0.00,,,,400.0,400.0,"Cem I 42.5r",200.0,150,,,,50.00,"?zcan F, Ati? C D, Karahan O, et al. Comparison of artificial neural network and fuzzy logic models for prediction of long-term compressive strength of silica fume concrete[J]. Advances in Engineering Software, 2009, 40(9): 856-863."
18245548,"Compressive strength of concrete at 28 days",2856,0.50,0.00,0.10,0.00,0.00,0.00,0.00,,,,400.0,360.0,"Cem I 42.5r",200.0,150,,,,62.30,"?zcan F, Ati? C D, Karahan O, et al. Comparison of artificial neural network and fuzzy logic models for prediction of long-term compressive strength of silica fume concrete[J]. Advances in Engineering Software, 2009, 40(9): 856-863."
18245549,"Compressive strength of concrete at 28 days",2857,0.50,0.00,0.15,0.00,0.00,0.00,0.00,,,,400.0,340.0,"Cem I 42.5r",200.0,150,,,,60.60,"?zcan F, Ati? C D, Karahan O, et al. Comparison of artificial neural network and fuzzy logic models for prediction of long-term compressive strength of silica fume concrete[J]. Advances in Engineering Software, 2009, 40(9): 856-863."
18245550,"Compressive strength of concrete at 28 days",2858,0.50,0.00,0.20,0.00,0.00,0.00,0.00,,,,400.0,320.0,"Cem I 42.5r",200.0,150,,,,58.00,"?zcan F, Ati? C D, Karahan O, et al. Comparison of artificial neural network and fuzzy logic models for prediction of long-term compressive strength of silica fume concrete[J]. Advances in Engineering Software, 2009, 40(9): 856-863."
18245551,"Compressive strength of concrete at 28 days",2859,0.60,0.00,0.00,0.00,0.00,0.00,0.00,,,,400.0,400.0,"Cem I 42.5r",240.0,150,,,,41.60,"?zcan F, Ati? C D, Karahan O, et al. Comparison of artificial neural network and fuzzy logic models for prediction of long-term compressive strength of silica fume concrete[J]. Advances in Engineering Software, 2009, 40(9): 856-863."
18245552,"Compressive strength of concrete at 28 days",2860,0.60,0.00,0.10,0.00,0.00,0.00,0.00,,,,400.0,360.0,"Cem I 42.5r",240.0,150,,,,44.90,"?zcan F, Ati? C D, Karahan O, et al. Comparison of artificial neural network and fuzzy logic models for prediction of long-term compressive strength of silica fume concrete[J]. Advances in Engineering Software, 2009, 40(9): 856-863."
18245553,"Compressive strength of concrete at 28 days",2861,0.60,0.00,0.15,0.00,0.00,0.00,0.00,,,,400.0,340.0,"Cem I 42.5r",240.0,150,,,,49.60,"?zcan F, Ati? C D, Karahan O, et al. Comparison of artificial neural network and fuzzy logic models for prediction of long-term compressive strength of silica fume concrete[J]. Advances in Engineering Software, 2009, 40(9): 856-863."
18245554,"Compressive strength of concrete at 28 days",2862,0.60,0.00,0.20,0.00,0.00,0.00,0.00,,,,400.0,320.0,"Cem I 42.5r",240.0,150,,,,45.70,"?zcan F, Ati? C D, Karahan O, et al. Comparison of artificial neural network and fuzzy logic models for prediction of long-term compressive strength of silica fume concrete[J]. Advances in Engineering Software, 2009, 40(9): 856-863."
18245555,"Compressive strength of concrete at 28 days",2863,0.30,0.00,0.00,0.00,0.00,0.00,0.00,,,,450.0,450.0,"Cem I 42.5r",135.0,150,,,,73.30,"?zcan F, Ati? C D, Karahan O, et al. Comparison of artificial neural network and fuzzy logic models for prediction of long-term compressive strength of silica fume concrete[J]. Advances in Engineering Software, 2009, 40(9): 856-863."
18245556,"Compressive strength of concrete at 28 days",2864,0.30,0.00,0.10,0.00,0.00,0.00,0.00,,,,450.0,405.0,"Cem I 42.5r",135.0,150,,,,90.40,"?zcan F, Ati? C D, Karahan O, et al. Comparison of artificial neural network and fuzzy logic models for prediction of long-term compressive strength of silica fume concrete[J]. Advances in Engineering Software, 2009, 40(9): 856-863."
18245557,"Compressive strength of concrete at 28 days",2865,0.30,0.00,0.15,0.00,0.00,0.00,0.00,,,,450.0,382.5,"Cem I 42.5r",135.0,150,,,,91.00,"?zcan F, Ati? C D, Karahan O, et al. Comparison of artificial neural network and fuzzy logic models for prediction of long-term compressive strength of silica fume concrete[J]. Advances in Engineering Software, 2009, 40(9): 856-863."
18245558,"Compressive strength of concrete at 28 days",2866,0.30,0.00,0.20,0.00,0.00,0.00,0.00,,,,450.0,360.0,"Cem I 42.5r",135.0,150,,,,101.00,"?zcan F, Ati? C D, Karahan O, et al. Comparison of artificial neural network and fuzzy logic models for prediction of long-term compressive strength of silica fume concrete[J]. Advances in Engineering Software, 2009, 40(9): 856-863."
18245559,"Compressive strength of concrete at 28 days",2867,0.40,0.00,0.00,0.00,0.00,0.00,0.00,,,,450.0,450.0,"Cem I 42.5r",180.0,150,,,,60.50,"?zcan F, Ati? C D, Karahan O, et al. Comparison of artificial neural network and fuzzy logic models for prediction of long-term compressive strength of silica fume concrete[J]. Advances in Engineering Software, 2009, 40(9): 856-863."
18245560,"Compressive strength of concrete at 28 days",2868,0.40,0.00,0.10,0.00,0.00,0.00,0.00,,,,450.0,405.0,"Cem I 42.5r",180.0,150,,,,85.00,"?zcan F, Ati? C D, Karahan O, et al. Comparison of artificial neural network and fuzzy logic models for prediction of long-term compressive strength of silica fume concrete[J]. Advances in Engineering Software, 2009, 40(9): 856-863."
18245561,"Compressive strength of concrete at 28 days",2869,0.40,0.00,0.15,0.00,0.00,0.00,0.00,,,,450.0,382.5,"Cem I 42.5r",180.0,150,,,,87.70,"?zcan F, Ati? C D, Karahan O, et al. Comparison of artificial neural network and fuzzy logic models for prediction of long-term compressive strength of silica fume concrete[J]. Advances in Engineering Software, 2009, 40(9): 856-863."
18245562,"Compressive strength of concrete at 28 days",2870,0.40,0.00,0.20,0.00,0.00,0.00,0.00,,,,450.0,360.0,"Cem I 42.5r",180.0,150,,,,78.40,"?zcan F, Ati? C D, Karahan O, et al. Comparison of artificial neural network and fuzzy logic models for prediction of long-term compressive strength of silica fume concrete[J]. Advances in Engineering Software, 2009, 40(9): 856-863."
18245563,"Compressive strength of concrete at 28 days",2871,0.50,0.00,0.00,0.00,0.00,0.00,0.00,,,,450.0,450.0,"Cem I 42.5r",225.0,150,,,,50.90,"?zcan F, Ati? C D, Karahan O, et al. Comparison of artificial neural network and fuzzy logic models for prediction of long-term compressive strength of silica fume concrete[J]. Advances in Engineering Software, 2009, 40(9): 856-863."
