Repository: pierluigiUNIVPM/Concrete-Strenght

File: Compressive strength of concrete at 28 days - 611.csv (part 19 of 25)
18242703,"Compressive strength of concrete at 28 days",11,0.35,0.25,0.00,0.00,0.00,0.00,0.00,850,1250,0.40,485.0,364.0,po42.5,170.0,100,×0.95,GB50081,标养,58.10,"王能. 不同养护条件对粉煤灰混凝土抗碳化性能的影响[D]. 浙江工业大学, 2014."
18242704,"Compressive strength of concrete at 28 days",12,0.35,0.35,0.00,0.00,0.00,0.00,0.00,850,1250,0.40,485.0,315.0,po42.5,170.0,100,×0.95,GB50081,标养,50.60,"王能. 不同养护条件对粉煤灰混凝土抗碳化性能的影响[D]. 浙江工业大学, 2014."
18242705,"Compressive strength of concrete at 28 days",13,0.50,0.00,0.00,0.00,0.00,0.00,0.00,730,1100,0.40,380.0,380.0,po42.5,190.0,100,,GB50081,标养,35.60,"邱洪林, 叶青. 早期标准养护时间对普通混凝土抗碳化能力的影响[J]. 浙江工业大学学报, 2008, 36(4): 436-440."
18242706,"Compressive strength of concrete at 28 days",14,0.50,0.00,0.00,0.00,0.00,0.00,0.00,730,1100,0.40,380.0,380.0,po42.5,190.0,100,,GB50081,标养,36.50,"邱洪林, 叶青. 早期标准养护时间对普通混凝土抗碳化能力的影响[J]. 浙江工业大学学报, 2008, 36(4): 436-440."
18245564,"Compressive strength of concrete at 28 days",2872,0.50,0.00,0.10,0.00,0.00,0.00,0.00,,,,450.0,405.0,"Cem I 42.5r",225.0,150,,,,55.80,"?zcan F, Ati? C D, Karahan O, et al. Comparison of artificial neural network and fuzzy logic models for prediction of long-term compressive strength of silica fume concrete[J]. Advances in Engineering Software, 2009, 40(9): 856-863."
18245565,"Compressive strength of concrete at 28 days",2873,0.50,0.00,0.15,0.00,0.00,0.00,0.00,,,,450.0,382.5,"Cem I 42.5r",225.0,150,,,,53.00,"?zcan F, Ati? C D, Karahan O, et al. Comparison of artificial neural network and fuzzy logic models for prediction of long-term compressive strength of silica fume concrete[J]. Advances in Engineering Software, 2009, 40(9): 856-863."
18245566,"Compressive strength of concrete at 28 days",2874,0.50,0.00,0.20,0.00,0.00,0.00,0.00,,,,450.0,360.0,"Cem I 42.5r",225.0,150,,,,55.00,"?zcan F, Ati? C D, Karahan O, et al. Comparison of artificial neural network and fuzzy logic models for prediction of long-term compressive strength of silica fume concrete[J]. Advances in Engineering Software, 2009, 40(9): 856-863."
18245567,"Compressive strength of concrete at 28 days",2875,0.60,0.00,0.00,0.00,0.00,0.00,0.00,,,,450.0,450.0,"Cem I 42.5r",270.0,150,,,,38.30,"?zcan F, Ati? C D, Karahan O, et al. Comparison of artificial neural network and fuzzy logic models for prediction of long-term compressive strength of silica fume concrete[J]. Advances in Engineering Software, 2009, 40(9): 856-863."
18245568,"Compressive strength of concrete at 28 days",2876,0.60,0.00,0.10,0.00,0.00,0.00,0.00,,,,450.0,405.0,"Cem I 42.5r",270.0,150,,,,41.60,"?zcan F, Ati? C D, Karahan O, et al. Comparison of artificial neural network and fuzzy logic models for prediction of long-term compressive strength of silica fume concrete[J]. Advances in Engineering Software, 2009, 40(9): 856-863."
18245569,"Compressive strength of concrete at 28 days",2877,0.60,0.00,0.15,0.00,0.00,0.00,0.00,,,,450.0,382.5,"Cem I 42.5r",270.0,150,,,,43.50,"?zcan F, Ati? C D, Karahan O, et al. Comparison of artificial neural network and fuzzy logic models for prediction of long-term compressive strength of silica fume concrete[J]. Advances in Engineering Software, 2009, 40(9): 856-863."
18245570,"Compressive strength of concrete at 28 days",2878,0.60,0.00,0.20,0.00,0.00,0.00,0.00,,,,450.0,360.0,"Cem I 42.5r",270.0,150,,,,42.10,"?zcan F, Ati? C D, Karahan O, et al. Comparison of artificial neural network and fuzzy logic models for prediction of long-term compressive strength of silica fume concrete[J]. Advances in Engineering Software, 2009, 40(9): 856-863."
18245571,"Compressive strength of concrete at 28 days",2879,0.40,0.00,0.13,0.00,0.00,0.00,0.00,641,961,0.40,495.0,430.0,"type  i",195.5,φ100*200,,,,40.32,"Zain M F M, Karim M R, Islam M N, et al. Prediction of strength and slump of silica fume incorporated high-performance concrete[J]. Asian Journal of Scientific Research, 2015, 8(3): 264."
18245572,"Compressive strength of concrete at 28 days",2880,0.42,0.00,0.15,0.00,0.00,0.00,0.00,670,1025,0.40,434.3,367.1,"type  i",180.5,φ100*200,,,,45.84,"Zain M F M, Karim M R, Islam M N, et al. Prediction of strength and slump of silica fume incorporated high-performance concrete[J]. Asian Journal of Scientific Research, 2015, 8(3): 264."
18245573,"Compressive strength of concrete at 28 days",2881,0.39,0.00,0.14,0.00,0.00,0.00,0.00,675,1019,0.40,449.5,385.8,"type  i",173.6,φ100*200,,,,49.51,"Zain M F M, Karim M R, Islam M N, et al. Prediction of strength and slump of silica fume incorporated high-performance concrete[J]. Asian Journal of Scientific Research, 2015, 8(3): 264."
18245574,"Compressive strength of concrete at 28 days",2882,0.39,0.00,0.14,0.00,0.00,0.00,0.00,685,1024,0.40,448.7,384.7,"type  i",174.0,φ100*200,,,,59.95,"Zain M F M, Karim M R, Islam M N, et al. Prediction of strength and slump of silica fume incorporated high-performance concrete[J]. Asian Journal of Scientific Research, 2015, 8(3): 264."
18245575,"Compressive strength of concrete at 28 days",2883,0.40,0.00,0.14,0.00,0.00,0.00,0.00,682,1020,0.40,444.3,380.0,"type  i",178.0,φ100*200,,,,45.03,"Zain M F M, Karim M R, Islam M N, et al. Prediction of strength and slump of silica fume incorporated high-performance concrete[J]. Asian Journal of Scientific Research, 2015, 8(3): 264."
18245576,"Compressive strength of concrete at 28 days",2884,0.40,0.00,0.14,0.00,0.00,0.00,0.00,683,1021,0.40,444.1,379.8,"type  i",177.9,φ100*200,,,,60.58,"Zain M F M, Karim M R, Islam M N, et al. Prediction of strength and slump of silica fume incorporated high-performance concrete[J]. Asian Journal of Scientific Research, 2015, 8(3): 264."
18245577,"Compressive strength of concrete at 28 days",2885,0.40,0.00,0.15,0.00,0.00,0.00,0.00,686,1021,0.40,440.8,376.2,"type  i",177.8,φ100*200,,,,59.01,"Zain M F M, Karim M R, Islam M N, et al. Prediction of strength and slump of silica fume incorporated high-performance concrete[J]. Asian Journal of Scientific Research, 2015, 8(3): 264."
18245578,"Compressive strength of concrete at 28 days",2886,0.37,0.00,0.15,0.00,0.00,0.00,0.00,658,1038,0.39,459.2,391.9,"type  i",170.9,φ100*200,,,,52.68,"Zain M F M, Karim M R, Islam M N, et al. Prediction of strength and slump of silica fume incorporated high-performance concrete[J]. Asian Journal of Scientific Research, 2015, 8(3): 264."
18245579,"Compressive strength of concrete at 28 days",2887,0.35,0.00,0.13,0.00,0.00,0.00,0.00,665,1027,0.39,471.3,408.4,"type  i",165.6,φ100*200,,,,62.07,"Zain M F M, Karim M R, Islam M N, et al. Prediction of strength and slump of silica fume incorporated high-performance concrete[J]. Asian Journal of Scientific Research, 2015, 8(3): 264."
18245580,"Compressive strength of concrete at 28 days",2888,0.35,0.00,0.14,0.00,0.00,0.00,0.00,671,1041,0.39,471.8,407.7,"type  i",165.7,φ100*200,,,,72.21,"Zain M F M, Karim M R, Islam M N, et al. Prediction of strength and slump of silica fume incorporated high-performance concrete[J]. Asian Journal of Scientific Research, 2015, 8(3): 264."
18245581,"Compressive strength of concrete at 28 days",2889,0.36,0.00,0.14,0.00,0.00,0.00,0.00,664,1033,0.39,466.3,402.1,"type  i",168.3,φ100*200,,,,64.27,"Zain M F M, Karim M R, Islam M N, et al. Prediction of strength and slump of silica fume incorporated high-performance concrete[J]. Asian Journal of Scientific Research, 2015, 8(3): 264."
18245582,"Compressive strength of concrete at 28 days",2890,0.36,0.00,0.14,0.00,0.00,0.00,0.00,666,1035,0.39,466.2,402.0,"type  i",168.2,φ100*200,,,,70.45,"Zain M F M, Karim M R, Islam M N, et al. Prediction of strength and slump of silica fume incorporated high-performance concrete[J]. Asian Journal of Scientific Research, 2015, 8(3): 264."
18245583,"Compressive strength of concrete at 28 days",2891,0.36,0.00,0.14,0.00,0.00,0.00,0.00,666,1034,0.39,464.8,400.5,"type  i",167.5,φ100*200,,,,68.64,"Zain M F M, Karim M R, Islam M N, et al. Prediction of strength and slump of silica fume incorporated high-performance concrete[J]. Asian Journal of Scientific Research, 2015, 8(3): 264."
18245584,"Compressive strength of concrete at 28 days",2892,0.33,0.00,0.12,0.00,0.00,0.00,0.00,660,989,0.40,515.0,455.0,"type  i",167.4,φ100*200,,,,62.96,"Zain M F M, Karim M R, Islam M N, et al. Prediction of strength and slump of silica fume incorporated high-performance concrete[J]. Asian Journal of Scientific Research, 2015, 8(3): 264."
18245585,"Compressive strength of concrete at 28 days",2893,0.33,0.00,0.14,0.00,0.00,0.00,0.00,644,1050,0.38,485.4,418.3,"type  i",161.8,φ100*200,,,,59.90,"Zain M F M, Karim M R, Islam M N, et al. Prediction of strength and slump of silica fume incorporated high-performance concrete[J]. Asian Journal of Scientific Research, 2015, 8(3): 264."
18245586,"Compressive strength of concrete at 28 days",2894,0.32,0.00,0.13,0.00,0.00,0.00,0.00,653,1034,0.39,492.6,430.6,"type  i",158.5,φ100*200,,,,71.91,"Zain M F M, Karim M R, Islam M N, et al. Prediction of strength and slump of silica fume incorporated high-performance concrete[J]. Asian Journal of Scientific Research, 2015, 8(3): 264."
18245587,"Compressive strength of concrete at 28 days",2895,0.32,0.00,0.13,0.00,0.00,0.00,0.00,657,1055,0.38,494.4,430.4,"type  i",158.3,φ100*200,,,,67.54,"Zain M F M, Karim M R, Islam M N, et al. Prediction of strength and slump of silica fume incorporated high-performance concrete[J]. Asian Journal of Scientific Research, 2015, 8(3): 264."
18245588,"Compressive strength of concrete at 28 days",2896,0.33,0.00,0.13,0.00,0.00,0.00,0.00,653,1042,0.39,487.7,423.8,"type  i",159.7,φ100*200,,,,85.61,"Zain M F M, Karim M R, Islam M N, et al. Prediction of strength and slump of silica fume incorporated high-performance concrete[J]. Asian Journal of Scientific Research, 2015, 8(3): 264."
18245589,"Compressive strength of concrete at 28 days",2897,0.33,0.00,0.13,0.00,0.00,0.00,0.00,655,1045,0.39,487.7,423.8,"type  i",159.7,φ100*200,,,,81.07,"Zain M F M, Karim M R, Islam M N, et al. Prediction of strength and slump of silica fume incorporated high-performance concrete[J]. Asian Journal of Scientific Research, 2015, 8(3): 264."
18245590,"Compressive strength of concrete at 28 days",2898,0.30,0.00,0.11,0.00,0.00,0.00,0.00,665,997,0.40,530.0,470.0,"type  i",156.4,φ100*200,,,,64.70,"Zain M F M, Karim M R, Islam M N, et al. Prediction of strength and slump of silica fume incorporated high-performance concrete[J]. Asian Journal of Scientific Research, 2015, 8(3): 264."
18245591,"Compressive strength of concrete at 28 days",2899,0.30,0.00,0.13,0.00,0.00,0.00,0.00,627,1058,0.37,513.2,446.5,"type  i",153.1,φ100*200,,,,78.02,"Zain M F M, Karim M R, Islam M N, et al. Prediction of strength and slump of silica fume incorporated high-performance concrete[J]. Asian Journal of Scientific Research, 2015, 8(3): 264."
18245592,"Compressive strength of concrete at 28 days",2900,0.30,0.00,0.12,0.00,0.00,0.00,0.00,643,1041,0.38,513.5,452.6,"type  i",152.0,φ100*200,,,,69.07,"Zain M F M, Karim M R, Islam M N, et al. Prediction of strength and slump of silica fume incorporated high-performance concrete[J]. Asian Journal of Scientific Research, 2015, 8(3): 264."
18245593,"Compressive strength of concrete at 28 days",2901,0.29,0.00,0.12,0.00,0.00,0.00,0.00,643,1068,0.38,516.8,453.1,"type  i",151.6,φ100*200,,,,78.60,"Zain M F M, Karim M R, Islam M N, et al. Prediction of strength and slump of silica fume incorporated high-performance concrete[J]. Asian Journal of Scientific Research, 2015, 8(3): 264."
18245594,"Compressive strength of concrete at 28 days",2902,0.30,0.00,0.12,0.00,0.00,0.00,0.00,642,1049,0.38,509.1,445.7,"type  i",151.9,φ100*200,,,,97.75,"Zain M F M, Karim M R, Islam M N, et al. Prediction of strength and slump of silica fume incorporated high-performance concrete[J]. Asian Journal of Scientific Research, 2015, 8(3): 264."
18245595,"Compressive strength of concrete at 28 days",2903,0.30,0.00,0.12,0.00,0.00,0.00,0.00,643,1052,0.38,509.2,445.8,"type  i",151.9,φ100*200,,,,93.67,"Zain M F M, Karim M R, Islam M N, et al. Prediction of strength and slump of silica fume incorporated high-performance concrete[J]. Asian Journal of Scientific Research, 2015, 8(3): 264."
18245596,"Compressive strength of concrete at 28 days",2904,0.30,0.00,0.12,0.00,0.00,0.00,0.00,642,1047,0.38,506.6,443.4,"type  i",152.0,φ100*200,,,,88.28,"Zain M F M, Karim M R, Islam M N, et al. Prediction of strength and slump of silica fume incorporated high-performance concrete[J]. Asian Journal of Scientific Research, 2015, 8(3): 264."
18245597,"Compressive strength of concrete at 28 days",2905,0.27,0.00,0.11,0.00,0.00,0.00,0.00,669,1002,0.40,540.0,480.0,"type  i",145.8,φ100*200,,,,71.32,"Zain M F M, Karim M R, Islam M N, et al. Prediction of strength and slump of silica fume incorporated high-performance concrete[J]. Asian Journal of Scientific Research, 2015, 8(3): 264."
18245598,"Compressive strength of concrete at 28 days",2906,0.27,0.00,0.12,0.00,0.00,0.00,0.00,609,1064,0.36,542.7,476.7,"type  i",144.9,φ100*200,,,,91.89,"Zain M F M, Karim M R, Islam M N, et al. Prediction of strength and slump of silica fume incorporated high-performance concrete[J]. Asian Journal of Scientific Research, 2015, 8(3): 264."
18245599,"Compressive strength of concrete at 28 days",2907,0.27,0.00,0.11,0.00,0.00,0.00,0.00,630,1044,0.38,534.3,474.7,"type  i",146.1,φ100*200,,,,81.79,"Zain M F M, Karim M R, Islam M N, et al. Prediction of strength and slump of silica fume incorporated high-performance concrete[J]. Asian Journal of Scientific Research, 2015, 8(3): 264."
18245600,"Compressive strength of concrete at 28 days",2908,0.27,0.00,0.12,0.00,0.00,0.00,0.00,630,1079,0.37,539.3,476.0,"type  i",145.4,φ100*200,,,,96.50,"Zain M F M, Karim M R, Islam M N, et al. Prediction of strength and slump of silica fume incorporated high-performance concrete[J]. Asian Journal of Scientific Research, 2015, 8(3): 264."
18245601,"Compressive strength of concrete at 28 days",2909,0.27,0.00,0.12,0.00,0.00,0.00,0.00,627,1051,0.37,530.5,467.8,"type  i",144.7,φ100*200,,,,100.67,"Zain M F M, Karim M R, Islam M N, et al. Prediction of strength and slump of silica fume incorporated high-performance concrete[J]. Asian Journal of Scientific Research, 2015, 8(3): 264."
18245602,"Compressive strength of concrete at 28 days",2910,0.27,0.00,0.12,0.00,0.00,0.00,0.00,632,1058,0.37,530.9,468.1,"type  i",144.8,φ100*200,,,,102.71,"Zain M F M, Karim M R, Islam M N, et al. Prediction of strength and slump of silica fume incorporated high-performance concrete[J]. Asian Journal of Scientific Research, 2015, 8(3): 264."
18245603,"Compressive strength of concrete at 28 days",2911,0.28,0.00,0.12,0.00,0.00,0.00,0.00,629,1050,0.37,527.4,465.0,"type  i",145.3,φ100*200,,,,102.20,"Zain M F M, Karim M R, Islam M N, et al. Prediction of strength and slump of silica fume incorporated high-performance concrete[J]. Asian Journal of Scientific Research, 2015, 8(3): 264."
18245604,"Compressive strength of concrete at 28 days",2912,0.24,0.00,0.11,0.00,0.00,0.00,0.00,588,1067,0.36,573.7,508.8,"type  i",137.2,φ100*200,,,,99.95,"Zain M F M, Karim M R, Islam M N, et al. Prediction of strength and slump of silica fume incorporated high-performance concrete[J]. Asian Journal of Scientific Research, 2015, 8(3): 264."
18245605,"Compressive strength of concrete at 28 days",2913,0.25,0.00,0.10,0.00,0.00,0.00,0.00,617,1045,0.37,555.2,497.1,"type  i",140.6,φ100*200,,,,70.64,"Zain M F M, Karim M R, Islam M N, et al. Prediction of strength and slump of silica fume incorporated high-performance concrete[J]. Asian Journal of Scientific Research, 2015, 8(3): 264."
18245606,"Compressive strength of concrete at 28 days",2914,0.25,0.00,0.11,0.00,0.00,0.00,0.00,616,1089,0.36,562.1,499.3,"type  i",139.6,φ100*200,,,,103.10,"Zain M F M, Karim M R, Islam M N, et al. Prediction of strength and slump of silica fume incorporated high-performance concrete[J]. Asian Journal of Scientific Research, 2015, 8(3): 264."
18245607,"Compressive strength of concrete at 28 days",2915,0.25,0.00,0.11,0.00,0.00,0.00,0.00,614,1053,0.37,552.4,490.5,"type  i",138.0,φ100*200,,,,103.56,"Zain M F M, Karim M R, Islam M N, et al. Prediction of strength and slump of silica fume incorporated high-performance concrete[J]. Asian Journal of Scientific Research, 2015, 8(3): 264."
18245608,"Compressive strength of concrete at 28 days",2916,0.25,0.00,0.11,0.00,0.00,0.00,0.00,615,1055,0.37,553.0,491.0,"type  i",138.1,φ100*200,,,,113.15,"Zain M F M, Karim M R, Islam M N, et al. Prediction of strength and slump of silica fume incorporated high-performance concrete[J]. Asian Journal of Scientific Research, 2015, 8(3): 264."
18245609,"Compressive strength of concrete at 28 days",2917,0.25,0.00,0.11,0.00,0.00,0.00,0.00,613,1046,0.37,548.5,487.1,"type  i",139.0,φ100*200,,,,108.90,"Zain M F M, Karim M R, Islam M N, et al. Prediction of strength and slump of silica fume incorporated high-performance concrete[J]. Asian Journal of Scientific Research, 2015, 8(3): 264."
18245610,"Compressive strength of concrete at 28 days",2918,0.25,0.00,0.00,0.00,0.00,0.00,0.00,500,1000,0.33,745.0,745.0,"cem I 52.5r",186.0,100,,,,96.11,"Smarzewski P. Influence of silica fume on mechanical and fracture properties of high performance concrete[J]. Procedia Structural Integrity, 2019, 17: 5-12."
18245611,"Compressive strength of concrete at 28 days",2919,0.25,0.00,0.05,0.00,0.00,0.00,0.00,500,1000,0.33,745.3,708.0,"cem I 52.5r",186.0,100,,,,102.63,"Smarzewski P. Influence of silica fume on mechanical and fracture properties of high performance concrete[J]. Procedia Structural Integrity, 2019, 17: 5-12."
18245612,"Compressive strength of concrete at 28 days",2920,0.25,0.00,0.10,0.00,0.00,0.00,0.00,500,1000,0.33,744.4,670.0,"cem I 52.5r",186.0,100,,,,108.70,"Smarzewski P. Influence of silica fume on mechanical and fracture properties of high performance concrete[J]. Procedia Structural Integrity, 2019, 17: 5-12."
18245613,"Compressive strength of concrete at 28 days",2921,0.25,0.00,0.15,0.00,0.00,0.00,0.00,500,1000,0.33,744.7,633.0,"cem I 52.5r",186.0,100,,,,109.00,"Smarzewski P. Influence of silica fume on mechanical and fracture properties of high performance concrete[J]. Procedia Structural Integrity, 2019, 17: 5-12."
18245614,"Compressive strength of concrete at 28 days",2922,0.25,0.00,0.20,0.00,0.00,0.00,0.00,500,1000,0.33,745.0,596.0,"cem I 52.5r",186.0,100,,,,109.74,"Smarzewski P. Influence of silica fume on mechanical and fracture properties of high performance concrete[J]. Procedia Structural Integrity, 2019, 17: 5-12."
18245615,"Compressive strength of concrete at 28 days",2923,0.25,0.00,0.25,0.00,0.00,0.00,0.00,500,1000,0.33,745.3,559.0,"cem I 52.5r",186.0,100,,,,109.67,"Smarzewski P. Influence of silica fume on mechanical and fracture properties of high performance concrete[J]. Procedia Structural Integrity, 2019, 17: 5-12."
18245616,"Compressive strength of concrete at 28 days",2924,0.30,0.00,0.00,0.00,0.00,0.00,0.00,695,1245,0.36,420.0,420.0,"type 1",125.0,150,,,,61.37,"Khedr S A, Abou-Zeid M N. Characteristics of silica-fume concrete[J]. Journal of Materials in Civil Engineering, 1994, 6(3): 357-375."
18245617,"Compressive strength of concrete at 28 days",2925,0.30,0.00,0.05,0.00,0.00,0.00,0.00,695,1245,0.36,420.0,399.0,"type 1",125.0,150,,,,72.22,"Khedr S A, Abou-Zeid M N. Characteristics of silica-fume concrete[J]. Journal of Materials in Civil Engineering, 1994, 6(3): 357-375."
18245618,"Compressive strength of concrete at 28 days",2926,0.30,0.00,0.10,0.00,0.00,0.00,0.00,695,1245,0.36,420.0,378.0,"type 1",125.0,150,,,,81.57,"Khedr S A, Abou-Zeid M N. Characteristics of silica-fume concrete[J]. Journal of Materials in Civil Engineering, 1994, 6(3): 357-375."
18245619,"Compressive strength of concrete at 28 days",2927,0.30,0.00,0.15,0.00,0.00,0.00,0.00,695,1245,0.36,420.0,357.0,"type 1",125.0,150,,,,86.39,"Khedr S A, Abou-Zeid M N. Characteristics of silica-fume concrete[J]. Journal of Materials in Civil Engineering, 1994, 6(3): 357-375."
18245620,"Compressive strength of concrete at 28 days",2928,0.30,0.00,0.20,0.00,0.00,0.00,0.00,695,1245,0.36,420.0,336.0,"type 1",125.0,150,,,,83.38,"Khedr S A, Abou-Zeid M N. Characteristics of silica-fume concrete[J]. Journal of Materials in Civil Engineering, 1994, 6(3): 357-375."
18245621,"Compressive strength of concrete at 28 days",2929,0.30,0.00,0.25,0.00,0.00,0.00,0.00,695,1245,0.36,420.0,315.0,"type 1",125.0,150,,,,78.25,"Khedr S A, Abou-Zeid M N. Characteristics of silica-fume concrete[J]. Journal of Materials in Civil Engineering, 1994, 6(3): 357-375."
18245622,"Compressive strength of concrete at 28 days",2930,0.57,0.00,0.00,0.00,0.00,0.00,0.00,650,1030,0.39,420.0,420.0,"type 1",240.0,150,,,,29.01,"Khedr S A, Abou-Zeid M N. Characteristics of silica-fume concrete[J]. Journal of Materials in Civil Engineering, 1994, 6(3): 357-375."
18245623,"Compressive strength of concrete at 28 days",2931,0.57,0.00,0.05,0.00,0.00,0.00,0.00,650,1030,0.39,420.0,399.0,"type 1",240.0,150,,,,31.10,"Khedr S A, Abou-Zeid M N. Characteristics of silica-fume concrete[J]. Journal of Materials in Civil Engineering, 1994, 6(3): 357-375."
18245624,"Compressive strength of concrete at 28 days",2932,0.57,0.00,0.10,0.00,0.00,0.00,0.00,650,1030,0.39,420.0,378.0,"type 1",240.0,150,,,,36.32,"Khedr S A, Abou-Zeid M N. Characteristics of silica-fume concrete[J]. Journal of Materials in Civil Engineering, 1994, 6(3): 357-375."
18245625,"Compressive strength of concrete at 28 days",2933,0.57,0.00,0.15,0.00,0.00,0.00,0.00,650,1030,0.39,420.0,357.0,"type 1",240.0,150,,,,38.56,"Khedr S A, Abou-Zeid M N. Characteristics of silica-fume concrete[J]. Journal of Materials in Civil Engineering, 1994, 6(3): 357-375."
18245626,"Compressive strength of concrete at 28 days",2934,0.57,0.00,0.20,0.00,0.00,0.00,0.00,650,1030,0.39,420.0,336.0,"type 1",240.0,150,,,,43.79,"Khedr S A, Abou-Zeid M N. Characteristics of silica-fume concrete[J]. Journal of Materials in Civil Engineering, 1994, 6(3): 357-375."
18245627,"Compressive strength of concrete at 28 days",2935,0.57,0.00,0.25,0.00,0.00,0.00,0.00,650,1030,0.39,420.0,315.0,"type 1",240.0,150,,,,35.58,"Khedr S A, Abou-Zeid M N. Characteristics of silica-fume concrete[J]. Journal of Materials in Civil Engineering, 1994, 6(3): 357-375."
18245628,"Compressive strength of concrete at 28 days",2936,0.30,0.00,0.13,0.00,0.00,0.00,0.00,695,1245,0.36,482.8,420.0,"type 1",145.0,150,,,,84.30,"Khedr S A, Abou-Zeid M N. Characteristics of silica-fume concrete[J]. Journal of Materials in Civil Engineering, 1994, 6(3): 357-375."
18245629,"Compressive strength of concrete at 28 days",2937,0.29,0.00,0.00,0.00,0.00,0.00,0.00,773,1044,0.43,511.0,511.0,po42.5,143.0,150,,,,59.55,"Huchante S R, Chandupalle S, Ghorpode V G, et al. Mix design of high performance concrete using silica fume and superplasticizer[J]. Pan, 2014, 18(1.8): 100."
18245630,"Compressive strength of concrete at 28 days",2938,0.29,0.00,0.05,0.00,0.00,0.00,0.00,773,1044,0.43,511.6,486.0,po42.5,143.0,150,,,,62.67,"Huchante S R, Chandupalle S, Ghorpode V G, et al. Mix design of high performance concrete using silica fume and superplasticizer[J]. Pan, 2014, 18(1.8): 100."
18245631,"Compressive strength of concrete at 28 days",2939,0.29,0.00,0.10,0.00,0.00,0.00,0.00,773,1044,0.43,512.2,461.0,po42.5,143.0,150,,,,65.33,"Huchante S R, Chandupalle S, Ghorpode V G, et al. Mix design of high performance concrete using silica fume and superplasticizer[J]. Pan, 2014, 18(1.8): 100."
18245632,"Compressive strength of concrete at 28 days",2940,0.29,0.00,0.15,0.00,0.00,0.00,0.00,773,1044,0.43,512.9,436.0,po42.5,143.0,150,,,,71.11,"Huchante S R, Chandupalle S, Ghorpode V G, et al. Mix design of high performance concrete using silica fume and superplasticizer[J]. Pan, 2014, 18(1.8): 100."
18245633,"Compressive strength of concrete at 28 days",2941,0.29,0.00,0.20,0.00,0.00,0.00,0.00,773,1044,0.43,513.8,411.0,po42.5,143.0,150,,,,67.33,"Huchante S R, Chandupalle S, Ghorpode V G, et al. Mix design of high performance concrete using silica fume and superplasticizer[J]. Pan, 2014, 18(1.8): 100."
18245634,"Compressive strength of concrete at 28 days",2942,0.29,0.00,0.25,0.00,0.00,0.00,0.00,773,1044,0.43,514.7,386.0,po42.5,143.0,150,,,,63.11,"Huchante S R, Chandupalle S, Ghorpode V G, et al. Mix design of high performance concrete using silica fume and superplasticizer[J]. Pan, 2014, 18(1.8): 100."
18245635,"Compressive strength of concrete at 28 days",2943,0.29,0.00,0.00,0.00,0.00,0.00,0.00,773,1044,0.43,511.0,511.0,po42.5,143.0,φ150*300,,,,47.37,"Huchante S R, Chandupalle S, Ghorpode V G, et al. Mix design of high performance concrete using silica fume and superplasticizer[J]. Pan, 2014, 18(1.8): 100."
18245636,"Compressive strength of concrete at 28 days",2944,0.29,0.00,0.05,0.00,0.00,0.00,0.00,773,1044,0.43,511.6,486.0,po42.5,143.0,φ150*300,,,,49.49,"Huchante S R, Chandupalle S, Ghorpode V G, et al. Mix design of high performance concrete using silica fume and superplasticizer[J]. Pan, 2014, 18(1.8): 100."
18245637,"Compressive strength of concrete at 28 days",2945,0.29,0.00,0.10,0.00,0.00,0.00,0.00,773,1044,0.43,512.2,461.0,po42.5,143.0,φ150*300,,,,50.90,"Huchante S R, Chandupalle S, Ghorpode V G, et al. Mix design of high performance concrete using silica fume and superplasticizer[J]. Pan, 2014, 18(1.8): 100."
18245638,"Compressive strength of concrete at 28 days",2946,0.29,0.00,0.15,0.00,0.00,0.00,0.00,773,1044,0.43,512.9,436.0,po42.5,143.0,φ150*300,,,,55.85,"Huchante S R, Chandupalle S, Ghorpode V G, et al. Mix design of high performance concrete using silica fume and superplasticizer[J]. Pan, 2014, 18(1.8): 100."
18245639,"Compressive strength of concrete at 28 days",2947,0.29,0.00,0.20,0.00,0.00,0.00,0.00,773,1044,0.43,513.8,411.0,po42.5,143.0,φ150*300,,,,52.32,"Huchante S R, Chandupalle S, Ghorpode V G, et al. Mix design of high performance concrete using silica fume and superplasticizer[J]. Pan, 2014, 18(1.8): 100."
18245640,"Compressive strength of concrete at 28 days",2948,0.29,0.00,0.25,0.00,0.00,0.00,0.00,773,1044,0.43,514.7,386.0,po42.5,143.0,φ150*300,,,,48.78,"Huchante S R, Chandupalle S, Ghorpode V G, et al. Mix design of high performance concrete using silica fume and superplasticizer[J]. Pan, 2014, 18(1.8): 100."
18245641,"Compressive strength of concrete at 28 days",2949,0.43,0.00,0.00,0.00,0.00,0.00,0.00,,,0.45,,,po52.5,,150,,,,25.89,"Santosh P H, Dwivedi A K, Chatterjee A M. Optimize Properties of Concrete with Silica Fumes[J]. MAYFEB Journal of Materials Science-ISSN, 2017: 2371-8722."
18245642,"Compressive strength of concrete at 28 days",2950,0.43,0.00,0.05,0.00,0.00,0.00,0.00,,,0.45,,,po52.5,,150,,,,29.03,"Santosh P H, Dwivedi A K, Chatterjee A M. Optimize Properties of Concrete with Silica Fumes[J]. MAYFEB Journal of Materials Science-ISSN, 2017: 2371-8722."
18245643,"Compressive strength of concrete at 28 days",2951,0.43,0.00,0.10,0.00,0.00,0.00,0.00,,,0.45,,,po52.5,,150,,,,32.89,"Santosh P H, Dwivedi A K, Chatterjee A M. Optimize Properties of Concrete with Silica Fumes[J]. MAYFEB Journal of Materials Science-ISSN, 2017: 2371-8722."
18245644,"Compressive strength of concrete at 28 days",2952,0.43,0.00,0.15,0.00,0.00,0.00,0.00,,,0.45,,,po52.5,,150,,,,34.76,"Santosh P H, Dwivedi A K, Chatterjee A M. Optimize Properties of Concrete with Silica Fumes[J]. MAYFEB Journal of Materials Science-ISSN, 2017: 2371-8722."
18245645,"Compressive strength of concrete at 28 days",2953,0.30,0.00,0.00,0.00,0.00,0.00,0.00,724,1086,0.40,500.0,,,150.0,,,,,86.80,"Pala M, ?zbay E, ?zta? A, et al. Appraisal of long-term effects of fly ash and silica fume on compressive strength of concrete by neural networks[J]. Construction and Building Materials, 2007, 21(2): 384-394."
18245646,"Compressive strength of concrete at 28 days",2954,0.30,0.15,0.00,0.00,0.00,0.00,0.00,700,1086,0.39,500.0,,,150.0,,,,,86.00,"Pala M, ?zbay E, ?zta? A, et al. Appraisal of long-term effects of fly ash and silica fume on compressive strength of concrete by neural networks[J]. Construction and Building Materials, 2007, 21(2): 384-394."
18245647,"Compressive strength of concrete at 28 days",2955,0.30,0.25,0.00,0.00,0.00,0.00,0.00,683,1086,0.39,500.0,,,150.0,,,,,85.40,"Pala M, ?zbay E, ?zta? A, et al. Appraisal of long-term effects of fly ash and silica fume on compressive strength of concrete by neural networks[J]. Construction and Building Materials, 2007, 21(2): 384-394."
18245648,"Compressive strength of concrete at 28 days",2956,0.30,0.45,0.00,0.00,0.00,0.00,0.00,650,1086,0.37,500.0,,,150.0,,,,,71.80,"Pala M, ?zbay E, ?zta? A, et al. Appraisal of long-term effects of fly ash and silica fume on compressive strength of concrete by neural networks[J]. Construction and Building Materials, 2007, 21(2): 384-394."
18245649,"Compressive strength of concrete at 28 days",2957,0.30,0.55,0.00,0.00,0.00,0.00,0.00,634,1086,0.37,500.0,,,150.0,,,,,57.40,"Pala M, ?zbay E, ?zta? A, et al. Appraisal of long-term effects of fly ash and silica fume on compressive strength of concrete by neural networks[J]. Construction and Building Materials, 2007, 21(2): 384-394."
18245650,"Compressive strength of concrete at 28 days",2958,0.30,0.00,0.05,0.00,0.00,0.00,0.00,719,1086,0.40,500.0,,,150.0,,,,,87.80,"Pala M, ?zbay E, ?zta? A, et al. Appraisal of long-term effects of fly ash and silica fume on compressive strength of concrete by neural networks[J]. Construction and Building Materials, 2007, 21(2): 384-394."
18245651,"Compressive strength of concrete at 28 days",2959,0.30,0.20,0.05,0.00,0.00,0.00,0.00,686,1086,0.39,500.0,,,150.0,,,,,78.50,"Pala M, ?zbay E, ?zta? A, et al. Appraisal of long-term effects of fly ash and silica fume on compressive strength of concrete by neural networks[J]. Construction and Building Materials, 2007, 21(2): 384-394."
18245652,"Compressive strength of concrete at 28 days",2960,0.30,0.40,0.05,0.00,0.00,0.00,0.00,654,1086,0.38,500.0,,,150.0,,,,,71.10,"Pala M, ?zbay E, ?zta? A, et al. Appraisal of long-term effects of fly ash and silica fume on compressive strength of concrete by neural networks[J]. Construction and Building Materials, 2007, 21(2): 384-394."
18245653,"Compressive strength of concrete at 28 days",2961,0.40,0.00,0.00,0.00,0.00,0.00,0.00,710,1157,0.38,400.0,,,160.0,,,,,60.70,"Pala M, ?zbay E, ?zta? A, et al. Appraisal of long-term effects of fly ash and silica fume on compressive strength of concrete by neural networks[J]. Construction and Building Materials, 2007, 21(2): 384-394."
18245654,"Compressive strength of concrete at 28 days",2962,0.40,0.15,0.00,0.00,0.00,0.00,0.00,690,1157,0.37,400.0,,,160.0,,,,,56.00,"Pala M, ?zbay E, ?zta? A, et al. Appraisal of long-term effects of fly ash and silica fume on compressive strength of concrete by neural networks[J]. Construction and Building Materials, 2007, 21(2): 384-394."
18245655,"Compressive strength of concrete at 28 days",2963,0.40,0.25,0.00,0.00,0.00,0.00,0.00,660,1157,0.36,400.0,,,160.0,,,,,49.30,"Pala M, ?zbay E, ?zta? A, et al. Appraisal of long-term effects of fly ash and silica fume on compressive strength of concrete by neural networks[J]. Construction and Building Materials, 2007, 21(2): 384-394."
18245656,"Compressive strength of concrete at 28 days",2964,0.40,0.45,0.00,0.00,0.00,0.00,0.00,634,1157,0.35,400.0,,,160.0,,,,,43.90,"Pala M, ?zbay E, ?zta? A, et al. Appraisal of long-term effects of fly ash and silica fume on compressive strength of concrete by neural networks[J]. Construction and Building Materials, 2007, 21(2): 384-394."
18245657,"Compressive strength of concrete at 28 days",2965,0.40,0.55,0.00,0.00,0.00,0.00,0.00,621,1157,0.35,400.0,,,160.0,,,,,37.30,"Pala M, ?zbay E, ?zta? A, et al. Appraisal of long-term effects of fly ash and silica fume on compressive strength of concrete by neural networks[J]. Construction and Building Materials, 2007, 21(2): 384-394."
18245658,"Compressive strength of concrete at 28 days",2966,0.40,0.00,0.05,0.00,0.00,0.00,0.00,688,1157,0.37,400.0,,,160.0,,,,,69.40,"Pala M, ?zbay E, ?zta? A, et al. Appraisal of long-term effects of fly ash and silica fume on compressive strength of concrete by neural networks[J]. Construction and Building Materials, 2007, 21(2): 384-394."
18245659,"Compressive strength of concrete at 28 days",2967,0.40,0.20,0.05,0.00,0.00,0.00,0.00,662,1157,0.36,400.0,,,160.0,,,,,62.30,"Pala M, ?zbay E, ?zta? A, et al. Appraisal of long-term effects of fly ash and silica fume on compressive strength of concrete by neural networks[J]. Construction and Building Materials, 2007, 21(2): 384-394."
18245660,"Compressive strength of concrete at 28 days",2968,0.40,0.40,0.05,0.00,0.00,0.00,0.00,636,1157,0.35,400.0,,,160.0,,,,,44.60,"Pala M, ?zbay E, ?zta? A, et al. Appraisal of long-term effects of fly ash and silica fume on compressive strength of concrete by neural networks[J]. Construction and Building Materials, 2007, 21(2): 384-394."
18245661,"Compressive strength of concrete at 28 days",2969,0.50,0.00,0.00,0.00,0.00,0.00,0.00,609,1132,0.35,410.0,,,205.0,,,,,50.80,"Pala M, ?zbay E, ?zta? A, et al. Appraisal of long-term effects of fly ash and silica fume on compressive strength of concrete by neural networks[J]. Construction and Building Materials, 2007, 21(2): 384-394."
18245662,"Compressive strength of concrete at 28 days",2970,0.50,0.15,0.00,0.00,0.00,0.00,0.00,589,1132,0.34,410.0,,,205.0,,,,,48.90,"Pala M, ?zbay E, ?zta? A, et al. Appraisal of long-term effects of fly ash and silica fume on compressive strength of concrete by neural networks[J]. Construction and Building Materials, 2007, 21(2): 384-394."
18245663,"Compressive strength of concrete at 28 days",2971,0.50,0.25,0.00,0.00,0.00,0.00,0.00,576,1132,0.34,410.0,,,205.0,,,,,41.70,"Pala M, ?zbay E, ?zta? A, et al. Appraisal of long-term effects of fly ash and silica fume on compressive strength of concrete by neural networks[J]. Construction and Building Materials, 2007, 21(2): 384-394."
18245664,"Compressive strength of concrete at 28 days",2972,0.50,0.45,0.00,0.00,0.00,0.00,0.00,549,1132,0.33,410.0,,,205.0,,,,,35.60,"Pala M, ?zbay E, ?zta? A, et al. Appraisal of long-term effects of fly ash and silica fume on compressive strength of concrete by neural networks[J]. Construction and Building Materials, 2007, 21(2): 384-394."
18245665,"Compressive strength of concrete at 28 days",2973,0.50,0.55,0.00,0.00,0.00,0.00,0.00,536,1132,0.32,410.0,,,205.0,,,,,24.00,"Pala M, ?zbay E, ?zta? A, et al. Appraisal of long-term effects of fly ash and silica fume on compressive strength of concrete by neural networks[J]. Construction and Building Materials, 2007, 21(2): 384-394."
18245666,"Compressive strength of concrete at 28 days",2974,0.50,0.00,0.05,0.00,0.00,0.00,0.00,605,1132,0.35,410.0,,,205.0,,,,,57.30,"Pala M, ?zbay E, ?zta? A, et al. Appraisal of long-term effects of fly ash and silica fume on compressive strength of concrete by neural networks[J]. Construction and Building Materials, 2007, 21(2): 384-394."
18245667,"Compressive strength of concrete at 28 days",2975,0.50,0.20,0.05,0.00,0.00,0.00,0.00,578,1132,0.34,410.0,,,205.0,,,,,52.90,"Pala M, ?zbay E, ?zta? A, et al. Appraisal of long-term effects of fly ash and silica fume on compressive strength of concrete by neural networks[J]. Construction and Building Materials, 2007, 21(2): 384-394."
18245668,"Compressive strength of concrete at 28 days",2976,0.50,0.40,0.05,0.00,0.00,0.00,0.00,552,1132,0.33,410.0,,,205.0,,,,,38.70,"Pala M, ?zbay E, ?zta? A, et al. Appraisal of long-term effects of fly ash and silica fume on compressive strength of concrete by neural networks[J]. Construction and Building Materials, 2007, 21(2): 384-394."
18245669,"Compressive strength of concrete at 28 days",2977,0.39,0.45,0.00,0.00,0.00,0.00,0.00,916,900,0.50,400.0,220.0,,156.0,,,,,49.00,"Patel R, Hossain K M A, Shehata M, et al. Development of statistical models for mixture design of high-volume fly ash self-consolidating concrete[J]. Materials Journal, 2004, 101(4): 294-302."
18245670,"Compressive strength of concrete at 28 days",2978,0.39,0.45,0.00,0.00,0.00,0.00,0.00,916,900,0.50,400.0,220.0,,156.0,,,,,49.00,"Patel R, Hossain K M A, Shehata M, et al. Development of statistical models for mixture design of high-volume fly ash self-consolidating concrete[J]. Materials Journal, 2004, 101(4): 294-302."
18245671,"Compressive strength of concrete at 28 days",2979,0.39,0.60,0.00,0.00,0.00,0.00,0.00,886,900,0.50,400.0,160.0,,156.0,,,,,44.00,"Patel R, Hossain K M A, Shehata M, et al. Development of statistical models for mixture design of high-volume fly ash self-consolidating concrete[J]. Materials Journal, 2004, 101(4): 294-302."
18245672,"Compressive strength of concrete at 28 days",2980,0.39,0.45,0.00,0.00,0.00,0.00,0.00,1024,900,0.53,351.0,193.0,,136.9,,,,,44.00,"Patel R, Hossain K M A, Shehata M, et al. Development of statistical models for mixture design of high-volume fly ash self-consolidating concrete[J]. Materials Journal, 2004, 101(4): 294-302."
18245673,"Compressive strength of concrete at 28 days",2981,0.45,0.45,0.00,0.00,0.00,0.00,0.00,850,900,0.49,400.0,220.0,,180.0,,,,,38.00,"Patel R, Hossain K M A, Shehata M, et al. Development of statistical models for mixture design of high-volume fly ash self-consolidating concrete[J]. Materials Journal, 2004, 101(4): 294-302."
18245674,"Compressive strength of concrete at 28 days",2982,0.34,0.54,0.00,0.00,0.00,0.00,0.00,874,900,0.49,430.0,198.0,,146.2,,,,,46.00,"Patel R, Hossain K M A, Shehata M, et al. Development of statistical models for mixture design of high-volume fly ash self-consolidating concrete[J]. Materials Journal, 2004, 101(4): 294-302."
18245675,"Compressive strength of concrete at 28 days",2983,0.39,0.45,0.00,0.00,0.00,0.00,0.00,808,900,0.47,451.0,248.0,,175.9,,,,,50.00,"Patel R, Hossain K M A, Shehata M, et al. Development of statistical models for mixture design of high-volume fly ash self-consolidating concrete[J]. Materials Journal, 2004, 101(4): 294-302."
18245676,"Compressive strength of concrete at 28 days",2984,0.36,0.36,0.00,0.00,0.00,0.00,0.00,1034,900,0.53,370.0,237.0,,133.2,,,,,49.00,"Patel R, Hossain K M A, Shehata M, et al. Development of statistical models for mixture design of high-volume fly ash self-consolidating concrete[J]. Materials Journal, 2004, 101(4): 294-302."
18245677,"Compressive strength of concrete at 28 days",2985,0.39,0.45,0.00,0.00,0.00,0.00,0.00,916,900,0.50,400.0,220.0,,156.0,,,,,49.00,"Patel R, Hossain K M A, Shehata M, et al. Development of statistical models for mixture design of high-volume fly ash self-consolidating concrete[J]. Materials Journal, 2004, 101(4): 294-302."
18245678,"Compressive strength of concrete at 28 days",2986,0.43,0.36,0.00,0.00,0.00,0.00,0.00,960,900,0.52,370.0,237.0,,159.1,,,,,46.00,"Patel R, Hossain K M A, Shehata M, et al. Development of statistical models for mixture design of high-volume fly ash self-consolidating concrete[J]. Materials Journal, 2004, 101(4): 294-302."
18245679,"Compressive strength of concrete at 28 days",2987,0.43,0.36,0.00,0.00,0.00,0.00,0.00,827,900,0.48,430.0,275.0,,184.9,,,,,48.00,"Patel R, Hossain K M A, Shehata M, et al. Development of statistical models for mixture design of high-volume fly ash self-consolidating concrete[J]. Materials Journal, 2004, 101(4): 294-302."
18245680,"Compressive strength of concrete at 28 days",2988,0.39,0.30,0.00,0.00,0.00,0.00,0.00,946,900,0.51,400.0,280.0,,156.0,,,,,45.00,"Patel R, Hossain K M A, Shehata M, et al. Development of statistical models for mixture design of high-volume fly ash self-consolidating concrete[J]. Materials Journal, 2004, 101(4): 294-302."
18245681,"Compressive strength of concrete at 28 days",2989,0.43,0.54,0.00,0.00,0.00,0.00,0.00,930,900,0.51,370.0,170.0,,159.1,,,,,31.00,"Patel R, Hossain K M A, Shehata M, et al. Development of statistical models for mixture design of high-volume fly ash self-consolidating concrete[J]. Materials Journal, 2004, 101(4): 294-302."
18245682,"Compressive strength of concrete at 28 days",2990,0.39,0.45,0.00,0.00,0.00,0.00,0.00,916,900,0.50,400.0,220.0,,156.0,,,,,43.00,"Patel R, Hossain K M A, Shehata M, et al. Development of statistical models for mixture design of high-volume fly ash self-consolidating concrete[J]. Materials Journal, 2004, 101(4): 294-302."
18245683,"Compressive strength of concrete at 28 days",2991,0.39,0.45,0.00,0.00,0.00,0.00,0.00,916,900,0.50,400.0,220.0,,156.0,,,,,47.00,"Patel R, Hossain K M A, Shehata M, et al. Development of statistical models for mixture design of high-volume fly ash self-consolidating concrete[J]. Materials Journal, 2004, 101(4): 294-302."
