Repository: pierluigiUNIVPM/Concrete-Strenght

File: Compressive strength of concrete at 28 days - 611.csv (part 20 of 25)
18242703,"Compressive strength of concrete at 28 days",11,0.35,0.25,0.00,0.00,0.00,0.00,0.00,850,1250,0.40,485.0,364.0,po42.5,170.0,100,×0.95,GB50081,标养,58.10,"王能. 不同养护条件对粉煤灰混凝土抗碳化性能的影响[D]. 浙江工业大学, 2014."
18242704,"Compressive strength of concrete at 28 days",12,0.35,0.35,0.00,0.00,0.00,0.00,0.00,850,1250,0.40,485.0,315.0,po42.5,170.0,100,×0.95,GB50081,标养,50.60,"王能. 不同养护条件对粉煤灰混凝土抗碳化性能的影响[D]. 浙江工业大学, 2014."
18242705,"Compressive strength of concrete at 28 days",13,0.50,0.00,0.00,0.00,0.00,0.00,0.00,730,1100,0.40,380.0,380.0,po42.5,190.0,100,,GB50081,标养,35.60,"邱洪林, 叶青. 早期标准养护时间对普通混凝土抗碳化能力的影响[J]. 浙江工业大学学报, 2008, 36(4): 436-440."
18242706,"Compressive strength of concrete at 28 days",14,0.50,0.00,0.00,0.00,0.00,0.00,0.00,730,1100,0.40,380.0,380.0,po42.5,190.0,100,,GB50081,标养,36.50,"邱洪林, 叶青. 早期标准养护时间对普通混凝土抗碳化能力的影响[J]. 浙江工业大学学报, 2008, 36(4): 436-440."
18245684,"Compressive strength of concrete at 28 days",2992,0.39,0.45,0.00,0.00,0.00,0.00,0.00,916,900,0.50,400.0,220.0,,156.0,,,,,44.00,"Patel R, Hossain K M A, Shehata M, et al. Development of statistical models for mixture design of high-volume fly ash self-consolidating concrete[J]. Materials Journal, 2004, 101(4): 294-302."
18245685,"Compressive strength of concrete at 28 days",2993,0.36,0.54,0.00,0.00,0.00,0.00,0.00,872,900,0.49,430.0,198.0,,154.8,,,,,52.00,"Patel R, Hossain K M A, Shehata M, et al. Development of statistical models for mixture design of high-volume fly ash self-consolidating concrete[J]. Materials Journal, 2004, 101(4): 294-302."
18245686,"Compressive strength of concrete at 28 days",2994,0.39,0.45,0.00,0.00,0.00,0.00,0.00,916,900,0.50,400.0,220.0,,156.0,,,,,45.00,"Patel R, Hossain K M A, Shehata M, et al. Development of statistical models for mixture design of high-volume fly ash self-consolidating concrete[J]. Materials Journal, 2004, 101(4): 294-302."
18245687,"Compressive strength of concrete at 28 days",2995,0.33,0.45,0.00,0.00,0.00,0.00,0.00,982,900,0.52,400.0,220.0,,132.0,,,,,51.00,"Patel R, Hossain K M A, Shehata M, et al. Development of statistical models for mixture design of high-volume fly ash self-consolidating concrete[J]. Materials Journal, 2004, 101(4): 294-302."
18245688,"Compressive strength of concrete at 28 days",2996,0.43,0.54,0.00,0.00,0.00,0.00,0.00,928,900,0.51,370.0,170.0,,159.1,,,,,33.00,"Patel R, Hossain K M A, Shehata M, et al. Development of statistical models for mixture design of high-volume fly ash self-consolidating concrete[J]. Materials Journal, 2004, 101(4): 294-302."
18245689,"Compressive strength of concrete at 28 days",2997,0.43,0.36,0.00,0.00,0.00,0.00,0.00,830,900,0.48,430.0,275.0,,184.9,,,,,36.00,"Patel R, Hossain K M A, Shehata M, et al. Development of statistical models for mixture design of high-volume fly ash self-consolidating concrete[J]. Materials Journal, 2004, 101(4): 294-302."
18245690,"Compressive strength of concrete at 28 days",2998,0.59,0.32,0.00,0.00,0.00,0.00,0.00,768,840,0.48,512.0,350.0,,302.1,,,,,51.70,"Bui V K, Akkaya Y, Shah S P. Rheological model for self-consolidating concrete[J]. Materials Journal, 2002, 99(6): 549-559."
18245691,"Compressive strength of concrete at 28 days",2999,0.57,0.32,0.00,0.00,0.00,0.00,0.00,779,852,0.48,511.0,349.0,,291.3,,,,,59.90,"Bui V K, Akkaya Y, Shah S P. Rheological model for self-consolidating concrete[J]. Materials Journal, 2002, 99(6): 549-559."
18245692,"Compressive strength of concrete at 28 days",3000,0.52,0.28,0.00,0.00,0.00,0.00,0.00,815,883,0.48,483.0,350.0,,251.2,,,,,55.30,"Bui V K, Akkaya Y, Shah S P. Rheological model for self-consolidating concrete[J]. Materials Journal, 2002, 99(6): 549-559."
18245693,"Compressive strength of concrete at 28 days",3001,0.51,0.24,0.00,0.00,0.00,0.00,0.00,831,900,0.48,461.0,350.0,,235.1,,,,,61.00,"Bui V K, Akkaya Y, Shah S P. Rheological model for self-consolidating concrete[J]. Materials Journal, 2002, 99(6): 549-559."
18245694,"Compressive strength of concrete at 28 days",3002,0.77,0.51,0.00,0.00,0.00,0.00,0.00,787,853,0.48,507.0,250.0,,390.4,,,,,51.50,"Bui V K, Akkaya Y, Shah S P. Rheological model for self-consolidating concrete[J]. Materials Journal, 2002, 99(6): 549-559."
18245695,"Compressive strength of concrete at 28 days",3003,0.45,0.21,0.00,0.00,0.00,0.00,0.00,779,844,0.48,542.0,427.0,,243.9,,,,,59.40,"Bui V K, Akkaya Y, Shah S P. Rheological model for self-consolidating concrete[J]. Materials Journal, 2002, 99(6): 549-559."
18245696,"Compressive strength of concrete at 28 days",3004,0.50,0.39,0.00,0.00,0.00,0.00,0.00,783,848,0.48,572.0,348.0,,286.0,,,,,58.60,"Bui V K, Akkaya Y, Shah S P. Rheological model for self-consolidating concrete[J]. Materials Journal, 2002, 99(6): 549-559."
18245697,"Compressive strength of concrete at 28 days",3005,0.48,0.20,0.00,0.00,0.00,0.00,0.00,852,923,0.48,440.0,350.0,,211.2,,,,,46.50,"Bui V K, Akkaya Y, Shah S P. Rheological model for self-consolidating concrete[J]. Materials Journal, 2002, 99(6): 549-559."
18245698,"Compressive strength of concrete at 28 days",3006,0.53,0.35,0.00,0.00,0.00,0.00,0.00,902,803,0.53,500.0,327.0,,265.0,,,,,61.60,"Bui V K, Akkaya Y, Shah S P. Rheological model for self-consolidating concrete[J]. Materials Journal, 2002, 99(6): 549-559."
18245699,"Compressive strength of concrete at 28 days",3007,0.48,0.28,0.00,0.00,0.00,0.00,0.00,788,854,0.48,525.0,380.0,,252.0,,,,,73.50,"Bui V K, Akkaya Y, Shah S P. Rheological model for self-consolidating concrete[J]. Materials Journal, 2002, 99(6): 549-559."
18245700,"Compressive strength of concrete at 28 days",3008,0.51,0.35,0.00,0.00,0.00,0.00,0.00,786,851,0.48,536.0,350.0,,273.4,,,,,70.40,"Bui V K, Akkaya Y, Shah S P. Rheological model for self-consolidating concrete[J]. Materials Journal, 2002, 99(6): 549-559."
18245701,"Compressive strength of concrete at 28 days",3009,0.48,0.28,0.00,0.00,0.00,0.00,0.00,988,659,0.60,525.0,380.0,,252.0,,,,,65.50,"Bui V K, Akkaya Y, Shah S P. Rheological model for self-consolidating concrete[J]. Materials Journal, 2002, 99(6): 549-559."
18245702,"Compressive strength of concrete at 28 days",3010,0.53,0.34,0.00,0.00,0.00,0.00,0.00,931,621,0.60,572.0,380.0,,303.2,,,,,67.80,"Bui V K, Akkaya Y, Shah S P. Rheological model for self-consolidating concrete[J]. Materials Journal, 2002, 99(6): 549-559."
18245703,"Compressive strength of concrete at 28 days",3011,0.67,0.48,0.00,0.00,0.00,0.00,0.00,775,840,0.48,525.0,275.0,,351.8,,,,,54.50,"Bui V K, Akkaya Y, Shah S P. Rheological model for self-consolidating concrete[J]. Materials Journal, 2002, 99(6): 549-559."
18245704,"Compressive strength of concrete at 28 days",3012,0.30,0.00,0.00,0.00,0.00,0.00,0.00,,,,350.0,350.0,"type i",105.0,,,,,75.80,"Bilim C, Ati? C D, Tanyildizi H, et al. Predicting the compressive strength of ground granulated blast furnace slag concrete using artificial neural network[J]. Advances in Engineering Software, 2009, 40(5): 334-340."
18245705,"Compressive strength of concrete at 28 days",3013,0.30,0.00,0.00,0.20,0.00,0.00,0.00,,,,350.0,280.0,"type i",105.0,,,,,81.40,"Bilim C, Ati? C D, Tanyildizi H, et al. Predicting the compressive strength of ground granulated blast furnace slag concrete using artificial neural network[J]. Advances in Engineering Software, 2009, 40(5): 334-340."
18245706,"Compressive strength of concrete at 28 days",3014,0.30,0.00,0.00,0.40,0.00,0.00,0.00,,,,350.0,210.0,"type i",105.0,,,,,81.00,"Bilim C, Ati? C D, Tanyildizi H, et al. Predicting the compressive strength of ground granulated blast furnace slag concrete using artificial neural network[J]. Advances in Engineering Software, 2009, 40(5): 334-340."
18245707,"Compressive strength of concrete at 28 days",3015,0.30,0.00,0.00,0.60,0.00,0.00,0.00,,,,350.0,140.0,"type i",105.0,,,,,73.30,"Bilim C, Ati? C D, Tanyildizi H, et al. Predicting the compressive strength of ground granulated blast furnace slag concrete using artificial neural network[J]. Advances in Engineering Software, 2009, 40(5): 334-340."
18245708,"Compressive strength of concrete at 28 days",3016,0.30,0.00,0.00,0.80,0.00,0.00,0.00,,,,350.0,70.0,"type i",105.0,,,,,62.70,"Bilim C, Ati? C D, Tanyildizi H, et al. Predicting the compressive strength of ground granulated blast furnace slag concrete using artificial neural network[J]. Advances in Engineering Software, 2009, 40(5): 334-340."
18245709,"Compressive strength of concrete at 28 days",3017,0.40,0.00,0.00,0.00,0.00,0.00,0.00,,,,350.0,350.0,"type i",140.0,,,,,63.90,"Bilim C, Ati? C D, Tanyildizi H, et al. Predicting the compressive strength of ground granulated blast furnace slag concrete using artificial neural network[J]. Advances in Engineering Software, 2009, 40(5): 334-340."
18245710,"Compressive strength of concrete at 28 days",3018,0.40,0.00,0.00,0.20,0.00,0.00,0.00,,,,350.0,280.0,"type i",140.0,,,,,65.80,"Bilim C, Ati? C D, Tanyildizi H, et al. Predicting the compressive strength of ground granulated blast furnace slag concrete using artificial neural network[J]. Advances in Engineering Software, 2009, 40(5): 334-340."
18245711,"Compressive strength of concrete at 28 days",3019,0.40,0.00,0.00,0.40,0.00,0.00,0.00,,,,350.0,210.0,"type i",140.0,,,,,67.20,"Bilim C, Ati? C D, Tanyildizi H, et al. Predicting the compressive strength of ground granulated blast furnace slag concrete using artificial neural network[J]. Advances in Engineering Software, 2009, 40(5): 334-340."
18245712,"Compressive strength of concrete at 28 days",3020,0.40,0.00,0.00,0.60,0.00,0.00,0.00,,,,350.0,140.0,"type i",140.0,,,,,61.80,"Bilim C, Ati? C D, Tanyildizi H, et al. Predicting the compressive strength of ground granulated blast furnace slag concrete using artificial neural network[J]. Advances in Engineering Software, 2009, 40(5): 334-340."
18245713,"Compressive strength of concrete at 28 days",3021,0.40,0.00,0.00,0.80,0.00,0.00,0.00,,,,350.0,70.0,"type i",140.0,,,,,50.40,"Bilim C, Ati? C D, Tanyildizi H, et al. Predicting the compressive strength of ground granulated blast furnace slag concrete using artificial neural network[J]. Advances in Engineering Software, 2009, 40(5): 334-340."
18245714,"Compressive strength of concrete at 28 days",3022,0.50,0.00,0.00,0.00,0.00,0.00,0.00,,,,350.0,350.0,"type i",175.0,,,,,53.60,"Bilim C, Ati? C D, Tanyildizi H, et al. Predicting the compressive strength of ground granulated blast furnace slag concrete using artificial neural network[J]. Advances in Engineering Software, 2009, 40(5): 334-340."
18245715,"Compressive strength of concrete at 28 days",3023,0.50,0.00,0.00,0.20,0.00,0.00,0.00,,,,350.0,280.0,"type i",175.0,,,,,57.00,"Bilim C, Ati? C D, Tanyildizi H, et al. Predicting the compressive strength of ground granulated blast furnace slag concrete using artificial neural network[J]. Advances in Engineering Software, 2009, 40(5): 334-340."
18245716,"Compressive strength of concrete at 28 days",3024,0.50,0.00,0.00,0.40,0.00,0.00,0.00,,,,350.0,210.0,"type i",175.0,,,,,55.90,"Bilim C, Ati? C D, Tanyildizi H, et al. Predicting the compressive strength of ground granulated blast furnace slag concrete using artificial neural network[J]. Advances in Engineering Software, 2009, 40(5): 334-340."
18245717,"Compressive strength of concrete at 28 days",3025,0.50,0.00,0.00,0.60,0.00,0.00,0.00,,,,350.0,140.0,"type i",175.0,,,,,45.10,"Bilim C, Ati? C D, Tanyildizi H, et al. Predicting the compressive strength of ground granulated blast furnace slag concrete using artificial neural network[J]. Advances in Engineering Software, 2009, 40(5): 334-340."
18245718,"Compressive strength of concrete at 28 days",3026,0.50,0.00,0.00,0.80,0.00,0.00,0.00,,,,350.0,70.0,"type i",175.0,,,,,29.90,"Bilim C, Ati? C D, Tanyildizi H, et al. Predicting the compressive strength of ground granulated blast furnace slag concrete using artificial neural network[J]. Advances in Engineering Software, 2009, 40(5): 334-340."
18245719,"Compressive strength of concrete at 28 days",3027,0.30,0.00,0.00,0.00,0.00,0.00,0.00,,,,400.0,400.0,"type i",120.0,,,,,80.70,"Bilim C, Ati? C D, Tanyildizi H, et al. Predicting the compressive strength of ground granulated blast furnace slag concrete using artificial neural network[J]. Advances in Engineering Software, 2009, 40(5): 334-340."
18245720,"Compressive strength of concrete at 28 days",3028,0.30,0.00,0.00,0.20,0.00,0.00,0.00,,,,400.0,320.0,"type i",120.0,,,,,81.40,"Bilim C, Ati? C D, Tanyildizi H, et al. Predicting the compressive strength of ground granulated blast furnace slag concrete using artificial neural network[J]. Advances in Engineering Software, 2009, 40(5): 334-340."
18245721,"Compressive strength of concrete at 28 days",3029,0.30,0.00,0.00,0.40,0.00,0.00,0.00,,,,400.0,240.0,"type i",120.0,,,,,82.00,"Bilim C, Ati? C D, Tanyildizi H, et al. Predicting the compressive strength of ground granulated blast furnace slag concrete using artificial neural network[J]. Advances in Engineering Software, 2009, 40(5): 334-340."
18245722,"Compressive strength of concrete at 28 days",3030,0.30,0.00,0.00,0.60,0.00,0.00,0.00,,,,400.0,160.0,"type i",120.0,,,,,77.80,"Bilim C, Ati? C D, Tanyildizi H, et al. Predicting the compressive strength of ground granulated blast furnace slag concrete using artificial neural network[J]. Advances in Engineering Software, 2009, 40(5): 334-340."
18245723,"Compressive strength of concrete at 28 days",3031,0.30,0.00,0.00,0.80,0.00,0.00,0.00,,,,400.0,80.0,"type i",120.0,,,,,67.70,"Bilim C, Ati? C D, Tanyildizi H, et al. Predicting the compressive strength of ground granulated blast furnace slag concrete using artificial neural network[J]. Advances in Engineering Software, 2009, 40(5): 334-340."
18245724,"Compressive strength of concrete at 28 days",3032,0.40,0.00,0.00,0.00,0.00,0.00,0.00,,,,400.0,400.0,"type i",160.0,,,,,63.90,"Bilim C, Ati? C D, Tanyildizi H, et al. Predicting the compressive strength of ground granulated blast furnace slag concrete using artificial neural network[J]. Advances in Engineering Software, 2009, 40(5): 334-340."
18245725,"Compressive strength of concrete at 28 days",3033,0.40,0.00,0.00,0.20,0.00,0.00,0.00,,,,400.0,320.0,"type i",160.0,,,,,66.00,"Bilim C, Ati? C D, Tanyildizi H, et al. Predicting the compressive strength of ground granulated blast furnace slag concrete using artificial neural network[J]. Advances in Engineering Software, 2009, 40(5): 334-340."
18245726,"Compressive strength of concrete at 28 days",3034,0.40,0.00,0.00,0.40,0.00,0.00,0.00,,,,400.0,240.0,"type i",160.0,,,,,66.90,"Bilim C, Ati? C D, Tanyildizi H, et al. Predicting the compressive strength of ground granulated blast furnace slag concrete using artificial neural network[J]. Advances in Engineering Software, 2009, 40(5): 334-340."
18245727,"Compressive strength of concrete at 28 days",3035,0.40,0.00,0.00,0.60,0.00,0.00,0.00,,,,400.0,160.0,"type i",160.0,,,,,61.10,"Bilim C, Ati? C D, Tanyildizi H, et al. Predicting the compressive strength of ground granulated blast furnace slag concrete using artificial neural network[J]. Advances in Engineering Software, 2009, 40(5): 334-340."
18245728,"Compressive strength of concrete at 28 days",3036,0.40,0.00,0.00,0.80,0.00,0.00,0.00,,,,400.0,80.0,"type i",160.0,,,,,53.10,"Bilim C, Ati? C D, Tanyildizi H, et al. Predicting the compressive strength of ground granulated blast furnace slag concrete using artificial neural network[J]. Advances in Engineering Software, 2009, 40(5): 334-340."
18245729,"Compressive strength of concrete at 28 days",3037,0.50,0.00,0.00,0.00,0.00,0.00,0.00,,,,400.0,400.0,"type i",200.0,,,,,51.40,"Bilim C, Ati? C D, Tanyildizi H, et al. Predicting the compressive strength of ground granulated blast furnace slag concrete using artificial neural network[J]. Advances in Engineering Software, 2009, 40(5): 334-340."
18245730,"Compressive strength of concrete at 28 days",3038,0.50,0.00,0.00,0.20,0.00,0.00,0.00,,,,400.0,320.0,"type i",200.0,,,,,52.60,"Bilim C, Ati? C D, Tanyildizi H, et al. Predicting the compressive strength of ground granulated blast furnace slag concrete using artificial neural network[J]. Advances in Engineering Software, 2009, 40(5): 334-340."
18245731,"Compressive strength of concrete at 28 days",3039,0.50,0.00,0.00,0.40,0.00,0.00,0.00,,,,400.0,240.0,"type i",200.0,,,,,51.60,"Bilim C, Ati? C D, Tanyildizi H, et al. Predicting the compressive strength of ground granulated blast furnace slag concrete using artificial neural network[J]. Advances in Engineering Software, 2009, 40(5): 334-340."
18245732,"Compressive strength of concrete at 28 days",3040,0.50,0.00,0.00,0.60,0.00,0.00,0.00,,,,400.0,160.0,"type i",200.0,,,,,40.10,"Bilim C, Ati? C D, Tanyildizi H, et al. Predicting the compressive strength of ground granulated blast furnace slag concrete using artificial neural network[J]. Advances in Engineering Software, 2009, 40(5): 334-340."
18245733,"Compressive strength of concrete at 28 days",3041,0.50,0.00,0.00,0.80,0.00,0.00,0.00,,,,400.0,80.0,"type i",200.0,,,,,25.30,"Bilim C, Ati? C D, Tanyildizi H, et al. Predicting the compressive strength of ground granulated blast furnace slag concrete using artificial neural network[J]. Advances in Engineering Software, 2009, 40(5): 334-340."
18245734,"Compressive strength of concrete at 28 days",3042,0.30,0.00,0.00,0.00,0.00,0.00,0.00,,,,450.0,450.0,"type i",135.0,,,,,80.30,"Bilim C, Ati? C D, Tanyildizi H, et al. Predicting the compressive strength of ground granulated blast furnace slag concrete using artificial neural network[J]. Advances in Engineering Software, 2009, 40(5): 334-340."
18245735,"Compressive strength of concrete at 28 days",3043,0.30,0.00,0.00,0.20,0.00,0.00,0.00,,,,450.0,360.0,"type i",135.0,,,,,81.80,"Bilim C, Ati? C D, Tanyildizi H, et al. Predicting the compressive strength of ground granulated blast furnace slag concrete using artificial neural network[J]. Advances in Engineering Software, 2009, 40(5): 334-340."
18245736,"Compressive strength of concrete at 28 days",3044,0.30,0.00,0.00,0.40,0.00,0.00,0.00,,,,450.0,270.0,"type i",135.0,,,,,83.80,"Bilim C, Ati? C D, Tanyildizi H, et al. Predicting the compressive strength of ground granulated blast furnace slag concrete using artificial neural network[J]. Advances in Engineering Software, 2009, 40(5): 334-340."
18245737,"Compressive strength of concrete at 28 days",3045,0.30,0.00,0.00,0.60,0.00,0.00,0.00,,,,450.0,180.0,"type i",135.0,,,,,80.60,"Bilim C, Ati? C D, Tanyildizi H, et al. Predicting the compressive strength of ground granulated blast furnace slag concrete using artificial neural network[J]. Advances in Engineering Software, 2009, 40(5): 334-340."
18245738,"Compressive strength of concrete at 28 days",3046,0.30,0.00,0.00,0.80,0.00,0.00,0.00,,,,450.0,90.0,"type i",135.0,,,,,66.30,"Bilim C, Ati? C D, Tanyildizi H, et al. Predicting the compressive strength of ground granulated blast furnace slag concrete using artificial neural network[J]. Advances in Engineering Software, 2009, 40(5): 334-340."
18245739,"Compressive strength of concrete at 28 days",3047,0.40,0.00,0.00,0.00,0.00,0.00,0.00,,,,450.0,450.0,"type i",180.0,,,,,64.30,"Bilim C, Ati? C D, Tanyildizi H, et al. Predicting the compressive strength of ground granulated blast furnace slag concrete using artificial neural network[J]. Advances in Engineering Software, 2009, 40(5): 334-340."
18245740,"Compressive strength of concrete at 28 days",3048,0.40,0.00,0.00,0.20,0.00,0.00,0.00,,,,450.0,360.0,"type i",180.0,,,,,73.50,"Bilim C, Ati? C D, Tanyildizi H, et al. Predicting the compressive strength of ground granulated blast furnace slag concrete using artificial neural network[J]. Advances in Engineering Software, 2009, 40(5): 334-340."
18245741,"Compressive strength of concrete at 28 days",3049,0.40,0.00,0.00,0.40,0.00,0.00,0.00,,,,450.0,270.0,"type i",180.0,,,,,66.40,"Bilim C, Ati? C D, Tanyildizi H, et al. Predicting the compressive strength of ground granulated blast furnace slag concrete using artificial neural network[J]. Advances in Engineering Software, 2009, 40(5): 334-340."
18245742,"Compressive strength of concrete at 28 days",3050,0.40,0.00,0.00,0.60,0.00,0.00,0.00,,,,450.0,180.0,"type i",180.0,,,,,61.80,"Bilim C, Ati? C D, Tanyildizi H, et al. Predicting the compressive strength of ground granulated blast furnace slag concrete using artificial neural network[J]. Advances in Engineering Software, 2009, 40(5): 334-340."
18245743,"Compressive strength of concrete at 28 days",3051,0.40,0.00,0.00,0.80,0.00,0.00,0.00,,,,450.0,90.0,"type i",180.0,,,,,46.80,"Bilim C, Ati? C D, Tanyildizi H, et al. Predicting the compressive strength of ground granulated blast furnace slag concrete using artificial neural network[J]. Advances in Engineering Software, 2009, 40(5): 334-340."
18245744,"Compressive strength of concrete at 28 days",3052,0.50,0.00,0.00,0.00,0.00,0.00,0.00,,,,450.0,450.0,"type i",225.0,,,,,48.70,"Bilim C, Ati? C D, Tanyildizi H, et al. Predicting the compressive strength of ground granulated blast furnace slag concrete using artificial neural network[J]. Advances in Engineering Software, 2009, 40(5): 334-340."
18245745,"Compressive strength of concrete at 28 days",3053,0.50,0.00,0.00,0.20,0.00,0.00,0.00,,,,450.0,360.0,"type i",225.0,,,,,50.40,"Bilim C, Ati? C D, Tanyildizi H, et al. Predicting the compressive strength of ground granulated blast furnace slag concrete using artificial neural network[J]. Advances in Engineering Software, 2009, 40(5): 334-340."
18245746,"Compressive strength of concrete at 28 days",3054,0.50,0.00,0.00,0.40,0.00,0.00,0.00,,,,450.0,270.0,"type i",225.0,,,,,49.30,"Bilim C, Ati? C D, Tanyildizi H, et al. Predicting the compressive strength of ground granulated blast furnace slag concrete using artificial neural network[J]. Advances in Engineering Software, 2009, 40(5): 334-340."
18245747,"Compressive strength of concrete at 28 days",3055,0.50,0.00,0.00,0.60,0.00,0.00,0.00,,,,450.0,180.0,"type i",225.0,,,,,39.50,"Bilim C, Ati? C D, Tanyildizi H, et al. Predicting the compressive strength of ground granulated blast furnace slag concrete using artificial neural network[J]. Advances in Engineering Software, 2009, 40(5): 334-340."
18245748,"Compressive strength of concrete at 28 days",3056,0.50,0.00,0.00,0.80,0.00,0.00,0.00,,,,450.0,90.0,"type i",225.0,,,,,27.70,"Bilim C, Ati? C D, Tanyildizi H, et al. Predicting the compressive strength of ground granulated blast furnace slag concrete using artificial neural network[J]. Advances in Engineering Software, 2009, 40(5): 334-340."
18245749,"Compressive strength of concrete at 28 days",3057,0.30,0.28,0.00,0.37,0.00,0.00,0.00,647.7,1000,0.39,570.0,200.0,,160.0,,,,,65.63,"Yeh I C. Modeling of strength of high-performance concrete using artificial neural networks[J]. Cement and Concrete research, 1998, 28(12): 1797-1808."
18245750,"Compressive strength of concrete at 28 days",3058,0.40,0.30,0.00,0.32,0.00,0.00,0.00,746.3,950,0.44,471.0,180.0,,180.0,,,,,45.64,"Yeh I C. Modeling of strength of high-performance concrete using artificial neural networks[J]. Cement and Concrete research, 1998, 28(12): 1797-1808."
18245751,"Compressive strength of concrete at 28 days",3059,0.50,0.29,0.00,0.32,0.00,0.00,0.00,805.5,900,0.47,413.0,160.0,,200.0,,,,,37.15,"Yeh I C. Modeling of strength of high-performance concrete using artificial neural networks[J]. Cement and Concrete research, 1998, 28(12): 1797-1808."
18245752,"Compressive strength of concrete at 28 days",3060,0.60,0.28,0.00,0.29,0.00,0.00,0.00,889.8,850,0.51,358.0,155.0,,210.0,,,,,30.53,"Yeh I C. Modeling of strength of high-performance concrete using artificial neural networks[J]. Cement and Concrete research, 1998, 28(12): 1797-1808."
18245753,"Compressive strength of concrete at 28 days",3061,0.70,0.25,0.00,0.28,0.00,0.00,0.00,956,800,0.54,320.0,150.0,,220.0,,,,,22.27,"Yeh I C. Modeling of strength of high-performance concrete using artificial neural networks[J]. Cement and Concrete research, 1998, 28(12): 1797-1808."
18245754,"Compressive strength of concrete at 28 days",3062,0.34,0.00,0.00,0.00,0.00,0.00,0.00,600,1200,0.33,400.0,400.0,NPC,136.0,,,,自养,60.75,"Ati? C D. Strength properties of high-volume fly ash roller compacted and workable concrete, and influence of curing condition[J]. Cement and Concrete Research, 2005, 35(6): 1112-1121."
18245755,"Compressive strength of concrete at 28 days",3063,0.32,0.00,0.00,0.00,0.00,0.00,0.00,600.0,1200,0.33,400.0,400.0,NPC,128.0,,,,自养,64.95,"Ati? C D. Strength properties of high-volume fly ash roller compacted and workable concrete, and influence of curing condition[J]. Cement and Concrete Research, 2005, 35(6): 1112-1121."
18245756,"Compressive strength of concrete at 28 days",3064,0.28,0.70,0.00,0.00,0.00,0.00,0.00,600.0,1200,0.33,400.0,120.0,NPC,112.0,,,,自养,33.25,"Ati? C D. Strength properties of high-volume fly ash roller compacted and workable concrete, and influence of curing condition[J]. Cement and Concrete Research, 2005, 35(6): 1112-1121."
18245757,"Compressive strength of concrete at 28 days",3065,0.29,0.70,0.00,0.00,0.00,0.00,0.00,600.0,1200,0.33,400.0,120.0,NPC,116.0,,,,自养,30.55,"Ati? C D. Strength properties of high-volume fly ash roller compacted and workable concrete, and influence of curing condition[J]. Cement and Concrete Research, 2005, 35(6): 1112-1121."
18245758,"Compressive strength of concrete at 28 days",3066,0.33,0.50,0.00,0.00,0.00,0.00,0.00,600,1200,0.33,400.0,200.0,NPC,132.0,,,,自养,57.00,"Ati? C D. Strength properties of high-volume fly ash roller compacted and workable concrete, and influence of curing condition[J]. Cement and Concrete Research, 2005, 35(6): 1112-1121."
18245759,"Compressive strength of concrete at 28 days",3067,0.30,0.50,0.00,0.00,0.00,0.00,0.00,600,1200,0.33,400.0,200.0,NPC,120.0,,,,自养,66.55,"Ati? C D. Strength properties of high-volume fly ash roller compacted and workable concrete, and influence of curing condition[J]. Cement and Concrete Research, 2005, 35(6): 1112-1121."
18245760,"Compressive strength of concrete at 28 days",3068,0.43,0.70,0.00,0.00,0.00,0.00,0.00,600,1200,0.33,400.0,120.0,NPC,172.0,,,,自养,21.10,"Ati? C D. Strength properties of high-volume fly ash roller compacted and workable concrete, and influence of curing condition[J]. Cement and Concrete Research, 2005, 35(6): 1112-1121."
18245761,"Compressive strength of concrete at 28 days",3069,0.40,0.70,0.00,0.00,0.00,0.00,0.00,600,1200,0.33,400.0,120.0,NPC,160.0,,,,自养,22.60,"Ati? C D. Strength properties of high-volume fly ash roller compacted and workable concrete, and influence of curing condition[J]. Cement and Concrete Research, 2005, 35(6): 1112-1121."
18245762,"Compressive strength of concrete at 28 days",3070,0.43,0.50,0.00,0.00,0.00,0.00,0.00,600,1200,0.33,400.0,200.0,NPC,172.0,,,,自养,36.60,"Ati? C D. Strength properties of high-volume fly ash roller compacted and workable concrete, and influence of curing condition[J]. Cement and Concrete Research, 2005, 35(6): 1112-1121."
18245763,"Compressive strength of concrete at 28 days",3071,0.39,0.50,0.00,0.00,0.00,0.00,0.00,600,1200,0.33,400.0,200.0,NPC,156.0,,,,自养,45.85,"Ati? C D. Strength properties of high-volume fly ash roller compacted and workable concrete, and influence of curing condition[J]. Cement and Concrete Research, 2005, 35(6): 1112-1121."
18245764,"Compressive strength of concrete at 28 days",3072,0.34,0.00,0.00,0.00,0.00,0.00,0.00,600,1200,0.33,400.0,400.0,NPC,136.0,,,,水养,62.66,"Ati? C D. Strength properties of high-volume fly ash roller compacted and workable concrete, and influence of curing condition[J]. Cement and Concrete Research, 2005, 35(6): 1112-1121."
18245765,"Compressive strength of concrete at 28 days",3073,0.32,0.00,0.00,0.00,0.00,0.00,0.00,600.0,1200,0.33,400.0,400.0,NPC,128.0,,,,水养,69.12,"Ati? C D. Strength properties of high-volume fly ash roller compacted and workable concrete, and influence of curing condition[J]. Cement and Concrete Research, 2005, 35(6): 1112-1121."
18245766,"Compressive strength of concrete at 28 days",3074,0.28,0.70,0.00,0.00,0.00,0.00,0.00,600.0,1200,0.33,400.0,120.0,NPC,112.0,,,,水养,43.10,"Ati? C D. Strength properties of high-volume fly ash roller compacted and workable concrete, and influence of curing condition[J]. Cement and Concrete Research, 2005, 35(6): 1112-1121."
18245767,"Compressive strength of concrete at 28 days",3075,0.29,0.70,0.00,0.00,0.00,0.00,0.00,600.0,1200,0.33,400.0,120.0,NPC,116.0,,,,水养,34.10,"Ati? C D. Strength properties of high-volume fly ash roller compacted and workable concrete, and influence of curing condition[J]. Cement and Concrete Research, 2005, 35(6): 1112-1121."
18245768,"Compressive strength of concrete at 28 days",3076,0.33,0.50,0.00,0.00,0.00,0.00,0.00,600,1200,0.33,400.0,200.0,NPC,132.0,,,,水养,63.50,"Ati? C D. Strength properties of high-volume fly ash roller compacted and workable concrete, and influence of curing condition[J]. Cement and Concrete Research, 2005, 35(6): 1112-1121."
18245769,"Compressive strength of concrete at 28 days",3077,0.30,0.50,0.00,0.00,0.00,0.00,0.00,600,1200,0.33,400.0,200.0,NPC,120.0,,,,水养,70.30,"Ati? C D. Strength properties of high-volume fly ash roller compacted and workable concrete, and influence of curing condition[J]. Cement and Concrete Research, 2005, 35(6): 1112-1121."
18245770,"Compressive strength of concrete at 28 days",3078,0.43,0.70,0.00,0.00,0.00,0.00,0.00,600,1200,0.33,400.0,120.0,NPC,172.0,,,,水养,19.34,"Ati? C D. Strength properties of high-volume fly ash roller compacted and workable concrete, and influence of curing condition[J]. Cement and Concrete Research, 2005, 35(6): 1112-1121."
18245771,"Compressive strength of concrete at 28 days",3079,0.40,0.70,0.00,0.00,0.00,0.00,0.00,600,1200,0.33,400.0,120.0,NPC,160.0,,,,水养,22.94,"Ati? C D. Strength properties of high-volume fly ash roller compacted and workable concrete, and influence of curing condition[J]. Cement and Concrete Research, 2005, 35(6): 1112-1121."
18245772,"Compressive strength of concrete at 28 days",3080,0.43,0.50,0.00,0.00,0.00,0.00,0.00,600,1200,0.33,400.0,200.0,NPC,172.0,,,,水养,41.15,"Ati? C D. Strength properties of high-volume fly ash roller compacted and workable concrete, and influence of curing condition[J]. Cement and Concrete Research, 2005, 35(6): 1112-1121."
18245773,"Compressive strength of concrete at 28 days",3081,0.39,0.50,0.00,0.00,0.00,0.00,0.00,600,1200,0.33,400.0,200.0,NPC,156.0,,,,水养,49.60,"Ati? C D. Strength properties of high-volume fly ash roller compacted and workable concrete, and influence of curing condition[J]. Cement and Concrete Research, 2005, 35(6): 1112-1121."
18245774,"Compressive strength of concrete at 28 days",3082,0.35,0.00,0.00,0.00,0.00,0.00,0.00,740,1035,0.42,350.0,350.0,"type i",167.5,φ100*200,,,,43.60,"Demirbo?a R, Türkmen ?, Karakoc M B. Relationship between ultrasonic velocity and compressive strength for high-volume mineral-admixtured concrete[J]. Cement and concrete research, 2004, 34(12): 2329-2336."
18245775,"Compressive strength of concrete at 28 days",3083,0.35,0.50,0.00,0.00,0.00,0.00,0.00,740,1035,0.42,350.0,175.0,"type i",167.5,φ100*200,,,,20.90,"Demirbo?a R, Türkmen ?, Karakoc M B. Relationship between ultrasonic velocity and compressive strength for high-volume mineral-admixtured concrete[J]. Cement and concrete research, 2004, 34(12): 2329-2336."
18245776,"Compressive strength of concrete at 28 days",3084,0.35,0.60,0.00,0.00,0.00,0.00,0.00,740,1035,0.42,350.0,140.0,"type i",167.5,φ100*200,,,,13.80,"Demirbo?a R, Türkmen ?, Karakoc M B. Relationship between ultrasonic velocity and compressive strength for high-volume mineral-admixtured concrete[J]. Cement and concrete research, 2004, 34(12): 2329-2336."
18245777,"Compressive strength of concrete at 28 days",3085,0.35,0.70,0.00,0.00,0.00,0.00,0.00,740,1035,0.42,350.0,105.0,"type i",167.5,φ100*200,,,,9.70,"Demirbo?a R, Türkmen ?, Karakoc M B. Relationship between ultrasonic velocity and compressive strength for high-volume mineral-admixtured concrete[J]. Cement and concrete research, 2004, 34(12): 2329-2336."
18245778,"Compressive strength of concrete at 28 days",3086,0.35,0.00,0.00,0.50,0.00,0.00,0.00,740,1035,0.42,350.0,175.0,"type i",167.5,φ100*200,,,,35.00,"Demirbo?a R, Türkmen ?, Karakoc M B. Relationship between ultrasonic velocity and compressive strength for high-volume mineral-admixtured concrete[J]. Cement and concrete research, 2004, 34(12): 2329-2336."
18245779,"Compressive strength of concrete at 28 days",3087,0.35,0.00,0.00,0.60,0.00,0.00,0.00,740,1035,0.42,350.0,140.0,"type i",167.5,φ100*200,,,,32.30,"Demirbo?a R, Türkmen ?, Karakoc M B. Relationship between ultrasonic velocity and compressive strength for high-volume mineral-admixtured concrete[J]. Cement and concrete research, 2004, 34(12): 2329-2336."
18245780,"Compressive strength of concrete at 28 days",3088,0.35,0.00,0.00,0.70,0.00,0.00,0.00,740,1035,0.42,350.0,105.0,"type i",167.5,φ100*200,,,,26.40,"Demirbo?a R, Türkmen ?, Karakoc M B. Relationship between ultrasonic velocity and compressive strength for high-volume mineral-admixtured concrete[J]. Cement and concrete research, 2004, 34(12): 2329-2336."
18245781,"Compressive strength of concrete at 28 days",3089,0.35,0.25,0.00,0.25,0.00,0.00,0.00,740,1035,0.42,350.0,175.0,"type i",167.5,φ100*200,,,,33.40,"Demirbo?a R, Türkmen ?, Karakoc M B. Relationship between ultrasonic velocity and compressive strength for high-volume mineral-admixtured concrete[J]. Cement and concrete research, 2004, 34(12): 2329-2336."
18245782,"Compressive strength of concrete at 28 days",3090,0.35,0.30,0.00,0.30,0.00,0.00,0.00,740,1035,0.42,350.0,140.0,"type i",167.5,φ100*200,,,,30.90,"Demirbo?a R, Türkmen ?, Karakoc M B. Relationship between ultrasonic velocity and compressive strength for high-volume mineral-admixtured concrete[J]. Cement and concrete research, 2004, 34(12): 2329-2336."
18245783,"Compressive strength of concrete at 28 days",3091,0.35,0.35,0.00,0.35,0.00,0.00,0.00,740,1035,0.42,350.0,105.0,"type i",167.5,φ100*200,,,,25.30,"Demirbo?a R, Türkmen ?, Karakoc M B. Relationship between ultrasonic velocity and compressive strength for high-volume mineral-admixtured concrete[J]. Cement and concrete research, 2004, 34(12): 2329-2336."
18245784,"Compressive strength of concrete at 28 days",3092,0.50,0.00,0.00,0.00,0.00,0.00,0.00,768,1153,0.40,331.0,331.0,"type i",165.0,φ100*200,,,,40.10,"Bouzoubaa N, Fournier B. Optimization of fly ash content in concrete: Part I: Non-air-entrained concrete made without superplasticizer[J]. Cement and Concrete Research, 2003, 33(7): 1029-1037."
18245785,"Compressive strength of concrete at 28 days",3093,0.53,0.30,0.00,0.00,0.00,0.00,0.00,786,1178,0.40,295.7,207.0,"type i",157.0,φ100*200,,,,42.50,"Bouzoubaa N, Fournier B. Optimization of fly ash content in concrete: Part I: Non-air-entrained concrete made without superplasticizer[J]. Cement and Concrete Research, 2003, 33(7): 1029-1037."
18245786,"Compressive strength of concrete at 28 days",3094,0.46,0.50,0.00,0.00,0.00,0.00,0.00,797,1195,0.40,300.0,150.0,"type i",139.0,φ100*200,,,,41.80,"Bouzoubaa N, Fournier B. Optimization of fly ash content in concrete: Part I: Non-air-entrained concrete made without superplasticizer[J]. Cement and Concrete Research, 2003, 33(7): 1029-1037."
18245787,"Compressive strength of concrete at 28 days",3095,0.42,0.30,0.00,0.00,0.00,0.00,0.00,746,1118,0.40,390.0,273.0,"type i",163.0,φ100*200,,,,56.00,"Bouzoubaa N, Fournier B. Optimization of fly ash content in concrete: Part I: Non-air-entrained concrete made without superplasticizer[J]. Cement and Concrete Research, 2003, 33(7): 1029-1037."
18245788,"Compressive strength of concrete at 28 days",3096,0.38,0.50,0.00,0.00,0.00,0.00,0.00,744,1114,0.40,404.0,202.0,"type i",155.0,φ100*200,,,,55.70,"Bouzoubaa N, Fournier B. Optimization of fly ash content in concrete: Part I: Non-air-entrained concrete made without superplasticizer[J]. Cement and Concrete Research, 2003, 33(7): 1029-1037."
18245789,"Compressive strength of concrete at 28 days",3097,0.43,0.40,0.00,0.00,0.00,0.00,0.00,768,1152,0.40,356.7,214.0,"type i",154.0,φ100*200,,,,52.70,"Bouzoubaa N, Fournier B. Optimization of fly ash content in concrete: Part I: Non-air-entrained concrete made without superplasticizer[J]. Cement and Concrete Research, 2003, 33(7): 1029-1037."
18245790,"Compressive strength of concrete at 28 days",3098,0.43,0.40,0.00,0.00,0.00,0.00,0.00,763,1146,0.40,355.0,213.0,"type i",153.0,φ100*200,,,,53.00,"Bouzoubaa N, Fournier B. Optimization of fly ash content in concrete: Part I: Non-air-entrained concrete made without superplasticizer[J]. Cement and Concrete Research, 2003, 33(7): 1029-1037."
18245791,"Compressive strength of concrete at 28 days",3099,0.43,0.40,0.00,0.00,0.00,0.00,0.00,763,1146,0.40,355.0,213.0,"type i",153.0,φ100*200,,,,53.40,"Bouzoubaa N, Fournier B. Optimization of fly ash content in concrete: Part I: Non-air-entrained concrete made without superplasticizer[J]. Cement and Concrete Research, 2003, 33(7): 1029-1037."
18245792,"Compressive strength of concrete at 28 days",3100,0.43,0.40,0.00,0.00,0.00,0.00,0.00,763,1146,0.40,355.0,213.0,"type i",153.0,φ100*200,,,,50.60,"Bouzoubaa N, Fournier B. Optimization of fly ash content in concrete: Part I: Non-air-entrained concrete made without superplasticizer[J]. Cement and Concrete Research, 2003, 33(7): 1029-1037."
18245793,"Compressive strength of concrete at 28 days",3101,0.52,0.30,0.00,0.00,0.00,0.00,0.00,781,1172,0.40,304.3,213.0,"type i",159.0,φ100*200,,,,35.90,"Bouzoubaa N, Fournier B. Optimization of fly ash content in concrete: Part I: Non-air-entrained concrete made without superplasticizer[J]. Cement and Concrete Research, 2003, 33(7): 1029-1037."
18245794,"Compressive strength of concrete at 28 days",3102,0.50,0.50,0.00,0.00,0.00,0.00,0.00,792,1187,0.40,300.0,150.0,"type i",151.0,φ100*200,,,,28.00,"Bouzoubaa N, Fournier B. Optimization of fly ash content in concrete: Part I: Non-air-entrained concrete made without superplasticizer[J]. Cement and Concrete Research, 2003, 33(7): 1029-1037."
18245795,"Compressive strength of concrete at 28 days",3103,0.44,0.30,0.00,0.00,0.00,0.00,0.00,742,1109,0.40,391.4,274.0,"type i",174.0,φ100*200,,,,44.60,"Bouzoubaa N, Fournier B. Optimization of fly ash content in concrete: Part I: Non-air-entrained concrete made without superplasticizer[J]. Cement and Concrete Research, 2003, 33(7): 1029-1037."
18245796,"Compressive strength of concrete at 28 days",3104,0.39,0.50,0.00,0.00,0.00,0.00,0.00,745,1116,0.40,408.0,204.0,"type i",161.0,φ100*200,,,,43.80,"Bouzoubaa N, Fournier B. Optimization of fly ash content in concrete: Part I: Non-air-entrained concrete made without superplasticizer[J]. Cement and Concrete Research, 2003, 33(7): 1029-1037."
18245797,"Compressive strength of concrete at 28 days",3105,0.44,0.40,0.00,0.00,0.00,0.00,0.00,768,1149,0.40,358.3,215.0,"type i",157.0,φ100*200,,,,42.00,"Bouzoubaa N, Fournier B. Optimization of fly ash content in concrete: Part I: Non-air-entrained concrete made without superplasticizer[J]. Cement and Concrete Research, 2003, 33(7): 1029-1037."
18245798,"Compressive strength of concrete at 28 days",3106,0.44,0.40,0.00,0.00,0.00,0.00,0.00,768,1149,0.40,358.3,215.0,"type i",157.0,φ100*200,,,,42.50,"Bouzoubaa N, Fournier B. Optimization of fly ash content in concrete: Part I: Non-air-entrained concrete made without superplasticizer[J]. Cement and Concrete Research, 2003, 33(7): 1029-1037."
18245799,"Compressive strength of concrete at 28 days",3107,0.46,0.40,0.00,0.00,0.00,0.00,0.00,767,1150,0.40,351.7,211.0,"type i",162.0,φ100*200,,,,39.00,"Bouzoubaa N, Fournier B. Optimization of fly ash content in concrete: Part I: Non-air-entrained concrete made without superplasticizer[J]. Cement and Concrete Research, 2003, 33(7): 1029-1037."
18245800,"Compressive strength of concrete at 28 days",3108,0.44,0.40,0.00,0.00,0.00,0.00,0.00,768,1149,0.40,358.3,215.0,"type i",157.0,φ100*200,,,,43.50,"Bouzoubaa N, Fournier B. Optimization of fly ash content in concrete: Part I: Non-air-entrained concrete made without superplasticizer[J]. Cement and Concrete Research, 2003, 33(7): 1029-1037."
18245801,"Compressive strength of concrete at 28 days",3109,0.54,0.00,0.00,0.00,0.00,0.00,0.00,962,759,0.56,396.0,396.0,"type i",214.0,φ100*200,,,,44.10,"Yen T, Hsu T H, Liu Y W, et al. Influence of class F fly ash on the abrasion–erosion resistance of high-strength concrete[J]. Construction and Building Materials, 2007, 21(2): 458-463."
18245802,"Compressive strength of concrete at 28 days",3110,0.45,0.00,0.00,0.00,0.00,0.00,0.00,891,793,0.53,471.0,471.0,"type i",212.0,φ100*200,,,,52.30,"Yen T, Hsu T H, Liu Y W, et al. Influence of class F fly ash on the abrasion–erosion resistance of high-strength concrete[J]. Construction and Building Materials, 2007, 21(2): 458-463."
