Repository: pierluigiUNIVPM/Concrete-Strenght

File: Compressive strength of concrete at 28 days - 611.csv (part 21 of 25)
18242703,"Compressive strength of concrete at 28 days",11,0.35,0.25,0.00,0.00,0.00,0.00,0.00,850,1250,0.40,485.0,364.0,po42.5,170.0,100,×0.95,GB50081,标养,58.10,"王能. 不同养护条件对粉煤灰混凝土抗碳化性能的影响[D]. 浙江工业大学, 2014."
18242704,"Compressive strength of concrete at 28 days",12,0.35,0.35,0.00,0.00,0.00,0.00,0.00,850,1250,0.40,485.0,315.0,po42.5,170.0,100,×0.95,GB50081,标养,50.60,"王能. 不同养护条件对粉煤灰混凝土抗碳化性能的影响[D]. 浙江工业大学, 2014."
18242705,"Compressive strength of concrete at 28 days",13,0.50,0.00,0.00,0.00,0.00,0.00,0.00,730,1100,0.40,380.0,380.0,po42.5,190.0,100,,GB50081,标养,35.60,"邱洪林, 叶青. 早期标准养护时间对普通混凝土抗碳化能力的影响[J]. 浙江工业大学学报, 2008, 36(4): 436-440."
18242706,"Compressive strength of concrete at 28 days",14,0.50,0.00,0.00,0.00,0.00,0.00,0.00,730,1100,0.40,380.0,380.0,po42.5,190.0,100,,GB50081,标养,36.50,"邱洪林, 叶青. 早期标准养护时间对普通混凝土抗碳化能力的影响[J]. 浙江工业大学学报, 2008, 36(4): 436-440."
18245803,"Compressive strength of concrete at 28 days",3111,0.33,0.00,0.00,0.00,0.00,0.00,0.00,710,1000,0.42,530.0,530.0,"type i",175.0,φ100*200,,,,75.50,"Yen T, Hsu T H, Liu Y W, et al. Influence of class F fly ash on the abrasion–erosion resistance of high-strength concrete[J]. Construction and Building Materials, 2007, 21(2): 458-463."
18245804,"Compressive strength of concrete at 28 days",3112,0.28,0.00,0.00,0.00,0.00,0.00,0.00,590,1008,0.37,643.0,643.0,"type i",180.0,φ100*200,,,,84.20,"Yen T, Hsu T H, Liu Y W, et al. Influence of class F fly ash on the abrasion–erosion resistance of high-strength concrete[J]. Construction and Building Materials, 2007, 21(2): 458-463."
18245805,"Compressive strength of concrete at 28 days",3113,0.54,0.15,0.00,0.00,0.00,0.00,0.00,925,759,0.55,396.5,337.0,"type i",214.0,φ100*200,,,,39.90,"Yen T, Hsu T H, Liu Y W, et al. Influence of class F fly ash on the abrasion–erosion resistance of high-strength concrete[J]. Construction and Building Materials, 2007, 21(2): 458-463."
18245806,"Compressive strength of concrete at 28 days",3114,0.45,0.15,0.00,0.00,0.00,0.00,0.00,842,812,0.51,456.5,388.0,"type i",205.0,φ100*200,,,,48.50,"Yen T, Hsu T H, Liu Y W, et al. Influence of class F fly ash on the abrasion–erosion resistance of high-strength concrete[J]. Construction and Building Materials, 2007, 21(2): 458-463."
18245807,"Compressive strength of concrete at 28 days",3115,0.33,0.15,0.00,0.00,0.00,0.00,0.00,681,1000,0.41,529.4,450.0,"type i",175.0,φ100*200,,,,78.60,"Yen T, Hsu T H, Liu Y W, et al. Influence of class F fly ash on the abrasion–erosion resistance of high-strength concrete[J]. Construction and Building Materials, 2007, 21(2): 458-463."
18245808,"Compressive strength of concrete at 28 days",3116,0.28,0.15,0.00,0.00,0.00,0.00,0.00,600,980,0.38,635.3,540.0,"type i",178.0,φ100*200,,,,82.90,"Yen T, Hsu T H, Liu Y W, et al. Influence of class F fly ash on the abrasion–erosion resistance of high-strength concrete[J]. Construction and Building Materials, 2007, 21(2): 458-463."
18245809,"Compressive strength of concrete at 28 days",3117,0.54,0.20,0.00,0.00,0.00,0.00,0.00,911,748,0.55,403.8,323.0,"type i",218.0,φ100*200,,,,32.80,"Yen T, Hsu T H, Liu Y W, et al. Influence of class F fly ash on the abrasion–erosion resistance of high-strength concrete[J]. Construction and Building Materials, 2007, 21(2): 458-463."
18245810,"Compressive strength of concrete at 28 days",3118,0.45,0.20,0.00,0.00,0.00,0.00,0.00,823,800,0.51,466.3,373.0,"type i",211.0,φ100*200,,,,47.90,"Yen T, Hsu T H, Liu Y W, et al. Influence of class F fly ash on the abrasion–erosion resistance of high-strength concrete[J]. Construction and Building Materials, 2007, 21(2): 458-463."
18245811,"Compressive strength of concrete at 28 days",3119,0.33,0.20,0.00,0.00,0.00,0.00,0.00,600,915,0.40,612.5,490.0,"type i",203.0,φ100*200,,,,63.30,"Yen T, Hsu T H, Liu Y W, et al. Influence of class F fly ash on the abrasion–erosion resistance of high-strength concrete[J]. Construction and Building Materials, 2007, 21(2): 458-463."
18245812,"Compressive strength of concrete at 28 days",3120,0.28,0.20,0.00,0.00,0.00,0.00,0.00,431,920,0.32,762.5,610.0,"type i",214.0,φ100*200,,,,75.80,"Yen T, Hsu T H, Liu Y W, et al. Influence of class F fly ash on the abrasion–erosion resistance of high-strength concrete[J]. Construction and Building Materials, 2007, 21(2): 458-463."
18245813,"Compressive strength of concrete at 28 days",3121,0.54,0.25,0.00,0.00,0.00,0.00,0.00,905,743,0.55,408.0,306.0,"type i",220.0,φ100*200,,,,33.70,"Yen T, Hsu T H, Liu Y W, et al. Influence of class F fly ash on the abrasion–erosion resistance of high-strength concrete[J]. Construction and Building Materials, 2007, 21(2): 458-463."
18245814,"Compressive strength of concrete at 28 days",3122,0.45,0.25,0.00,0.00,0.00,0.00,0.00,815,786,0.51,477.3,358.0,"type i",214.0,φ100*200,,,,46.30,"Yen T, Hsu T H, Liu Y W, et al. Influence of class F fly ash on the abrasion–erosion resistance of high-strength concrete[J]. Construction and Building Materials, 2007, 21(2): 458-463."
18245815,"Compressive strength of concrete at 28 days",3123,0.33,0.25,0.00,0.00,0.00,0.00,0.00,621,941,0.40,581.3,436.0,"type i",192.0,φ100*200,,,,64.40,"Yen T, Hsu T H, Liu Y W, et al. Influence of class F fly ash on the abrasion–erosion resistance of high-strength concrete[J]. Construction and Building Materials, 2007, 21(2): 458-463."
18245816,"Compressive strength of concrete at 28 days",3124,0.28,0.25,0.00,0.00,0.00,0.00,0.00,425,906,0.32,768.0,576.0,"type i",214.0,φ100*200,,,,74.50,"Yen T, Hsu T H, Liu Y W, et al. Influence of class F fly ash on the abrasion–erosion resistance of high-strength concrete[J]. Construction and Building Materials, 2007, 21(2): 458-463."
18245817,"Compressive strength of concrete at 28 days",3125,0.54,0.30,0.00,0.00,0.00,0.00,0.00,905,774,0.54,392.9,275.0,"type i",212.0,φ100*200,,,,30.40,"Yen T, Hsu T H, Liu Y W, et al. Influence of class F fly ash on the abrasion–erosion resistance of high-strength concrete[J]. Construction and Building Materials, 2007, 21(2): 458-463."
18245818,"Compressive strength of concrete at 28 days",3126,0.45,0.30,0.00,0.00,0.00,0.00,0.00,846,821,0.51,445.7,312.0,"type i",200.0,φ100*200,,,,40.50,"Yen T, Hsu T H, Liu Y W, et al. Influence of class F fly ash on the abrasion–erosion resistance of high-strength concrete[J]. Construction and Building Materials, 2007, 21(2): 458-463."
18245819,"Compressive strength of concrete at 28 days",3127,0.33,0.30,0.00,0.00,0.00,0.00,0.00,618,937,0.40,580.0,406.0,"type i",191.0,φ100*200,,,,62.50,"Yen T, Hsu T H, Liu Y W, et al. Influence of class F fly ash on the abrasion–erosion resistance of high-strength concrete[J]. Construction and Building Materials, 2007, 21(2): 458-463."
18245820,"Compressive strength of concrete at 28 days",3128,0.28,0.30,0.00,0.00,0.00,0.00,0.00,448,1001,0.31,690.0,483.0,"type i",193.0,φ100*200,,,,72.50,"Yen T, Hsu T H, Liu Y W, et al. Influence of class F fly ash on the abrasion–erosion resistance of high-strength concrete[J]. Construction and Building Materials, 2007, 21(2): 458-463."
18245821,"Compressive strength of concrete at 28 days",3129,0.43,0.00,0.00,0.00,0.00,0.00,0.00,740.0,1110,0.40,396.0,396.0,"type i",170.0,φ100*200,,,,50.70,"Jiang L H, Malhotra V M. Reduction in water demand of non-air-entrained concrete incorporating large volumes of fly ash[J]. Cement and Concrete Research, 2000, 30(11): 1785-1789."
18245822,"Compressive strength of concrete at 28 days",3130,0.38,0.55,0.00,0.00,0.00,0.00,0.00,742.0,1113,0.40,402.2,181.0,"type i",151.0,φ100*200,,,,34.90,"Jiang L H, Malhotra V M. Reduction in water demand of non-air-entrained concrete incorporating large volumes of fly ash[J]. Cement and Concrete Research, 2000, 30(11): 1785-1789."
18245823,"Compressive strength of concrete at 28 days",3131,0.39,0.55,0.00,0.00,0.00,0.00,0.00,745.0,1117,0.40,400.0,180.0,"type i",155.0,φ100*200,,,,32.70,"Jiang L H, Malhotra V M. Reduction in water demand of non-air-entrained concrete incorporating large volumes of fly ash[J]. Cement and Concrete Research, 2000, 30(11): 1785-1789."
18245824,"Compressive strength of concrete at 28 days",3132,0.37,0.55,0.00,0.00,0.00,0.00,0.00,726.0,1089,0.40,400.0,180.0,"type i",146.0,φ100*200,,,,53.00,"Jiang L H, Malhotra V M. Reduction in water demand of non-air-entrained concrete incorporating large volumes of fly ash[J]. Cement and Concrete Research, 2000, 30(11): 1785-1789."
18245825,"Compressive strength of concrete at 28 days",3133,0.35,0.55,0.00,0.00,0.00,0.00,0.00,727.0,1090,0.40,404.4,182.0,"type i",140.0,φ100*200,,,,42.90,"Jiang L H, Malhotra V M. Reduction in water demand of non-air-entrained concrete incorporating large volumes of fly ash[J]. Cement and Concrete Research, 2000, 30(11): 1785-1789."
18245826,"Compressive strength of concrete at 28 days",3134,0.34,0.55,0.00,0.00,0.00,0.00,0.00,749.0,1124,0.40,404.4,182.0,"type i",138.0,φ100*200,,,,55.80,"Jiang L H, Malhotra V M. Reduction in water demand of non-air-entrained concrete incorporating large volumes of fly ash[J]. Cement and Concrete Research, 2000, 30(11): 1785-1789."
18245827,"Compressive strength of concrete at 28 days",3135,0.38,0.55,0.00,0.00,0.00,0.00,0.00,740.0,1110,0.40,402.2,181.0,"type i",154.0,φ100*200,,,,31.80,"Jiang L H, Malhotra V M. Reduction in water demand of non-air-entrained concrete incorporating large volumes of fly ash[J]. Cement and Concrete Research, 2000, 30(11): 1785-1789."
18245828,"Compressive strength of concrete at 28 days",3136,0.38,0.55,0.00,0.00,0.00,0.00,0.00,731.0,1097,0.40,397.8,179.0,"type i",152.0,φ100*200,,,,30.70,"Jiang L H, Malhotra V M. Reduction in water demand of non-air-entrained concrete incorporating large volumes of fly ash[J]. Cement and Concrete Research, 2000, 30(11): 1785-1789."
18245829,"Compressive strength of concrete at 28 days",3137,0.34,0.55,0.00,0.00,0.00,0.00,0.00,749.0,1124,0.40,404.4,182.0,"type i",137.0,φ100*200,,,,47.50,"Jiang L H, Malhotra V M. Reduction in water demand of non-air-entrained concrete incorporating large volumes of fly ash[J]. Cement and Concrete Research, 2000, 30(11): 1785-1789."
18245830,"Compressive strength of concrete at 28 days",3138,0.88,0.00,0.00,0.00,0.00,0.00,0.00,732,1111,0.40,250.0,250.0,"cem I 42.5",219.0,150,,,,22.70,"Oner A, Akyuz S. An experimental study on optimum usage of GGBS for the compressive strength of concrete[J]. Cement and concrete composites, 2007, 29(6): 505-514."
18245831,"Compressive strength of concrete at 28 days",3139,1.19,0.00,0.00,0.00,0.00,0.00,0.00,768,1166,0.40,175.0,175.0,"cem I 42.5",209.0,150,,,,13.00,"Oner A, Akyuz S. An experimental study on optimum usage of GGBS for the compressive strength of concrete[J]. Cement and concrete composites, 2007, 29(6): 505-514."
18245832,"Compressive strength of concrete at 28 days",3140,1.01,0.00,0.00,0.18,0.00,0.00,0.00,748,1135,0.40,212.4,175.0,"cem I 42.5",215.0,150,,,,18.10,"Oner A, Akyuz S. An experimental study on optimum usage of GGBS for the compressive strength of concrete[J]. Cement and concrete composites, 2007, 29(6): 505-514."
18245833,"Compressive strength of concrete at 28 days",3141,0.87,0.00,0.00,0.30,0.00,0.00,0.00,731,1109,0.40,250.0,175.0,"cem I 42.5",218.0,150,,,,23.50,"Oner A, Akyuz S. An experimental study on optimum usage of GGBS for the compressive strength of concrete[J]. Cement and concrete composites, 2007, 29(6): 505-514."
18245834,"Compressive strength of concrete at 28 days",3142,0.74,0.00,0.00,0.42,0.00,0.00,0.00,707,1073,0.40,301.7,175.0,"cem I 42.5",223.0,150,,,,27.00,"Oner A, Akyuz S. An experimental study on optimum usage of GGBS for the compressive strength of concrete[J]. Cement and concrete composites, 2007, 29(6): 505-514."
18245835,"Compressive strength of concrete at 28 days",3143,0.66,0.00,0.00,0.50,0.00,0.00,0.00,681,1033,0.40,350.0,175.0,"cem I 42.5",230.0,150,,,,27.80,"Oner A, Akyuz S. An experimental study on optimum usage of GGBS for the compressive strength of concrete[J]. Cement and concrete composites, 2007, 29(6): 505-514."
18245836,"Compressive strength of concrete at 28 days",3144,0.60,0.00,0.00,0.56,0.00,0.00,0.00,654,991,0.40,397.7,175.0,"cem I 42.5",238.0,150,,,,27.20,"Oner A, Akyuz S. An experimental study on optimum usage of GGBS for the compressive strength of concrete[J]. Cement and concrete composites, 2007, 29(6): 505-514."
18245837,"Compressive strength of concrete at 28 days",3145,0.55,0.00,0.00,0.61,0.00,0.00,0.00,624,948,0.40,449.9,175.0,"cem I 42.5",248.0,150,,,,25.10,"Oner A, Akyuz S. An experimental study on optimum usage of GGBS for the compressive strength of concrete[J]. Cement and concrete composites, 2007, 29(6): 505-514."
18245838,"Compressive strength of concrete at 28 days",3146,0.75,0.00,0.00,0.00,0.00,0.00,0.00,708,1075,0.40,300.0,300.0,"cem I 42.5",225.0,150,,,,28.90,"Oner A, Akyuz S. An experimental study on optimum usage of GGBS for the compressive strength of concrete[J]. Cement and concrete composites, 2007, 29(6): 505-514."
18245839,"Compressive strength of concrete at 28 days",3147,1.02,0.00,0.00,0.00,0.00,0.00,0.00,751,1140,0.40,210.0,210.0,"cem I 42.5",214.0,150,,,,17.50,"Oner A, Akyuz S. An experimental study on optimum usage of GGBS for the compressive strength of concrete[J]. Cement and concrete composites, 2007, 29(6): 505-514."
18245840,"Compressive strength of concrete at 28 days",3148,0.86,0.00,0.00,0.18,0.00,0.00,0.00,729,1106,0.40,254.9,210.0,"cem I 42.5",219.0,150,,,,23.60,"Oner A, Akyuz S. An experimental study on optimum usage of GGBS for the compressive strength of concrete[J]. Cement and concrete composites, 2007, 29(6): 505-514."
18245841,"Compressive strength of concrete at 28 days",3149,0.75,0.00,0.00,0.30,0.00,0.00,0.00,707,1072,0.40,300.0,210.0,"cem I 42.5",224.0,150,,,,30.00,"Oner A, Akyuz S. An experimental study on optimum usage of GGBS for the compressive strength of concrete[J]. Cement and concrete composites, 2007, 29(6): 505-514."
18245842,"Compressive strength of concrete at 28 days",3150,0.64,0.00,0.00,0.42,0.00,0.00,0.00,677,1027,0.40,362.1,210.0,"cem I 42.5",231.0,150,,,,34.00,"Oner A, Akyuz S. An experimental study on optimum usage of GGBS for the compressive strength of concrete[J]. Cement and concrete composites, 2007, 29(6): 505-514."
18245843,"Compressive strength of concrete at 28 days",3151,0.57,0.00,0.00,0.50,0.00,0.00,0.00,645,979,0.40,420.0,210.0,"cem I 42.5",240.0,150,,,,34.90,"Oner A, Akyuz S. An experimental study on optimum usage of GGBS for the compressive strength of concrete[J]. Cement and concrete composites, 2007, 29(6): 505-514."
18245844,"Compressive strength of concrete at 28 days",3152,0.53,0.00,0.00,0.56,0.00,0.00,0.00,611,927,0.40,477.3,210.0,"cem I 42.5",251.0,150,,,,34.50,"Oner A, Akyuz S. An experimental study on optimum usage of GGBS for the compressive strength of concrete[J]. Cement and concrete composites, 2007, 29(6): 505-514."
18245845,"Compressive strength of concrete at 28 days",3153,0.48,0.00,0.00,0.61,0.00,0.00,0.00,578,877,0.40,539.8,210.0,"cem I 42.5",261.0,150,,,,31.80,"Oner A, Akyuz S. An experimental study on optimum usage of GGBS for the compressive strength of concrete[J]. Cement and concrete composites, 2007, 29(6): 505-514."
18245846,"Compressive strength of concrete at 28 days",3154,0.66,0.00,0.00,0.00,0.00,0.00,0.00,684,1037,0.40,350.0,350.0,"cem I 42.5",232.0,150,,,,35.00,"Oner A, Akyuz S. An experimental study on optimum usage of GGBS for the compressive strength of concrete[J]. Cement and concrete composites, 2007, 29(6): 505-514."
18245847,"Compressive strength of concrete at 28 days",3155,0.89,0.00,0.00,0.00,0.00,0.00,0.00,735,1114,0.40,245.0,245.0,"cem I 42.5",218.0,150,,,,22.60,"Oner A, Akyuz S. An experimental study on optimum usage of GGBS for the compressive strength of concrete[J]. Cement and concrete composites, 2007, 29(6): 505-514."
18245848,"Compressive strength of concrete at 28 days",3156,0.76,0.00,0.00,0.18,0.00,0.00,0.00,708,1073,0.40,297.3,245.0,"cem I 42.5",225.0,150,,,,29.00,"Oner A, Akyuz S. An experimental study on optimum usage of GGBS for the compressive strength of concrete[J]. Cement and concrete composites, 2007, 29(6): 505-514."
18245849,"Compressive strength of concrete at 28 days",3157,0.66,0.00,0.00,0.30,0.00,0.00,0.00,683,1036,0.40,350.0,245.0,"cem I 42.5",230.0,150,,,,36.10,"Oner A, Akyuz S. An experimental study on optimum usage of GGBS for the compressive strength of concrete[J]. Cement and concrete composites, 2007, 29(6): 505-514."
18245850,"Compressive strength of concrete at 28 days",3158,0.57,0.00,0.00,0.42,0.00,0.00,0.00,647,982,0.40,422.4,245.0,"cem I 42.5",239.0,150,,,,41.40,"Oner A, Akyuz S. An experimental study on optimum usage of GGBS for the compressive strength of concrete[J]. Cement and concrete composites, 2007, 29(6): 505-514."
18245851,"Compressive strength of concrete at 28 days",3159,0.51,0.00,0.00,0.50,0.00,0.00,0.00,609,924,0.40,490.0,245.0,"cem I 42.5",250.0,150,,,,42.30,"Oner A, Akyuz S. An experimental study on optimum usage of GGBS for the compressive strength of concrete[J]. Cement and concrete composites, 2007, 29(6): 505-514."
18245852,"Compressive strength of concrete at 28 days",3160,0.47,0.00,0.00,0.56,0.00,0.00,0.00,569,864,0.40,556.8,245.0,"cem I 42.5",263.0,150,,,,41.50,"Oner A, Akyuz S. An experimental study on optimum usage of GGBS for the compressive strength of concrete[J]. Cement and concrete composites, 2007, 29(6): 505-514."
18245853,"Compressive strength of concrete at 28 days",3161,0.44,0.00,0.00,0.61,0.00,0.00,0.00,526,799,0.40,629.8,245.0,"cem I 42.5",279.0,150,,,,37.50,"Oner A, Akyuz S. An experimental study on optimum usage of GGBS for the compressive strength of concrete[J]. Cement and concrete composites, 2007, 29(6): 505-514."
18245854,"Compressive strength of concrete at 28 days",3162,0.60,0.00,0.00,0.00,0.00,0.00,0.00,659,999,0.40,400.0,400.0,"cem I 42.5",239.0,150,,,,40.40,"Oner A, Akyuz S. An experimental study on optimum usage of GGBS for the compressive strength of concrete[J]. Cement and concrete composites, 2007, 29(6): 505-514."
18245855,"Compressive strength of concrete at 28 days",3163,0.80,0.00,0.00,0.00,0.00,0.00,0.00,716,1087,0.40,280.0,280.0,"cem I 42.5",224.0,150,,,,27.50,"Oner A, Akyuz S. An experimental study on optimum usage of GGBS for the compressive strength of concrete[J]. Cement and concrete composites, 2007, 29(6): 505-514."
18245856,"Compressive strength of concrete at 28 days",3164,0.68,0.00,0.00,0.18,0.00,0.00,0.00,686,1041,0.40,339.8,280.0,"cem I 42.5",231.0,150,,,,33.70,"Oner A, Akyuz S. An experimental study on optimum usage of GGBS for the compressive strength of concrete[J]. Cement and concrete composites, 2007, 29(6): 505-514."
18245857,"Compressive strength of concrete at 28 days",3165,0.59,0.00,0.00,0.30,0.00,0.00,0.00,659,999,0.40,400.0,280.0,"cem I 42.5",236.0,150,,,,41.80,"Oner A, Akyuz S. An experimental study on optimum usage of GGBS for the compressive strength of concrete[J]. Cement and concrete composites, 2007, 29(6): 505-514."
18245858,"Compressive strength of concrete at 28 days",3166,0.51,0.00,0.00,0.42,0.00,0.00,0.00,617,936,0.40,482.8,280.0,"cem I 42.5",247.0,150,,,,47.50,"Oner A, Akyuz S. An experimental study on optimum usage of GGBS for the compressive strength of concrete[J]. Cement and concrete composites, 2007, 29(6): 505-514."
18245859,"Compressive strength of concrete at 28 days",3167,0.47,0.00,0.00,0.50,0.00,0.00,0.00,570,866,0.40,560.0,280.0,"cem I 42.5",263.0,150,,,,48.40,"Oner A, Akyuz S. An experimental study on optimum usage of GGBS for the compressive strength of concrete[J]. Cement and concrete composites, 2007, 29(6): 505-514."
18245860,"Compressive strength of concrete at 28 days",3168,0.44,0.00,0.00,0.56,0.00,0.00,0.00,525,796,0.40,636.4,280.0,"cem I 42.5",278.0,150,,,,47.00,"Oner A, Akyuz S. An experimental study on optimum usage of GGBS for the compressive strength of concrete[J]. Cement and concrete composites, 2007, 29(6): 505-514."
18245861,"Compressive strength of concrete at 28 days",3169,0.41,0.00,0.00,0.61,0.00,0.00,0.00,477,723,0.40,719.8,280.0,"cem I 42.5",295.0,150,,,,42.70,"Oner A, Akyuz S. An experimental study on optimum usage of GGBS for the compressive strength of concrete[J]. Cement and concrete composites, 2007, 29(6): 505-514."
18245862,"Compressive strength of concrete at 28 days",3170,0.50,0.00,0.00,0.00,0.00,0.00,0.00,734,990,0.43,425.0,425.0,"CPC 30R",211.0,φ100*200,,,,43.50,"Duran-Herrera A, Juárez C A, Valdez P, et al. Evaluation of sustainable high-volume fly ash concretes[J]. Cement and Concrete Composites, 2011, 33(1): 39-45."
18245863,"Compressive strength of concrete at 28 days",3171,0.50,0.15,0.00,0.00,0.00,0.00,0.00,728,972,0.43,424.7,361.0,"CPC 30R",211.0,φ100*200,,,,36.80,"Duran-Herrera A, Juárez C A, Valdez P, et al. Evaluation of sustainable high-volume fly ash concretes[J]. Cement and Concrete Composites, 2011, 33(1): 39-45."
18245864,"Compressive strength of concrete at 28 days",3172,0.50,0.30,0.00,0.00,0.00,0.00,0.00,741,963,0.43,425.7,298.0,"CPC 30R",211.0,φ100*200,,,,32.50,"Duran-Herrera A, Juárez C A, Valdez P, et al. Evaluation of sustainable high-volume fly ash concretes[J]. Cement and Concrete Composites, 2011, 33(1): 39-45."
18245865,"Compressive strength of concrete at 28 days",3173,0.50,0.45,0.00,0.00,0.00,0.00,0.00,752,934,0.45,425.5,234.0,"CPC 30R",211.0,φ100*200,,,,23.80,"Duran-Herrera A, Juárez C A, Valdez P, et al. Evaluation of sustainable high-volume fly ash concretes[J]. Cement and Concrete Composites, 2011, 33(1): 39-45."
18245866,"Compressive strength of concrete at 28 days",3174,0.50,0.60,0.00,0.00,0.00,0.00,0.00,743,923,0.45,425.0,170.0,"CPC 30R",211.0,φ100*200,,,,16.80,"Duran-Herrera A, Juárez C A, Valdez P, et al. Evaluation of sustainable high-volume fly ash concretes[J]. Cement and Concrete Composites, 2011, 33(1): 39-45."
18245867,"Compressive strength of concrete at 28 days",3175,0.50,0.75,0.00,0.00,0.00,0.00,0.00,735,914,0.45,424.0,106.0,"CPC 30R",211.0,φ100*200,,,,7.00,"Duran-Herrera A, Juárez C A, Valdez P, et al. Evaluation of sustainable high-volume fly ash concretes[J]. Cement and Concrete Composites, 2011, 33(1): 39-45."
18245868,"Compressive strength of concrete at 28 days",3176,0.55,0.00,0.00,0.00,0.00,0.00,0.00,774,959,0.45,405.0,405.0,"CPC 30R",222.0,φ100*200,,,,37.00,"Duran-Herrera A, Juárez C A, Valdez P, et al. Evaluation of sustainable high-volume fly ash concretes[J]. Cement and Concrete Composites, 2011, 33(1): 39-45."
18245869,"Compressive strength of concrete at 28 days",3177,0.55,0.15,0.00,0.00,0.00,0.00,0.00,772,941,0.45,404.7,344.0,"CPC 30R",222.0,φ100*200,,,,32.40,"Duran-Herrera A, Juárez C A, Valdez P, et al. Evaluation of sustainable high-volume fly ash concretes[J]. Cement and Concrete Composites, 2011, 33(1): 39-45."
18245870,"Compressive strength of concrete at 28 days",3178,0.55,0.30,0.00,0.00,0.00,0.00,0.00,771,940,0.45,405.7,284.0,"CPC 30R",222.0,φ100*200,,,,25.40,"Duran-Herrera A, Juárez C A, Valdez P, et al. Evaluation of sustainable high-volume fly ash concretes[J]. Cement and Concrete Composites, 2011, 33(1): 39-45."
18245871,"Compressive strength of concrete at 28 days",3179,0.55,0.45,0.00,0.00,0.00,0.00,0.00,770,904,0.46,405.5,223.0,"CPC 30R",222.0,φ100*200,,,,19.60,"Duran-Herrera A, Juárez C A, Valdez P, et al. Evaluation of sustainable high-volume fly ash concretes[J]. Cement and Concrete Composites, 2011, 33(1): 39-45."
18245872,"Compressive strength of concrete at 28 days",3180,0.55,0.60,0.00,0.00,0.00,0.00,0.00,767,884,0.46,405.0,162.0,"CPC 30R",222.0,φ100*200,,,,13.10,"Duran-Herrera A, Juárez C A, Valdez P, et al. Evaluation of sustainable high-volume fly ash concretes[J]. Cement and Concrete Composites, 2011, 33(1): 39-45."
18245873,"Compressive strength of concrete at 28 days",3181,0.55,0.75,0.00,0.00,0.00,0.00,0.00,770,904,0.46,404.0,101.0,"CPC 30R",222.0,φ100*200,,,,6.00,"Duran-Herrera A, Juárez C A, Valdez P, et al. Evaluation of sustainable high-volume fly ash concretes[J]. Cement and Concrete Composites, 2011, 33(1): 39-45."
18245874,"Compressive strength of concrete at 28 days",3182,0.60,0.00,0.00,0.00,0.00,0.00,0.00,785,973,0.45,370.0,370.0,"CPC 30R",222.0,φ100*200,,,,32.10,"Duran-Herrera A, Juárez C A, Valdez P, et al. Evaluation of sustainable high-volume fly ash concretes[J]. Cement and Concrete Composites, 2011, 33(1): 39-45."
18245875,"Compressive strength of concrete at 28 days",3183,0.60,0.15,0.00,0.00,0.00,0.00,0.00,785,928,0.46,370.6,315.0,"CPC 30R",222.0,φ100*200,,,,27.50,"Duran-Herrera A, Juárez C A, Valdez P, et al. Evaluation of sustainable high-volume fly ash concretes[J]. Cement and Concrete Composites, 2011, 33(1): 39-45."
18245876,"Compressive strength of concrete at 28 days",3184,0.60,0.30,0.00,0.00,0.00,0.00,0.00,787,921,0.46,370.0,259.0,"CPC 30R",222.0,φ100*200,,,,21.30,"Duran-Herrera A, Juárez C A, Valdez P, et al. Evaluation of sustainable high-volume fly ash concretes[J]. Cement and Concrete Composites, 2011, 33(1): 39-45."
18245877,"Compressive strength of concrete at 28 days",3185,0.60,0.45,0.00,0.00,0.00,0.00,0.00,793,917,0.46,370.9,204.0,"CPC 30R",222.0,φ100*200,,,,13.40,"Duran-Herrera A, Juárez C A, Valdez P, et al. Evaluation of sustainable high-volume fly ash concretes[J]. Cement and Concrete Composites, 2011, 33(1): 39-45."
18245878,"Compressive strength of concrete at 28 days",3186,0.60,0.60,0.00,0.00,0.00,0.00,0.00,785,883,0.47,370.0,148.0,"CPC 30R",222.0,φ100*200,,,,9.80,"Duran-Herrera A, Juárez C A, Valdez P, et al. Evaluation of sustainable high-volume fly ash concretes[J]. Cement and Concrete Composites, 2011, 33(1): 39-45."
18245879,"Compressive strength of concrete at 28 days",3187,0.60,0.75,0.00,0.00,0.00,0.00,0.00,794,886,0.47,372.0,93.0,"CPC 30R",222.0,φ100*200,,,,5.00,"Duran-Herrera A, Juárez C A, Valdez P, et al. Evaluation of sustainable high-volume fly ash concretes[J]. Cement and Concrete Composites, 2011, 33(1): 39-45."
18245880,"Compressive strength of concrete at 28 days",3188,0.66,0.00,0.00,0.00,0.00,0.00,0.00,923,1040,0.47,265.0,265.0,"cem I 42.5",175.0,100,,,,31.00,"Alexander M G, Magee B J. Durability performance of concrete containing condensed silica fume[J]. Cement and concrete research, 1999, 29(6): 917-922."
18245881,"Compressive strength of concrete at 28 days",3189,0.56,0.00,0.00,0.00,0.00,0.00,0.00,880,1040,0.46,315.0,315.0,"cem I 42.5",175.0,100,,,,39.00,"Alexander M G, Magee B J. Durability performance of concrete containing condensed silica fume[J]. Cement and concrete research, 1999, 29(6): 917-922."
18245882,"Compressive strength of concrete at 28 days",3190,0.49,0.00,0.00,0.00,0.00,0.00,0.00,842,1040,0.45,360.0,360.0,"cem I 42.5",175.0,100,,,,51.00,"Alexander M G, Magee B J. Durability performance of concrete containing condensed silica fume[J]. Cement and concrete research, 1999, 29(6): 917-922."
18245883,"Compressive strength of concrete at 28 days",3191,0.66,0.00,0.00,0.50,0.00,0.00,0.00,913,1040,0.47,265.0,132.5,"cem I 42.5",175.0,100,,,,29.00,"Alexander M G, Magee B J. Durability performance of concrete containing condensed silica fume[J]. Cement and concrete research, 1999, 29(6): 917-922."
18245884,"Compressive strength of concrete at 28 days",3192,0.56,0.00,0.00,0.50,0.00,0.00,0.00,869,1040,0.46,315.0,157.5,"cem I 42.5",175.0,100,,,,37.00,"Alexander M G, Magee B J. Durability performance of concrete containing condensed silica fume[J]. Cement and concrete research, 1999, 29(6): 917-922."
18245885,"Compressive strength of concrete at 28 days",3193,0.49,0.00,0.00,0.50,0.00,0.00,0.00,829,1040,0.44,360.0,180.0,"cem I 42.5",175.0,100,,,,46.00,"Alexander M G, Magee B J. Durability performance of concrete containing condensed silica fume[J]. Cement and concrete research, 1999, 29(6): 917-922."
18245886,"Compressive strength of concrete at 28 days",3194,0.66,0.00,0.05,0.00,0.00,0.00,0.00,917,1040,0.47,265.0,252.0,"cem I 42.5",175.0,100,,,,38.00,"Alexander M G, Magee B J. Durability performance of concrete containing condensed silica fume[J]. Cement and concrete research, 1999, 29(6): 917-922."
18245887,"Compressive strength of concrete at 28 days",3195,0.56,0.00,0.05,0.00,0.00,0.00,0.00,874,1040,0.46,315.0,300.0,"cem I 42.5",175.0,100,,,,48.50,"Alexander M G, Magee B J. Durability performance of concrete containing condensed silica fume[J]. Cement and concrete research, 1999, 29(6): 917-922."
18245888,"Compressive strength of concrete at 28 days",3196,0.49,0.00,0.05,0.00,0.00,0.00,0.00,835,1040,0.45,360.0,342.0,"cem I 42.5",175.0,100,,,,55.00,"Alexander M G, Magee B J. Durability performance of concrete containing condensed silica fume[J]. Cement and concrete research, 1999, 29(6): 917-922."
18245889,"Compressive strength of concrete at 28 days",3197,0.66,0.00,0.10,0.00,0.00,0.00,0.00,911,1040,0.47,265.0,238.0,"cem I 42.5",175.0,100,,,,44.50,"Alexander M G, Magee B J. Durability performance of concrete containing condensed silica fume[J]. Cement and concrete research, 1999, 29(6): 917-922."
18245890,"Compressive strength of concrete at 28 days",3198,0.56,0.00,0.10,0.00,0.00,0.00,0.00,867,1040,0.45,315.0,283.0,"cem I 42.5",175.0,100,,,,57.00,"Alexander M G, Magee B J. Durability performance of concrete containing condensed silica fume[J]. Cement and concrete research, 1999, 29(6): 917-922."
18245891,"Compressive strength of concrete at 28 days",3199,0.49,0.00,0.10,0.00,0.00,0.00,0.00,827,1040,0.44,360.0,324.0,"cem I 42.5",175.0,100,,,,64.00,"Alexander M G, Magee B J. Durability performance of concrete containing condensed silica fume[J]. Cement and concrete research, 1999, 29(6): 917-922."
18245892,"Compressive strength of concrete at 28 days",3200,0.60,0.00,0.10,0.00,0.00,0.00,0.00,891,1040,0.46,290.0,265.0,"cem I 42.5",175.0,100,,,,56.00,"Alexander M G, Magee B J. Durability performance of concrete containing condensed silica fume[J]. Cement and concrete research, 1999, 29(6): 917-922."
18245893,"Compressive strength of concrete at 28 days",3201,0.50,0.00,0.10,0.00,0.00,0.00,0.00,843,1040,0.45,345.0,315.0,"cem I 42.5",175.0,100,,,,67.00,"Alexander M G, Magee B J. Durability performance of concrete containing condensed silica fume[J]. Cement and concrete research, 1999, 29(6): 917-922."
18245894,"Compressive strength of concrete at 28 days",3202,0.44,0.00,0.10,0.00,0.00,0.00,0.00,798,1040,0.43,395.0,360.0,"cem I 42.5",175.0,100,,,,75.00,"Alexander M G, Magee B J. Durability performance of concrete containing condensed silica fume[J]. Cement and concrete research, 1999, 29(6): 917-922."
18245895,"Compressive strength of concrete at 28 days",3203,0.66,0.00,0.10,0.40,0.00,0.00,0.00,902,1040,0.46,265.0,105.0,"cem I 42.5",175.0,100,,,,37.00,"Alexander M G, Magee B J. Durability performance of concrete containing condensed silica fume[J]. Cement and concrete research, 1999, 29(6): 917-922."
18245896,"Compressive strength of concrete at 28 days",3204,0.56,0.00,0.10,0.40,0.00,0.00,0.00,856,1040,0.45,315.0,125.0,"cem I 42.5",175.0,100,,,,48.00,"Alexander M G, Magee B J. Durability performance of concrete containing condensed silica fume[J]. Cement and concrete research, 1999, 29(6): 917-922."
18245897,"Compressive strength of concrete at 28 days",3205,0.49,0.00,0.10,0.40,0.00,0.00,0.00,815,1040,0.44,360.0,145.0,"cem I 42.5",175.0,100,,,,53.00,"Alexander M G, Magee B J. Durability performance of concrete containing condensed silica fume[J]. Cement and concrete research, 1999, 29(6): 917-922."
18245898,"Compressive strength of concrete at 28 days",3206,0.40,0.00,0.00,0.00,0.00,0.00,0.00,687,1030,0.40,,430.0,"type i",172.0,φ102*204,,,,61.80,"Behnood A, Ziari H. Effects of silica fume addition and water to cement ratio on the properties of high-strength concrete after exposure to high temperatures[J]. Cement and Concrete Composites, 2008, 30(2): 106-112."
18245899,"Compressive strength of concrete at 28 days",3207,0.35,0.00,0.06,0.00,0.00,0.00,0.00,653,1115,0.37,,441.0,"type i",164.0,φ102*204,,,,73.90,"Behnood A, Ziari H. Effects of silica fume addition and water to cement ratio on the properties of high-strength concrete after exposure to high temperatures[J]. Cement and Concrete Composites, 2008, 30(2): 106-112."
18245900,"Compressive strength of concrete at 28 days",3208,0.30,0.00,0.00,0.00,0.00,0.00,0.00,615,1168,0.34,,495.0,"type i",149.0,φ102*204,,,,67.40,"Behnood A, Ziari H. Effects of silica fume addition and water to cement ratio on the properties of high-strength concrete after exposure to high temperatures[J]. Cement and Concrete Composites, 2008, 30(2): 106-112."
18245901,"Compressive strength of concrete at 28 days",3209,0.30,0.00,0.06,0.00,0.00,0.00,0.00,615,1168,0.34,,465.0,"type i",149.0,φ102*204,,,,80.30,"Behnood A, Ziari H. Effects of silica fume addition and water to cement ratio on the properties of high-strength concrete after exposure to high temperatures[J]. Cement and Concrete Composites, 2008, 30(2): 106-112."
18245902,"Compressive strength of concrete at 28 days",3210,0.30,0.00,0.10,0.00,0.00,0.00,0.00,615,1168,0.34,,450.0,"type i",149.0,φ102*204,,,,84.20,"Behnood A, Ziari H. Effects of silica fume addition and water to cement ratio on the properties of high-strength concrete after exposure to high temperatures[J]. Cement and Concrete Composites, 2008, 30(2): 106-112."
18245903,"Compressive strength of concrete at 28 days",3211,0.26,0.00,0.00,0.00,0.00,0.00,0.00,667,1146,0.37,520.0,520.0,opc,135.2,150,,,水养,81.90,"Bhanja S, Sengupta B. Water-cement ratio law and silica fume concrete mix design[C]//Cement Combinations for Durable Concrete: Proceedings of the International Conference held at the University of Dundee, Scotland, UK on 5–7 July 2005. Thomas Telford Publishing, 2005: 107-112."
18245904,"Compressive strength of concrete at 28 days",3212,0.26,0.00,0.05,0.00,0.00,0.00,0.00,667,1146,0.37,520.0,494.0,opc,135.2,150,,,水养,92.70,"Bhanja S, Sengupta B. Water-cement ratio law and silica fume concrete mix design[C]//Cement Combinations for Durable Concrete: Proceedings of the International Conference held at the University of Dundee, Scotland, UK on 5–7 July 2005. Thomas Telford Publishing, 2005: 107-112."
18245905,"Compressive strength of concrete at 28 days",3213,0.26,0.00,0.10,0.00,0.00,0.00,0.00,667,1146,0.37,520.0,468.0,opc,135.2,150,,,水养,93.00,"Bhanja S, Sengupta B. Water-cement ratio law and silica fume concrete mix design[C]//Cement Combinations for Durable Concrete: Proceedings of the International Conference held at the University of Dundee, Scotland, UK on 5–7 July 2005. Thomas Telford Publishing, 2005: 107-112."
18245906,"Compressive strength of concrete at 28 days",3214,0.26,0.00,0.15,0.00,0.00,0.00,0.00,667,1146,0.37,520.0,442.0,opc,135.2,150,,,水养,95.70,"Bhanja S, Sengupta B. Water-cement ratio law and silica fume concrete mix design[C]//Cement Combinations for Durable Concrete: Proceedings of the International Conference held at the University of Dundee, Scotland, UK on 5–7 July 2005. Thomas Telford Publishing, 2005: 107-112."
18245907,"Compressive strength of concrete at 28 days",3215,0.26,0.00,0.20,0.00,0.00,0.00,0.00,667,1146,0.37,520.0,416.0,opc,135.2,150,,,水养,93.90,"Bhanja S, Sengupta B. Water-cement ratio law and silica fume concrete mix design[C]//Cement Combinations for Durable Concrete: Proceedings of the International Conference held at the University of Dundee, Scotland, UK on 5–7 July 2005. Thomas Telford Publishing, 2005: 107-112."
18245908,"Compressive strength of concrete at 28 days",3216,0.26,0.00,0.25,0.00,0.00,0.00,0.00,667,1146,0.37,520.0,390.0,opc,135.2,150,,,水养,88.30,"Bhanja S, Sengupta B. Water-cement ratio law and silica fume concrete mix design[C]//Cement Combinations for Durable Concrete: Proceedings of the International Conference held at the University of Dundee, Scotland, UK on 5–7 July 2005. Thomas Telford Publishing, 2005: 107-112."
18245909,"Compressive strength of concrete at 28 days",3217,0.30,0.00,0.00,0.00,0.00,0.00,0.00,653,1123,0.37,510.0,510.0,opc,153.0,150,,,水养,67.40,"Bhanja S, Sengupta B. Water-cement ratio law and silica fume concrete mix design[C]//Cement Combinations for Durable Concrete: Proceedings of the International Conference held at the University of Dundee, Scotland, UK on 5–7 July 2005. Thomas Telford Publishing, 2005: 107-112."
18245910,"Compressive strength of concrete at 28 days",3218,0.30,0.00,0.05,0.00,0.00,0.00,0.00,653,1123,0.37,510.0,484.5,opc,153.0,150,,,水养,75.40,"Bhanja S, Sengupta B. Water-cement ratio law and silica fume concrete mix design[C]//Cement Combinations for Durable Concrete: Proceedings of the International Conference held at the University of Dundee, Scotland, UK on 5–7 July 2005. Thomas Telford Publishing, 2005: 107-112."
18245911,"Compressive strength of concrete at 28 days",3219,0.30,0.00,0.10,0.00,0.00,0.00,0.00,653,1123,0.37,510.0,459.0,opc,153.0,150,,,水养,79.10,"Bhanja S, Sengupta B. Water-cement ratio law and silica fume concrete mix design[C]//Cement Combinations for Durable Concrete: Proceedings of the International Conference held at the University of Dundee, Scotland, UK on 5–7 July 2005. Thomas Telford Publishing, 2005: 107-112."
18245912,"Compressive strength of concrete at 28 days",3220,0.30,0.00,0.15,0.00,0.00,0.00,0.00,653,1123,0.37,510.0,433.5,opc,153.0,150,,,水养,84.20,"Bhanja S, Sengupta B. Water-cement ratio law and silica fume concrete mix design[C]//Cement Combinations for Durable Concrete: Proceedings of the International Conference held at the University of Dundee, Scotland, UK on 5–7 July 2005. Thomas Telford Publishing, 2005: 107-112."
18245913,"Compressive strength of concrete at 28 days",3221,0.30,0.00,0.20,0.00,0.00,0.00,0.00,653,1123,0.37,510.0,408.0,opc,153.0,150,,,水养,87.60,"Bhanja S, Sengupta B. Water-cement ratio law and silica fume concrete mix design[C]//Cement Combinations for Durable Concrete: Proceedings of the International Conference held at the University of Dundee, Scotland, UK on 5–7 July 2005. Thomas Telford Publishing, 2005: 107-112."
18245914,"Compressive strength of concrete at 28 days",3222,0.30,0.00,0.25,0.00,0.00,0.00,0.00,653,1123,0.37,510.0,382.5,opc,153.0,150,,,水养,82.80,"Bhanja S, Sengupta B. Water-cement ratio law and silica fume concrete mix design[C]//Cement Combinations for Durable Concrete: Proceedings of the International Conference held at the University of Dundee, Scotland, UK on 5–7 July 2005. Thomas Telford Publishing, 2005: 107-112."
18245915,"Compressive strength of concrete at 28 days",3223,0.34,0.00,0.00,0.00,0.00,0.00,0.00,640,1100,0.37,500.0,500.0,opc,170.0,150,,,水养,59.30,"Bhanja S, Sengupta B. Water-cement ratio law and silica fume concrete mix design[C]//Cement Combinations for Durable Concrete: Proceedings of the International Conference held at the University of Dundee, Scotland, UK on 5–7 July 2005. Thomas Telford Publishing, 2005: 107-112."
18245916,"Compressive strength of concrete at 28 days",3224,0.34,0.00,0.05,0.00,0.00,0.00,0.00,640,1100,0.37,500.0,475.0,opc,170.0,150,,,水养,64.30,"Bhanja S, Sengupta B. Water-cement ratio law and silica fume concrete mix design[C]//Cement Combinations for Durable Concrete: Proceedings of the International Conference held at the University of Dundee, Scotland, UK on 5–7 July 2005. Thomas Telford Publishing, 2005: 107-112."
18245917,"Compressive strength of concrete at 28 days",3225,0.34,0.00,0.10,0.00,0.00,0.00,0.00,640,1100,0.37,500.0,450.0,opc,170.0,150,,,水养,72.00,"Bhanja S, Sengupta B. Water-cement ratio law and silica fume concrete mix design[C]//Cement Combinations for Durable Concrete: Proceedings of the International Conference held at the University of Dundee, Scotland, UK on 5–7 July 2005. Thomas Telford Publishing, 2005: 107-112."
18245918,"Compressive strength of concrete at 28 days",3226,0.34,0.00,0.15,0.00,0.00,0.00,0.00,640,1100,0.37,500.0,425.0,opc,170.0,150,,,水养,76.30,"Bhanja S, Sengupta B. Water-cement ratio law and silica fume concrete mix design[C]//Cement Combinations for Durable Concrete: Proceedings of the International Conference held at the University of Dundee, Scotland, UK on 5–7 July 2005. Thomas Telford Publishing, 2005: 107-112."
18245919,"Compressive strength of concrete at 28 days",3227,0.34,0.00,0.20,0.00,0.00,0.00,0.00,640,1100,0.37,500.0,400.0,opc,170.0,150,,,水养,81.30,"Bhanja S, Sengupta B. Water-cement ratio law and silica fume concrete mix design[C]//Cement Combinations for Durable Concrete: Proceedings of the International Conference held at the University of Dundee, Scotland, UK on 5–7 July 2005. Thomas Telford Publishing, 2005: 107-112."
18245920,"Compressive strength of concrete at 28 days",3228,0.34,0.00,0.25,0.00,0.00,0.00,0.00,640,1100,0.37,500.0,375.0,opc,170.0,150,,,水养,78.50,"Bhanja S, Sengupta B. Water-cement ratio law and silica fume concrete mix design[C]//Cement Combinations for Durable Concrete: Proceedings of the International Conference held at the University of Dundee, Scotland, UK on 5–7 July 2005. Thomas Telford Publishing, 2005: 107-112."
