Repository: pierluigiUNIVPM/Concrete-Strenght

File: Compressive strength of concrete at 28 days - 611.csv (part 22 of 25)
18242703,"Compressive strength of concrete at 28 days",11,0.35,0.25,0.00,0.00,0.00,0.00,0.00,850,1250,0.40,485.0,364.0,po42.5,170.0,100,×0.95,GB50081,标养,58.10,"王能. 不同养护条件对粉煤灰混凝土抗碳化性能的影响[D]. 浙江工业大学, 2014."
18242704,"Compressive strength of concrete at 28 days",12,0.35,0.35,0.00,0.00,0.00,0.00,0.00,850,1250,0.40,485.0,315.0,po42.5,170.0,100,×0.95,GB50081,标养,50.60,"王能. 不同养护条件对粉煤灰混凝土抗碳化性能的影响[D]. 浙江工业大学, 2014."
18242705,"Compressive strength of concrete at 28 days",13,0.50,0.00,0.00,0.00,0.00,0.00,0.00,730,1100,0.40,380.0,380.0,po42.5,190.0,100,,GB50081,标养,35.60,"邱洪林, 叶青. 早期标准养护时间对普通混凝土抗碳化能力的影响[J]. 浙江工业大学学报, 2008, 36(4): 436-440."
18242706,"Compressive strength of concrete at 28 days",14,0.50,0.00,0.00,0.00,0.00,0.00,0.00,730,1100,0.40,380.0,380.0,po42.5,190.0,100,,GB50081,标养,36.50,"邱洪林, 叶青. 早期标准养护时间对普通混凝土抗碳化能力的影响[J]. 浙江工业大学学报, 2008, 36(4): 436-440."
18245921,"Compressive strength of concrete at 28 days",3229,0.38,0.00,0.00,0.00,0.00,0.00,0.00,628,1078,0.37,490.0,490.0,opc,186.2,150,,,水养,54.50,"Bhanja S, Sengupta B. Water-cement ratio law and silica fume concrete mix design[C]//Cement Combinations for Durable Concrete: Proceedings of the International Conference held at the University of Dundee, Scotland, UK on 5–7 July 2005. Thomas Telford Publishing, 2005: 107-112."
18245922,"Compressive strength of concrete at 28 days",3230,0.38,0.00,0.05,0.00,0.00,0.00,0.00,628,1078,0.37,490.0,465.5,opc,186.2,150,,,水养,60.20,"Bhanja S, Sengupta B. Water-cement ratio law and silica fume concrete mix design[C]//Cement Combinations for Durable Concrete: Proceedings of the International Conference held at the University of Dundee, Scotland, UK on 5–7 July 2005. Thomas Telford Publishing, 2005: 107-112."
18245923,"Compressive strength of concrete at 28 days",3231,0.38,0.00,0.10,0.00,0.00,0.00,0.00,628,1078,0.37,490.0,441.0,opc,186.2,150,,,水养,66.50,"Bhanja S, Sengupta B. Water-cement ratio law and silica fume concrete mix design[C]//Cement Combinations for Durable Concrete: Proceedings of the International Conference held at the University of Dundee, Scotland, UK on 5–7 July 2005. Thomas Telford Publishing, 2005: 107-112."
18245924,"Compressive strength of concrete at 28 days",3232,0.38,0.00,0.15,0.00,0.00,0.00,0.00,628,1078,0.37,490.0,416.5,opc,186.2,150,,,水养,67.60,"Bhanja S, Sengupta B. Water-cement ratio law and silica fume concrete mix design[C]//Cement Combinations for Durable Concrete: Proceedings of the International Conference held at the University of Dundee, Scotland, UK on 5–7 July 2005. Thomas Telford Publishing, 2005: 107-112."
18245925,"Compressive strength of concrete at 28 days",3233,0.38,0.00,0.20,0.00,0.00,0.00,0.00,628,1078,0.37,490.0,392.0,opc,186.2,150,,,水养,69.30,"Bhanja S, Sengupta B. Water-cement ratio law and silica fume concrete mix design[C]//Cement Combinations for Durable Concrete: Proceedings of the International Conference held at the University of Dundee, Scotland, UK on 5–7 July 2005. Thomas Telford Publishing, 2005: 107-112."
18245926,"Compressive strength of concrete at 28 days",3234,0.38,0.00,0.25,0.00,0.00,0.00,0.00,628,1078,0.37,490.0,367.5,opc,186.2,150,,,水养,71.40,"Bhanja S, Sengupta B. Water-cement ratio law and silica fume concrete mix design[C]//Cement Combinations for Durable Concrete: Proceedings of the International Conference held at the University of Dundee, Scotland, UK on 5–7 July 2005. Thomas Telford Publishing, 2005: 107-112."
18245927,"Compressive strength of concrete at 28 days",3235,0.38,0.00,0.30,0.00,0.00,0.00,0.00,628,1078,0.37,490.0,343.0,opc,186.2,150,,,水养,67.40,"Bhanja S, Sengupta B. Water-cement ratio law and silica fume concrete mix design[C]//Cement Combinations for Durable Concrete: Proceedings of the International Conference held at the University of Dundee, Scotland, UK on 5–7 July 2005. Thomas Telford Publishing, 2005: 107-112."
18245928,"Compressive strength of concrete at 28 days",3236,0.42,0.00,0.00,0.00,0.00,0.00,0.00,616,1058,0.37,480.0,480.0,opc,201.6,150,,,水养,48.30,"Bhanja S, Sengupta B. Water-cement ratio law and silica fume concrete mix design[C]//Cement Combinations for Durable Concrete: Proceedings of the International Conference held at the University of Dundee, Scotland, UK on 5–7 July 2005. Thomas Telford Publishing, 2005: 107-112."
18245929,"Compressive strength of concrete at 28 days",3237,0.42,0.00,0.05,0.00,0.00,0.00,0.00,616,1058,0.37,480.0,456.0,opc,201.6,150,,,水养,50.80,"Bhanja S, Sengupta B. Water-cement ratio law and silica fume concrete mix design[C]//Cement Combinations for Durable Concrete: Proceedings of the International Conference held at the University of Dundee, Scotland, UK on 5–7 July 2005. Thomas Telford Publishing, 2005: 107-112."
18245930,"Compressive strength of concrete at 28 days",3238,0.42,0.00,0.10,0.00,0.00,0.00,0.00,616,1058,0.37,480.0,432.0,opc,201.6,150,,,水养,57.50,"Bhanja S, Sengupta B. Water-cement ratio law and silica fume concrete mix design[C]//Cement Combinations for Durable Concrete: Proceedings of the International Conference held at the University of Dundee, Scotland, UK on 5–7 July 2005. Thomas Telford Publishing, 2005: 107-112."
18245931,"Compressive strength of concrete at 28 days",3239,0.42,0.00,0.15,0.00,0.00,0.00,0.00,616,1058,0.37,480.0,408.0,opc,201.6,150,,,水养,60.70,"Bhanja S, Sengupta B. Water-cement ratio law and silica fume concrete mix design[C]//Cement Combinations for Durable Concrete: Proceedings of the International Conference held at the University of Dundee, Scotland, UK on 5–7 July 2005. Thomas Telford Publishing, 2005: 107-112."
18245932,"Compressive strength of concrete at 28 days",3240,0.42,0.00,0.20,0.00,0.00,0.00,0.00,616,1058,0.37,480.0,384.0,opc,201.6,150,,,水养,62.70,"Bhanja S, Sengupta B. Water-cement ratio law and silica fume concrete mix design[C]//Cement Combinations for Durable Concrete: Proceedings of the International Conference held at the University of Dundee, Scotland, UK on 5–7 July 2005. Thomas Telford Publishing, 2005: 107-112."
18245933,"Compressive strength of concrete at 28 days",3241,0.42,0.00,0.25,0.00,0.00,0.00,0.00,616,1058,0.37,480.0,360.0,opc,201.6,150,,,水养,63.70,"Bhanja S, Sengupta B. Water-cement ratio law and silica fume concrete mix design[C]//Cement Combinations for Durable Concrete: Proceedings of the International Conference held at the University of Dundee, Scotland, UK on 5–7 July 2005. Thomas Telford Publishing, 2005: 107-112."
18245934,"Compressive strength of concrete at 28 days",3242,0.42,0.00,0.30,0.00,0.00,0.00,0.00,616,1058,0.37,480.0,336.0,opc,201.6,150,,,水养,51.10,"Bhanja S, Sengupta B. Water-cement ratio law and silica fume concrete mix design[C]//Cement Combinations for Durable Concrete: Proceedings of the International Conference held at the University of Dundee, Scotland, UK on 5–7 July 2005. Thomas Telford Publishing, 2005: 107-112."
18245935,"Compressive strength of concrete at 28 days",3243,0.38,0.00,0.00,0.00,0.00,0.00,0.00,669.0,1422,0.32,400.0,400.0,"P MH 42.5",120.0,150,,,,60.00,"Cai X, He Z, Tang S, et al. Abrasion erosion characteristics of concrete made with moderate heat Portland cement, fly ash and silica fume using sandblasting test[J]. Construction and Building Materials, 2016, 127: 804-814."
18245936,"Compressive strength of concrete at 28 days",3244,0.38,0.20,0.00,0.00,0.00,0.00,0.00,664.0,1412,0.32,400.0,320.0,"P MH 42.5",120.0,150,,,,58.80,"Cai X, He Z, Tang S, et al. Abrasion erosion characteristics of concrete made with moderate heat Portland cement, fly ash and silica fume using sandblasting test[J]. Construction and Building Materials, 2016, 127: 804-814."
18245937,"Compressive strength of concrete at 28 days",3245,0.38,0.40,0.00,0.00,0.00,0.00,0.00,660.0,1402,0.32,400.0,240.0,"P MH 42.5",120.0,150,,,,50.60,"Cai X, He Z, Tang S, et al. Abrasion erosion characteristics of concrete made with moderate heat Portland cement, fly ash and silica fume using sandblasting test[J]. Construction and Building Materials, 2016, 127: 804-814."
18245938,"Compressive strength of concrete at 28 days",3246,0.38,0.00,0.05,0.00,0.00,0.00,0.00,667.0,1417,0.32,400.0,380.0,"P MH 42.5",120.0,150,,,,68.30,"Cai X, He Z, Tang S, et al. Abrasion erosion characteristics of concrete made with moderate heat Portland cement, fly ash and silica fume using sandblasting test[J]. Construction and Building Materials, 2016, 127: 804-814."
18245939,"Compressive strength of concrete at 28 days",3247,0.38,0.20,0.05,0.00,0.00,0.00,0.00,622.0,1407,0.31,400.0,300.0,"P MH 42.5",120.0,150,,,,66.80,"Cai X, He Z, Tang S, et al. Abrasion erosion characteristics of concrete made with moderate heat Portland cement, fly ash and silica fume using sandblasting test[J]. Construction and Building Materials, 2016, 127: 804-814."
18245940,"Compressive strength of concrete at 28 days",3248,0.38,0.40,0.05,0.00,0.00,0.00,0.00,657.0,1397,0.32,400.0,220.0,"P MH 42.5",120.0,150,,,,58.30,"Cai X, He Z, Tang S, et al. Abrasion erosion characteristics of concrete made with moderate heat Portland cement, fly ash and silica fume using sandblasting test[J]. Construction and Building Materials, 2016, 127: 804-814."
18245941,"Compressive strength of concrete at 28 days",3249,0.35,0.00,0.00,0.00,0.00,0.00,0.00,740,1035,0.42,350.0,350.0,"type i",167.5,φ100*200,,,,43.60,"Demirbo?a R. Thermal conductivity and compressive strength of concrete incorporation with mineral admixtures[J]. Building and Environment, 2007, 42(7): 2467-2471."
18245942,"Compressive strength of concrete at 28 days",3250,0.35,0.00,0.08,0.00,0.00,0.00,0.00,740,1035,0.42,350.0,323.8,"type i",167.5,φ100*200,,,,53.44,"Demirbo?a R. Thermal conductivity and compressive strength of concrete incorporation with mineral admixtures[J]. Building and Environment, 2007, 42(7): 2467-2471."
18245943,"Compressive strength of concrete at 28 days",3251,0.35,0.00,0.15,0.00,0.00,0.00,0.00,740,1035,0.42,350.0,297.5,"type i",167.5,φ100*200,,,,53.77,"Demirbo?a R. Thermal conductivity and compressive strength of concrete incorporation with mineral admixtures[J]. Building and Environment, 2007, 42(7): 2467-2471."
18245944,"Compressive strength of concrete at 28 days",3252,0.35,0.15,0.00,0.00,0.00,0.00,0.00,740,1035,0.42,350.0,297.5,"type i",167.5,φ100*200,,,,39.47,"Demirbo?a R. Thermal conductivity and compressive strength of concrete incorporation with mineral admixtures[J]. Building and Environment, 2007, 42(7): 2467-2471."
18245945,"Compressive strength of concrete at 28 days",3253,0.35,0.30,0.00,0.00,0.00,0.00,0.00,740,1035,0.42,350.0,245.0,"type i",167.5,φ100*200,,,,31.67,"Demirbo?a R. Thermal conductivity and compressive strength of concrete incorporation with mineral admixtures[J]. Building and Environment, 2007, 42(7): 2467-2471."
18245946,"Compressive strength of concrete at 28 days",3254,0.35,0.00,0.00,0.15,0.00,0.00,0.00,740,1035,0.42,350.0,297.5,"type i",167.5,φ100*200,,,,42.82,"Demirbo?a R. Thermal conductivity and compressive strength of concrete incorporation with mineral admixtures[J]. Building and Environment, 2007, 42(7): 2467-2471."
18245947,"Compressive strength of concrete at 28 days",3255,0.35,0.00,0.00,0.30,0.00,0.00,0.00,740,1035,0.42,350.0,245.0,"type i",167.5,φ100*200,,,,41.50,"Demirbo?a R. Thermal conductivity and compressive strength of concrete incorporation with mineral admixtures[J]. Building and Environment, 2007, 42(7): 2467-2471."
18245948,"Compressive strength of concrete at 28 days",3256,0.35,0.08,0.08,0.00,0.00,0.00,0.00,740,1035,0.42,350.0,297.5,"type i",167.5,φ100*200,,,,52.70,"Demirbo?a R. Thermal conductivity and compressive strength of concrete incorporation with mineral admixtures[J]. Building and Environment, 2007, 42(7): 2467-2471."
18245949,"Compressive strength of concrete at 28 days",3257,0.35,0.00,0.08,0.08,0.00,0.00,0.00,740,1035,0.42,350.0,297.5,"type i",167.5,φ100*200,,,,55.02,"Demirbo?a R. Thermal conductivity and compressive strength of concrete incorporation with mineral admixtures[J]. Building and Environment, 2007, 42(7): 2467-2471."
18245950,"Compressive strength of concrete at 28 days",3258,0.35,0.15,0.00,0.15,0.00,0.00,0.00,740,1035,0.42,350.0,245.0,"type i",167.5,φ100*200,,,,33.07,"Demirbo?a R. Thermal conductivity and compressive strength of concrete incorporation with mineral admixtures[J]. Building and Environment, 2007, 42(7): 2467-2471."
18245951,"Compressive strength of concrete at 28 days",3259,0.25,0.00,0.00,0.00,0.00,0.00,0.00,757,994,0.43,550.0,550.0,"cem I 42.5r",137.5,150,,,,75.44,"Güneyisi E, Geso?lu M, Karao?lu S, et al. Strength, permeability and shrinkage cracking of silica fume and metakaolin concretes[J]. Construction and Building Materials, 2012, 34: 120-130."
18245952,"Compressive strength of concrete at 28 days",3260,0.25,0.00,0.00,0.00,0.00,0.00,0.05,753,991,0.43,550.0,522.5,"cem I 42.5r",137.5,150,,,,78.87,"Güneyisi E, Geso?lu M, Karao?lu S, et al. Strength, permeability and shrinkage cracking of silica fume and metakaolin concretes[J]. Construction and Building Materials, 2012, 34: 120-130."
18245953,"Compressive strength of concrete at 28 days",3261,0.25,0.00,0.00,0.00,0.00,0.00,0.15,745,984,0.43,550.0,467.5,"cem I 42.5r",137.5,150,,,,83.65,"Güneyisi E, Geso?lu M, Karao?lu S, et al. Strength, permeability and shrinkage cracking of silica fume and metakaolin concretes[J]. Construction and Building Materials, 2012, 34: 120-130."
18245954,"Compressive strength of concrete at 28 days",3262,0.25,0.00,0.05,0.00,0.00,0.00,0.00,756,988,0.43,550.0,522.5,"cem I 42.5r",137.5,150,,,,79.91,"Güneyisi E, Geso?lu M, Karao?lu S, et al. Strength, permeability and shrinkage cracking of silica fume and metakaolin concretes[J]. Construction and Building Materials, 2012, 34: 120-130."
18245955,"Compressive strength of concrete at 28 days",3263,0.25,0.00,0.15,0.00,0.00,0.00,0.00,753,977,0.44,550.0,467.5,"cem I 42.5r",137.5,150,,,,86.04,"Güneyisi E, Geso?lu M, Karao?lu S, et al. Strength, permeability and shrinkage cracking of silica fume and metakaolin concretes[J]. Construction and Building Materials, 2012, 34: 120-130."
18245956,"Compressive strength of concrete at 28 days",3264,0.35,0.00,0.00,0.00,0.00,0.00,0.00,757,993,0.43,470.0,470.0,"cem I 42.5r",164.5,150,,,,61.10,"Güneyisi E, Geso?lu M, Karao?lu S, et al. Strength, permeability and shrinkage cracking of silica fume and metakaolin concretes[J]. Construction and Building Materials, 2012, 34: 120-130."
18245957,"Compressive strength of concrete at 28 days",3265,0.35,0.00,0.00,0.00,0.00,0.00,0.05,754,990,0.43,470.0,446.5,"cem I 42.5r",164.5,150,,,,66.29,"Güneyisi E, Geso?lu M, Karao?lu S, et al. Strength, permeability and shrinkage cracking of silica fume and metakaolin concretes[J]. Construction and Building Materials, 2012, 34: 120-130."
18245958,"Compressive strength of concrete at 28 days",3266,0.35,0.00,0.00,0.00,0.00,0.00,0.15,747,984,0.43,470.0,399.5,"cem I 42.5r",164.5,150,,,,73.47,"Güneyisi E, Geso?lu M, Karao?lu S, et al. Strength, permeability and shrinkage cracking of silica fume and metakaolin concretes[J]. Construction and Building Materials, 2012, 34: 120-130."
18245959,"Compressive strength of concrete at 28 days",3267,0.35,0.00,0.05,0.00,0.00,0.00,0.00,756,988,0.43,470.0,446.5,"cem I 42.5r",164.5,150,,,,61.82,"Güneyisi E, Geso?lu M, Karao?lu S, et al. Strength, permeability and shrinkage cracking of silica fume and metakaolin concretes[J]. Construction and Building Materials, 2012, 34: 120-130."
18245960,"Compressive strength of concrete at 28 days",3268,0.35,0.00,0.15,0.00,0.00,0.00,0.00,753,979,0.43,470.0,399.5,"cem I 42.5r",164.5,150,,,,66.29,"Güneyisi E, Geso?lu M, Karao?lu S, et al. Strength, permeability and shrinkage cracking of silica fume and metakaolin concretes[J]. Construction and Building Materials, 2012, 34: 120-130."
18245961,"Compressive strength of concrete at 28 days",3269,0.30,0.00,0.00,0.00,0.00,0.00,0.00,724.0,1086.0,0.40,500.0,500.0,"type i",150.0,100,,,,86.80,"Lam L, Wong Y L, Poon C S. Effect of fly ash and silica fume on compressive and fracture behaviors of concrete[J]. Cement and Concrete research, 1998, 28(2): 271-283."
18245962,"Compressive strength of concrete at 28 days",3270,0.30,0.15,0.00,0.00,0.00,0.00,0.00,700.0,1086.0,0.39,500.0,425.0,"type i",150.0,100,,,,86.00,"Lam L, Wong Y L, Poon C S. Effect of fly ash and silica fume on compressive and fracture behaviors of concrete[J]. Cement and Concrete research, 1998, 28(2): 271-283."
18245963,"Compressive strength of concrete at 28 days",3271,0.30,0.25,0.00,0.00,0.00,0.00,0.00,683.0,1086.0,0.39,500.0,375.0,"type i",150.0,100,,,,85.40,"Lam L, Wong Y L, Poon C S. Effect of fly ash and silica fume on compressive and fracture behaviors of concrete[J]. Cement and Concrete research, 1998, 28(2): 271-283."
18245964,"Compressive strength of concrete at 28 days",3272,0.30,0.45,0.00,0.00,0.00,0.00,0.00,650.0,1086.0,0.37,500.0,275.0,"type i",150.0,100,,,,71.80,"Lam L, Wong Y L, Poon C S. Effect of fly ash and silica fume on compressive and fracture behaviors of concrete[J]. Cement and Concrete research, 1998, 28(2): 271-283."
18245965,"Compressive strength of concrete at 28 days",3273,0.30,0.55,0.00,0.00,0.00,0.00,0.00,634.0,1086.0,0.37,500.0,225.0,"type i",150.0,100,,,,57.40,"Lam L, Wong Y L, Poon C S. Effect of fly ash and silica fume on compressive and fracture behaviors of concrete[J]. Cement and Concrete research, 1998, 28(2): 271-283."
18245966,"Compressive strength of concrete at 28 days",3274,0.30,0.00,0.05,0.00,0.00,0.00,0.00,719.0,1086.0,0.40,500.0,475.0,"type i",150.0,100,,,,87.80,"Lam L, Wong Y L, Poon C S. Effect of fly ash and silica fume on compressive and fracture behaviors of concrete[J]. Cement and Concrete research, 1998, 28(2): 271-283."
18245967,"Compressive strength of concrete at 28 days",3275,0.30,0.20,0.05,0.00,0.00,0.00,0.00,686.0,1086.0,0.39,500.0,375.0,"type i",150.0,100,,,,78.50,"Lam L, Wong Y L, Poon C S. Effect of fly ash and silica fume on compressive and fracture behaviors of concrete[J]. Cement and Concrete research, 1998, 28(2): 271-283."
18245968,"Compressive strength of concrete at 28 days",3276,0.30,0.40,0.05,0.00,0.00,0.00,0.00,654.0,1086.0,0.38,500.0,275.0,"type i",150.0,100,,,,71.10,"Lam L, Wong Y L, Poon C S. Effect of fly ash and silica fume on compressive and fracture behaviors of concrete[J]. Cement and Concrete research, 1998, 28(2): 271-283."
18245969,"Compressive strength of concrete at 28 days",3277,0.40,0.00,0.00,0.00,0.00,0.00,0.00,710.0,1157.0,0.38,400.0,400.0,"type i",160.0,100,,,,60.70,"Lam L, Wong Y L, Poon C S. Effect of fly ash and silica fume on compressive and fracture behaviors of concrete[J]. Cement and Concrete research, 1998, 28(2): 271-283."
18245970,"Compressive strength of concrete at 28 days",3278,0.40,0.15,0.00,0.00,0.00,0.00,0.00,690.0,1157.0,0.37,400.0,340.0,"type i",160.0,100,,,,56.00,"Lam L, Wong Y L, Poon C S. Effect of fly ash and silica fume on compressive and fracture behaviors of concrete[J]. Cement and Concrete research, 1998, 28(2): 271-283."
18245971,"Compressive strength of concrete at 28 days",3279,0.40,0.25,0.00,0.00,0.00,0.00,0.00,660.0,1157.0,0.36,400.0,300.0,"type i",160.0,100,,,,49.30,"Lam L, Wong Y L, Poon C S. Effect of fly ash and silica fume on compressive and fracture behaviors of concrete[J]. Cement and Concrete research, 1998, 28(2): 271-283."
18245972,"Compressive strength of concrete at 28 days",3280,0.40,0.45,0.00,0.00,0.00,0.00,0.00,634.0,1157.0,0.35,400.0,220.0,"type i",160.0,100,,,,43.90,"Lam L, Wong Y L, Poon C S. Effect of fly ash and silica fume on compressive and fracture behaviors of concrete[J]. Cement and Concrete research, 1998, 28(2): 271-283."
18245973,"Compressive strength of concrete at 28 days",3281,0.40,0.55,0.00,0.00,0.00,0.00,0.00,621.0,1157.0,0.35,400.0,180.0,"type i",160.0,100,,,,37.30,"Lam L, Wong Y L, Poon C S. Effect of fly ash and silica fume on compressive and fracture behaviors of concrete[J]. Cement and Concrete research, 1998, 28(2): 271-283."
18245974,"Compressive strength of concrete at 28 days",3282,0.40,0.00,0.05,0.00,0.00,0.00,0.00,688.0,1157.0,0.37,400.0,380.0,"type i",160.0,100,,,,69.40,"Lam L, Wong Y L, Poon C S. Effect of fly ash and silica fume on compressive and fracture behaviors of concrete[J]. Cement and Concrete research, 1998, 28(2): 271-283."
18245975,"Compressive strength of concrete at 28 days",3283,0.40,0.20,0.05,0.00,0.00,0.00,0.00,662.0,1157.0,0.36,400.0,300.0,"type i",160.0,100,,,,62.30,"Lam L, Wong Y L, Poon C S. Effect of fly ash and silica fume on compressive and fracture behaviors of concrete[J]. Cement and Concrete research, 1998, 28(2): 271-283."
18245976,"Compressive strength of concrete at 28 days",3284,0.40,0.40,0.05,0.00,0.00,0.00,0.00,636.0,1157.0,0.35,400.0,220.0,"type i",160.0,100,,,,44.60,"Lam L, Wong Y L, Poon C S. Effect of fly ash and silica fume on compressive and fracture behaviors of concrete[J]. Cement and Concrete research, 1998, 28(2): 271-283."
18245977,"Compressive strength of concrete at 28 days",3285,0.50,0.00,0.00,0.00,0.00,0.00,0.00,609.0,1132.0,0.35,410.0,410.0,"type i",205.0,100,,,,50.80,"Lam L, Wong Y L, Poon C S. Effect of fly ash and silica fume on compressive and fracture behaviors of concrete[J]. Cement and Concrete research, 1998, 28(2): 271-283."
18245978,"Compressive strength of concrete at 28 days",3286,0.50,0.15,0.00,0.00,0.00,0.00,0.00,589.0,1132.0,0.34,410.0,348.5,"type i",205.0,100,,,,48.90,"Lam L, Wong Y L, Poon C S. Effect of fly ash and silica fume on compressive and fracture behaviors of concrete[J]. Cement and Concrete research, 1998, 28(2): 271-283."
18245979,"Compressive strength of concrete at 28 days",3287,0.50,0.25,0.00,0.00,0.00,0.00,0.00,576.0,1132.0,0.34,410.0,307.5,"type i",205.0,100,,,,41.70,"Lam L, Wong Y L, Poon C S. Effect of fly ash and silica fume on compressive and fracture behaviors of concrete[J]. Cement and Concrete research, 1998, 28(2): 271-283."
18245980,"Compressive strength of concrete at 28 days",3288,0.50,0.45,0.00,0.00,0.00,0.00,0.00,549.0,1132.0,0.33,410.0,225.5,"type i",205.0,100,,,,35.60,"Lam L, Wong Y L, Poon C S. Effect of fly ash and silica fume on compressive and fracture behaviors of concrete[J]. Cement and Concrete research, 1998, 28(2): 271-283."
18245981,"Compressive strength of concrete at 28 days",3289,0.50,0.55,0.00,0.00,0.00,0.00,0.00,536.0,1132.0,0.32,410.0,184.5,"type i",205.0,100,,,,24.00,"Lam L, Wong Y L, Poon C S. Effect of fly ash and silica fume on compressive and fracture behaviors of concrete[J]. Cement and Concrete research, 1998, 28(2): 271-283."
18245982,"Compressive strength of concrete at 28 days",3290,0.50,0.00,0.05,0.00,0.00,0.00,0.00,605.0,1132.0,0.35,410.0,389.5,"type i",205.0,100,,,,57.30,"Lam L, Wong Y L, Poon C S. Effect of fly ash and silica fume on compressive and fracture behaviors of concrete[J]. Cement and Concrete research, 1998, 28(2): 271-283."
18245983,"Compressive strength of concrete at 28 days",3291,0.50,0.20,0.05,0.00,0.00,0.00,0.00,578.0,1132.0,0.34,410.0,307.5,"type i",205.0,100,,,,52.90,"Lam L, Wong Y L, Poon C S. Effect of fly ash and silica fume on compressive and fracture behaviors of concrete[J]. Cement and Concrete research, 1998, 28(2): 271-283."
18245984,"Compressive strength of concrete at 28 days",3292,0.50,0.40,0.05,0.00,0.00,0.00,0.00,552.0,1132.0,0.33,410.0,225.5,"type i",205.0,100,,,,38.70,"Lam L, Wong Y L, Poon C S. Effect of fly ash and silica fume on compressive and fracture behaviors of concrete[J]. Cement and Concrete research, 1998, 28(2): 271-283."
18245985,"Compressive strength of concrete at 28 days",3293,0.35,0.00,0.00,0.00,0.00,0.00,0.00,647,1203,0.35,500.0,500.0,opc,175.0,100,,,,58.00,"Mazloom M, Ramezanianpour A A, Brooks J J. Effect of silica fume on mechanical properties of high-strength concrete[J]. Cement and Concrete Composites, 2004, 26(4): 347-357."
18245986,"Compressive strength of concrete at 28 days",3294,0.35,0.00,0.06,0.00,0.00,0.00,0.00,647,1203,0.35,500.0,470.0,opc,175.0,100,,,,65.00,"Mazloom M, Ramezanianpour A A, Brooks J J. Effect of silica fume on mechanical properties of high-strength concrete[J]. Cement and Concrete Composites, 2004, 26(4): 347-357."
18245987,"Compressive strength of concrete at 28 days",3295,0.35,0.00,0.10,0.00,0.00,0.00,0.00,647,1203,0.35,500.0,450.0,opc,175.0,100,,,,67.50,"Mazloom M, Ramezanianpour A A, Brooks J J. Effect of silica fume on mechanical properties of high-strength concrete[J]. Cement and Concrete Composites, 2004, 26(4): 347-357."
18245988,"Compressive strength of concrete at 28 days",3296,0.35,0.00,0.15,0.00,0.00,0.00,0.00,647,1203,0.35,500.0,425.0,opc,175.0,100,,,,70.00,"Mazloom M, Ramezanianpour A A, Brooks J J. Effect of silica fume on mechanical properties of high-strength concrete[J]. Cement and Concrete Composites, 2004, 26(4): 347-357."
18245989,"Compressive strength of concrete at 28 days",3297,0.30,0.00,0.00,0.00,0.00,0.00,0.00,725,1087,0.40,500.0,500.0,"type i",150.0,100,,,,96.50,"Poon C S, Kou S C, Lam L. Compressive strength, chloride diffusivity and pore structure of high performance metakaolin and silica fume concrete[J]. Construction and building materials, 2006, 20(10): 858-865."
18245990,"Compressive strength of concrete at 28 days",3298,0.30,0.00,0.00,0.00,0.00,0.00,0.05,721,1087,0.40,500.0,475.0,"type i",150.0,100,,,,103.60,"Poon C S, Kou S C, Lam L. Compressive strength, chloride diffusivity and pore structure of high performance metakaolin and silica fume concrete[J]. Construction and building materials, 2006, 20(10): 858-865."
18245991,"Compressive strength of concrete at 28 days",3299,0.30,0.00,0.00,0.00,0.00,0.00,0.10,717,1087,0.40,500.0,450.0,"type i",150.0,100,,,,116.80,"Poon C S, Kou S C, Lam L. Compressive strength, chloride diffusivity and pore structure of high performance metakaolin and silica fume concrete[J]. Construction and building materials, 2006, 20(10): 858-865."
18245992,"Compressive strength of concrete at 28 days",3300,0.30,0.00,0.00,0.00,0.00,0.00,0.20,708,1087,0.39,500.0,400.0,"type i",150.0,100,,,,99.60,"Poon C S, Kou S C, Lam L. Compressive strength, chloride diffusivity and pore structure of high performance metakaolin and silica fume concrete[J]. Construction and building materials, 2006, 20(10): 858-865."
18245993,"Compressive strength of concrete at 28 days",3301,0.30,0.00,0.05,0.00,0.00,0.00,0.00,716,1087,0.40,500.0,475.0,"type i",150.0,100,,,,106.50,"Poon C S, Kou S C, Lam L. Compressive strength, chloride diffusivity and pore structure of high performance metakaolin and silica fume concrete[J]. Construction and building materials, 2006, 20(10): 858-865."
18245994,"Compressive strength of concrete at 28 days",3302,0.30,0.00,0.10,0.00,0.00,0.00,0.00,707,1087,0.39,500.0,450.0,"type i",150.0,100,,,,107.90,"Poon C S, Kou S C, Lam L. Compressive strength, chloride diffusivity and pore structure of high performance metakaolin and silica fume concrete[J]. Construction and building materials, 2006, 20(10): 858-865."
18245995,"Compressive strength of concrete at 28 days",3303,0.50,0.00,0.00,0.00,0.00,0.00,0.00,662,1081,0.38,410.0,410.0,"type i",150.0,100,,,,52.10,"Poon C S, Kou S C, Lam L. Compressive strength, chloride diffusivity and pore structure of high performance metakaolin and silica fume concrete[J]. Construction and building materials, 2006, 20(10): 858-865."
18245996,"Compressive strength of concrete at 28 days",3304,0.50,0.00,0.00,0.00,0.00,0.00,0.05,659,1081,0.38,410.5,390.0,"type i",150.0,100,,,,57.10,"Poon C S, Kou S C, Lam L. Compressive strength, chloride diffusivity and pore structure of high performance metakaolin and silica fume concrete[J]. Construction and building materials, 2006, 20(10): 858-865."
18245997,"Compressive strength of concrete at 28 days",3305,0.50,0.00,0.00,0.00,0.00,0.00,0.10,656,1081,0.38,410.0,369.0,"type i",150.0,100,,,,66.20,"Poon C S, Kou S C, Lam L. Compressive strength, chloride diffusivity and pore structure of high performance metakaolin and silica fume concrete[J]. Construction and building materials, 2006, 20(10): 858-865."
18245998,"Compressive strength of concrete at 28 days",3306,0.50,0.00,0.00,0.00,0.00,0.00,0.20,653,1081,0.38,410.0,328.0,"type i",150.0,100,,,,58.40,"Poon C S, Kou S C, Lam L. Compressive strength, chloride diffusivity and pore structure of high performance metakaolin and silica fume concrete[J]. Construction and building materials, 2006, 20(10): 858-865."
18245999,"Compressive strength of concrete at 28 days",3307,0.50,0.00,0.05,0.00,0.00,0.00,0.00,655,1081,0.38,410.5,390.0,"type i",150.0,100,,,,54.30,"Poon C S, Kou S C, Lam L. Compressive strength, chloride diffusivity and pore structure of high performance metakaolin and silica fume concrete[J]. Construction and building materials, 2006, 20(10): 858-865."
18246000,"Compressive strength of concrete at 28 days",3308,0.50,0.00,0.10,0.00,0.00,0.00,0.00,648,1081,0.37,410.0,369.0,"type i",150.0,100,,,,58.40,"Poon C S, Kou S C, Lam L. Compressive strength, chloride diffusivity and pore structure of high performance metakaolin and silica fume concrete[J]. Construction and building materials, 2006, 20(10): 858-865."
18246001,"Compressive strength of concrete at 28 days",3309,0.34,0.00,0.05,0.00,0.00,0.00,0.00,630,1169,0.35,448.0,426.0,npc,153.0,100,,,,60.00,"Sobolev K. The development of a new method for the proportioning of high-performance concrete mixtures[J]. Cement and Concrete Composites, 2004, 26(7): 901-907."
18246002,"Compressive strength of concrete at 28 days",3310,0.28,0.00,0.10,0.00,0.00,0.00,0.00,622,1155,0.35,499.0,449.0,npc,142.0,100,,,,80.00,"Sobolev K. The development of a new method for the proportioning of high-performance concrete mixtures[J]. Cement and Concrete Composites, 2004, 26(7): 901-907."
18246003,"Compressive strength of concrete at 28 days",3311,0.24,0.00,0.15,0.00,0.00,0.00,0.00,612,1136,0.35,550.0,468.0,npc,132.0,100,,,,100.00,"Sobolev K. The development of a new method for the proportioning of high-performance concrete mixtures[J]. Cement and Concrete Composites, 2004, 26(7): 901-907."
18246004,"Compressive strength of concrete at 28 days",3312,0.20,0.00,0.20,0.00,0.00,0.00,0.00,603,1119,0.35,598.0,478.0,npc,121.0,100,,,,120.00,"Sobolev K. The development of a new method for the proportioning of high-performance concrete mixtures[J]. Cement and Concrete Composites, 2004, 26(7): 901-907."
18246005,"Compressive strength of concrete at 28 days",3313,0.35,0.00,0.13,0.00,0.00,0.00,0.00,506,868,0.37,358.4,312.9,"type i/ii",122.3,φ100*200,,,,54.10,"Simon M J, Lagergren E S, Snyder K A, et al. Concrete mixture optimization using statistical mixture design methods[C]//Proceedings of the PCI/FHWA international symposium on high performance concrete. 1997: 230-244."
18246006,"Compressive strength of concrete at 28 days",3314,0.43,0.00,0.07,0.00,0.00,0.00,0.00,506,845,0.37,334.7,312.9,"type i/ii",141.4,φ100*200,,,,48.50,"Simon M J, Lagergren E S, Snyder K A, et al. Concrete mixture optimization using statistical mixture design methods[C]//Proceedings of the PCI/FHWA international symposium on high performance concrete. 1997: 230-244."
18246007,"Compressive strength of concrete at 28 days",3315,0.37,0.00,0.07,0.00,0.00,0.00,0.00,599,810,0.43,334.7,312.9,"type i/ii",122.3,φ100*200,,,,53.20,"Simon M J, Lagergren E S, Snyder K A, et al. Concrete mixture optimization using statistical mixture design methods[C]//Proceedings of the PCI/FHWA international symposium on high performance concrete. 1997: 230-244."
18246008,"Compressive strength of concrete at 28 days",3316,0.32,0.00,0.11,0.00,0.00,0.00,0.00,506,810,0.38,406.6,361.1,"type i/ii",126.6,φ100*200,,,,58.10,"Simon M J, Lagergren E S, Snyder K A, et al. Concrete mixture optimization using statistical mixture design methods[C]//Proceedings of the PCI/FHWA international symposium on high performance concrete. 1997: 230-244."
18246009,"Compressive strength of concrete at 28 days",3317,0.37,0.00,0.07,0.00,0.00,0.00,0.00,506,896,0.36,334.7,312.9,"type i/ii",122.3,φ100*200,,,,53.10,"Simon M J, Lagergren E S, Snyder K A, et al. Concrete mixture optimization using statistical mixture design methods[C]//Proceedings of the PCI/FHWA international symposium on high performance concrete. 1997: 230-244."
18246010,"Compressive strength of concrete at 28 days",3318,0.43,0.00,0.07,0.00,0.00,0.00,0.00,542,810,0.40,334.7,312.9,"type i/ii",141.4,φ100*200,,,,50.90,"Simon M J, Lagergren E S, Snyder K A, et al. Concrete mixture optimization using statistical mixture design methods[C]//Proceedings of the PCI/FHWA international symposium on high performance concrete. 1997: 230-244."
18246011,"Compressive strength of concrete at 28 days",3319,0.38,0.00,0.06,0.00,0.00,0.00,0.00,506,810,0.38,376.6,354.8,"type i/ii",141.4,φ100*200,,,,48.20,"Simon M J, Lagergren E S, Snyder K A, et al. Concrete mixture optimization using statistical mixture design methods[C]//Proceedings of the PCI/FHWA international symposium on high performance concrete. 1997: 230-244."
18246012,"Compressive strength of concrete at 28 days",3320,0.35,0.00,0.13,0.00,0.00,0.00,0.00,564,810,0.41,358.4,312.9,"type i/ii",122.3,φ100*200,,,,53.60,"Simon M J, Lagergren E S, Snyder K A, et al. Concrete mixture optimization using statistical mixture design methods[C]//Proceedings of the PCI/FHWA international symposium on high performance concrete. 1997: 230-244."
18246013,"Compressive strength of concrete at 28 days",3321,0.33,0.00,0.12,0.00,0.00,0.00,0.00,538,810,0.40,382.5,337.0,"type i/ii",122.3,φ100*200,,,,56.00,"Simon M J, Lagergren E S, Snyder K A, et al. Concrete mixture optimization using statistical mixture design methods[C]//Proceedings of the PCI/FHWA international symposium on high performance concrete. 1997: 230-244."
18246014,"Compressive strength of concrete at 28 days",3322,0.36,0.00,0.12,0.00,0.00,0.00,0.00,506,810,0.38,386.3,341.1,"type i/ii",135.0,φ100*200,,,,53.20,"Simon M J, Lagergren E S, Snyder K A, et al. Concrete mixture optimization using statistical mixture design methods[C]//Proceedings of the PCI/FHWA international symposium on high performance concrete. 1997: 230-244."
18246015,"Compressive strength of concrete at 28 days",3323,0.41,0.00,0.07,0.00,0.00,0.00,0.00,561,810,0.41,334.7,312.9,"type i/ii",131.8,φ100*200,,,,58.10,"Simon M J, Lagergren E S, Snyder K A, et al. Concrete mixture optimization using statistical mixture design methods[C]//Proceedings of the PCI/FHWA international symposium on high performance concrete. 1997: 230-244."
18246016,"Compressive strength of concrete at 28 days",3324,0.38,0.00,0.13,0.00,0.00,0.00,0.00,506,837,0.38,358.4,312.9,"type i/ii",131.8,φ100*200,,,,55.20,"Simon M J, Lagergren E S, Snyder K A, et al. Concrete mixture optimization using statistical mixture design methods[C]//Proceedings of the PCI/FHWA international symposium on high performance concrete. 1997: 230-244."
18246017,"Compressive strength of concrete at 28 days",3325,0.33,0.00,0.12,0.00,0.00,0.00,0.00,506,842,0.38,382.5,337.0,"type i/ii",122.3,φ100*200,,,,51.10,"Simon M J, Lagergren E S, Snyder K A, et al. Concrete mixture optimization using statistical mixture design methods[C]//Proceedings of the PCI/FHWA international symposium on high performance concrete. 1997: 230-244."
18246018,"Compressive strength of concrete at 28 days",3326,0.35,0.00,0.13,0.00,0.00,0.00,0.00,533,837,0.39,358.4,312.9,"type i/ii",122.3,φ100*200,,,,59.80,"Simon M J, Lagergren E S, Snyder K A, et al. Concrete mixture optimization using statistical mixture design methods[C]//Proceedings of the PCI/FHWA international symposium on high performance concrete. 1997: 230-244."
18246019,"Compressive strength of concrete at 28 days",3327,0.33,0.00,0.06,0.00,0.00,0.00,0.00,549,810,0.40,382.9,361.1,"type i/ii",122.3,φ100*200,,,,54.50,"Simon M J, Lagergren E S, Snyder K A, et al. Concrete mixture optimization using statistical mixture design methods[C]//Proceedings of the PCI/FHWA international symposium on high performance concrete. 1997: 230-244."
18246020,"Compressive strength of concrete at 28 days",3328,0.33,0.00,0.06,0.00,0.00,0.00,0.00,526,830,0.39,382.9,361.1,"type i/ii",122.3,φ100*200,,,,55.20,"Simon M J, Lagergren E S, Snyder K A, et al. Concrete mixture optimization using statistical mixture design methods[C]//Proceedings of the PCI/FHWA international symposium on high performance concrete. 1997: 230-244."
18246021,"Compressive strength of concrete at 28 days",3329,0.41,0.00,0.13,0.00,0.00,0.00,0.00,507,811,0.38,358.4,312.9,"type i/ii",141.4,φ100*200,,,,51.70,"Simon M J, Lagergren E S, Snyder K A, et al. Concrete mixture optimization using statistical mixture design methods[C]//Proceedings of the PCI/FHWA international symposium on high performance concrete. 1997: 230-244."
18246022,"Compressive strength of concrete at 28 days",3330,0.37,0.00,0.07,0.00,0.00,0.00,0.00,549,853,0.39,334.7,312.9,"type i/ii",122.3,φ100*200,,,,51.00,"Simon M J, Lagergren E S, Snyder K A, et al. Concrete mixture optimization using statistical mixture design methods[C]//Proceedings of the PCI/FHWA international symposium on high performance concrete. 1997: 230-244."
18246023,"Compressive strength of concrete at 28 days",3331,0.35,0.00,0.06,0.00,0.00,0.00,0.00,572,810,0.41,358.9,337.0,"type i/ii",122.3,φ100*200,,,,54.30,"Simon M J, Lagergren E S, Snyder K A, et al. Concrete mixture optimization using statistical mixture design methods[C]//Proceedings of the PCI/FHWA international symposium on high performance concrete. 1997: 230-244."
18246024,"Compressive strength of concrete at 28 days",3332,0.43,0.00,0.07,0.00,0.00,0.00,0.00,521,825,0.39,334.7,312.9,"type i/ii",141.4,φ100*200,,,,60.40,"Simon M J, Lagergren E S, Snyder K A, et al. Concrete mixture optimization using statistical mixture design methods[C]//Proceedings of the PCI/FHWA international symposium on high performance concrete. 1997: 230-244."
18246025,"Compressive strength of concrete at 28 days",3333,0.35,0.00,0.06,0.00,0.00,0.00,0.00,506,876,0.37,358.9,337.0,"type i/ii",122.3,φ100*200,,,,51.90,"Simon M J, Lagergren E S, Snyder K A, et al. Concrete mixture optimization using statistical mixture design methods[C]//Proceedings of the PCI/FHWA international symposium on high performance concrete. 1997: 230-244."
18246026,"Compressive strength of concrete at 28 days",3334,0.35,0.00,0.07,0.00,0.00,0.00,0.00,506,833,0.38,387.9,361.1,"type i/ii",130.8,φ100*200,,,,53.60,"Simon M J, Lagergren E S, Snyder K A, et al. Concrete mixture optimization using statistical mixture design methods[C]//Proceedings of the PCI/FHWA international symposium on high performance concrete. 1997: 230-244."
18246027,"Compressive strength of concrete at 28 days",3335,0.33,0.00,0.07,0.00,0.00,0.00,0.00,506,853,0.37,387.9,361.1,"type i/ii",122.3,φ100*200,,,,54.60,"Simon M J, Lagergren E S, Snyder K A, et al. Concrete mixture optimization using statistical mixture design methods[C]//Proceedings of the PCI/FHWA international symposium on high performance concrete. 1997: 230-244."
18246028,"Compressive strength of concrete at 28 days",3336,0.35,0.00,0.07,0.00,0.00,0.00,0.00,529,810,0.40,387.9,361.1,"type i/ii",130.8,φ100*200,,,,53.20,"Simon M J, Lagergren E S, Snyder K A, et al. Concrete mixture optimization using statistical mixture design methods[C]//Proceedings of the PCI/FHWA international symposium on high performance concrete. 1997: 230-244."
18246029,"Compressive strength of concrete at 28 days",3337,0.38,0.00,0.13,0.00,0.00,0.00,0.00,533,810,0.40,358.4,312.9,"type i/ii",131.8,φ100*200,,,,56.20,"Simon M J, Lagergren E S, Snyder K A, et al. Concrete mixture optimization using statistical mixture design methods[C]//Proceedings of the PCI/FHWA international symposium on high performance concrete. 1997: 230-244."
18246030,"Compressive strength of concrete at 28 days",3338,0.34,0.00,0.09,0.00,0.00,0.00,0.00,531,834,0.39,370.7,337.0,"type i/ii",122.3,φ100*200,,,,61.00,"Simon M J, Lagergren E S, Snyder K A, et al. Concrete mixture optimization using statistical mixture design methods[C]//Proceedings of the PCI/FHWA international symposium on high performance concrete. 1997: 230-244."
18246031,"Compressive strength of concrete at 28 days",3339,0.04,0.00,0.06,0.00,0.00,0.00,0.00,526,830,0.39,357.6,335.8,"type i/ii",131.5,φ100*200,,,,54.60,"Simon M J, Lagergren E S, Snyder K A, et al. Concrete mixture optimization using statistical mixture design methods[C]//Proceedings of the PCI/FHWA international symposium on high performance concrete. 1997: 230-244."
18246032,"Compressive strength of concrete at 28 days",3340,0.37,0.00,0.08,0.00,0.00,0.00,0.00,514,858,0.37,351.0,323.3,"type i/ii",126.6,φ100*200,,,,60.80,"Simon M J, Lagergren E S, Snyder K A, et al. Concrete mixture optimization using statistical mixture design methods[C]//Proceedings of the PCI/FHWA international symposium on high performance concrete. 1997: 230-244."
