Repository: pierluigiUNIVPM/Concrete-Strenght

File: Compressive strength of concrete at 28 days - 611.csv (part 23 of 25)
18242703,"Compressive strength of concrete at 28 days",11,0.35,0.25,0.00,0.00,0.00,0.00,0.00,850,1250,0.40,485.0,364.0,po42.5,170.0,100,×0.95,GB50081,标养,58.10,"王能. 不同养护条件对粉煤灰混凝土抗碳化性能的影响[D]. 浙江工业大学, 2014."
18242704,"Compressive strength of concrete at 28 days",12,0.35,0.35,0.00,0.00,0.00,0.00,0.00,850,1250,0.40,485.0,315.0,po42.5,170.0,100,×0.95,GB50081,标养,50.60,"王能. 不同养护条件对粉煤灰混凝土抗碳化性能的影响[D]. 浙江工业大学, 2014."
18242705,"Compressive strength of concrete at 28 days",13,0.50,0.00,0.00,0.00,0.00,0.00,0.00,730,1100,0.40,380.0,380.0,po42.5,190.0,100,,GB50081,标养,35.60,"邱洪林, 叶青. 早期标准养护时间对普通混凝土抗碳化能力的影响[J]. 浙江工业大学学报, 2008, 36(4): 436-440."
18242706,"Compressive strength of concrete at 28 days",14,0.50,0.00,0.00,0.00,0.00,0.00,0.00,730,1100,0.40,380.0,380.0,po42.5,190.0,100,,GB50081,标养,36.50,"邱洪林, 叶青. 早期标准养护时间对普通混凝土抗碳化能力的影响[J]. 浙江工业大学学报, 2008, 36(4): 436-440."
18246033,"Compressive strength of concrete at 28 days",3341,0.27,0.00,0.00,0.00,0.00,0.00,0.00,720,1050,0.41,500.0,500.0,"type i",135.0,100,,,,84.00,"Wong H S, Razak H A. Efficiency of calcined kaolin and silica fume as cement replacement material for strength performance[J]. Cement and Concrete Research, 2005, 35(4): 696-702."
18246034,"Compressive strength of concrete at 28 days",3342,0.27,0.00,0.00,0.00,0.00,0.00,0.05,720,1050,0.41,500.0,475.0,"type i",135.0,100,,,,89.00,"Wong H S, Razak H A. Efficiency of calcined kaolin and silica fume as cement replacement material for strength performance[J]. Cement and Concrete Research, 2005, 35(4): 696-702."
18246035,"Compressive strength of concrete at 28 days",3343,0.27,0.00,0.00,0.00,0.00,0.00,0.10,715,1050,0.41,500.0,450.0,"type i",135.0,100,,,,94.00,"Wong H S, Razak H A. Efficiency of calcined kaolin and silica fume as cement replacement material for strength performance[J]. Cement and Concrete Research, 2005, 35(4): 696-702."
18246036,"Compressive strength of concrete at 28 days",3344,0.27,0.00,0.00,0.00,0.00,0.00,0.15,710,1050,0.40,500.0,425.0,"type i",135.0,100,,,,94.50,"Wong H S, Razak H A. Efficiency of calcined kaolin and silica fume as cement replacement material for strength performance[J]. Cement and Concrete Research, 2005, 35(4): 696-702."
18246037,"Compressive strength of concrete at 28 days",3345,0.27,0.00,0.05,0.00,0.00,0.00,0.00,725,1050,0.41,500.0,475.0,"type i",135.0,100,,,,88.50,"Wong H S, Razak H A. Efficiency of calcined kaolin and silica fume as cement replacement material for strength performance[J]. Cement and Concrete Research, 2005, 35(4): 696-702."
18246038,"Compressive strength of concrete at 28 days",3346,0.27,0.00,0.10,0.00,0.00,0.00,0.00,715,1050,0.41,500.0,450.0,"type i",135.0,100,,,,95.50,"Wong H S, Razak H A. Efficiency of calcined kaolin and silica fume as cement replacement material for strength performance[J]. Cement and Concrete Research, 2005, 35(4): 696-702."
18246039,"Compressive strength of concrete at 28 days",3347,0.27,0.00,0.15,0.00,0.00,0.00,0.00,715,1050,0.41,500.0,425.0,"type i",135.0,100,,,,101.00,"Wong H S, Razak H A. Efficiency of calcined kaolin and silica fume as cement replacement material for strength performance[J]. Cement and Concrete Research, 2005, 35(4): 696-702."
18246040,"Compressive strength of concrete at 28 days",3348,0.30,0.00,0.00,0.00,0.00,0.00,0.00,695,1050,0.40,500.0,500.0,"type i",150.0,100,,,,83.50,"Wong H S, Razak H A. Efficiency of calcined kaolin and silica fume as cement replacement material for strength performance[J]. Cement and Concrete Research, 2005, 35(4): 696-702."
18246041,"Compressive strength of concrete at 28 days",3349,0.30,0.00,0.00,0.00,0.00,0.00,0.05,690,1050,0.40,500.0,475.0,"type i",150.0,100,,,,88.50,"Wong H S, Razak H A. Efficiency of calcined kaolin and silica fume as cement replacement material for strength performance[J]. Cement and Concrete Research, 2005, 35(4): 696-702."
18246042,"Compressive strength of concrete at 28 days",3350,0.30,0.00,0.00,0.00,0.00,0.00,0.10,685,1050,0.39,500.0,450.0,"type i",150.0,100,,,,93.50,"Wong H S, Razak H A. Efficiency of calcined kaolin and silica fume as cement replacement material for strength performance[J]. Cement and Concrete Research, 2005, 35(4): 696-702."
18246043,"Compressive strength of concrete at 28 days",3351,0.30,0.00,0.00,0.00,0.00,0.00,0.15,680,1050,0.39,500.0,425.0,"type i",150.0,100,,,,94.50,"Wong H S, Razak H A. Efficiency of calcined kaolin and silica fume as cement replacement material for strength performance[J]. Cement and Concrete Research, 2005, 35(4): 696-702."
18246044,"Compressive strength of concrete at 28 days",3352,0.30,0.00,0.05,0.00,0.00,0.00,0.00,685,1050,0.39,500.0,475.0,"type i",150.0,100,,,,91.00,"Wong H S, Razak H A. Efficiency of calcined kaolin and silica fume as cement replacement material for strength performance[J]. Cement and Concrete Research, 2005, 35(4): 696-702."
18246045,"Compressive strength of concrete at 28 days",3353,0.30,0.00,0.10,0.00,0.00,0.00,0.00,680,1050,0.39,500.0,450.0,"type i",150.0,100,,,,95.00,"Wong H S, Razak H A. Efficiency of calcined kaolin and silica fume as cement replacement material for strength performance[J]. Cement and Concrete Research, 2005, 35(4): 696-702."
18246046,"Compressive strength of concrete at 28 days",3354,0.30,0.00,0.15,0.00,0.00,0.00,0.00,680,1050,0.39,500.0,425.0,"type i",150.0,100,,,,98.50,"Wong H S, Razak H A. Efficiency of calcined kaolin and silica fume as cement replacement material for strength performance[J]. Cement and Concrete Research, 2005, 35(4): 696-702."
18246047,"Compressive strength of concrete at 28 days",3355,0.33,0.00,0.00,0.00,0.00,0.00,0.00,700,1050,0.40,500.0,500.0,"type i",165.0,100,,,,75.00,"Wong H S, Razak H A. Efficiency of calcined kaolin and silica fume as cement replacement material for strength performance[J]. Cement and Concrete Research, 2005, 35(4): 696-702."
18246048,"Compressive strength of concrete at 28 days",3356,0.33,0.00,0.00,0.00,0.00,0.00,0.05,695,1050,0.40,500.0,475.0,"type i",165.0,100,,,,78.50,"Wong H S, Razak H A. Efficiency of calcined kaolin and silica fume as cement replacement material for strength performance[J]. Cement and Concrete Research, 2005, 35(4): 696-702."
18246049,"Compressive strength of concrete at 28 days",3357,0.33,0.00,0.00,0.00,0.00,0.00,0.10,690,1050,0.40,500.0,450.0,"type i",165.0,100,,,,84.50,"Wong H S, Razak H A. Efficiency of calcined kaolin and silica fume as cement replacement material for strength performance[J]. Cement and Concrete Research, 2005, 35(4): 696-702."
18246050,"Compressive strength of concrete at 28 days",3358,0.33,0.00,0.00,0.00,0.00,0.00,0.15,685,1050,0.39,500.0,425.0,"type i",165.0,100,,,,82.00,"Wong H S, Razak H A. Efficiency of calcined kaolin and silica fume as cement replacement material for strength performance[J]. Cement and Concrete Research, 2005, 35(4): 696-702."
18246051,"Compressive strength of concrete at 28 days",3359,0.33,0.00,0.05,0.00,0.00,0.00,0.00,690,1050,0.40,500.0,475.0,"type i",165.0,100,,,,83.00,"Wong H S, Razak H A. Efficiency of calcined kaolin and silica fume as cement replacement material for strength performance[J]. Cement and Concrete Research, 2005, 35(4): 696-702."
18246052,"Compressive strength of concrete at 28 days",3360,0.33,0.00,0.10,0.00,0.00,0.00,0.00,685,1050,0.39,500.0,450.0,"type i",165.0,100,,,,89.50,"Wong H S, Razak H A. Efficiency of calcined kaolin and silica fume as cement replacement material for strength performance[J]. Cement and Concrete Research, 2005, 35(4): 696-702."
18246053,"Compressive strength of concrete at 28 days",3361,0.33,0.00,0.15,0.00,0.00,0.00,0.00,680,1050,0.39,500.0,425.0,"type i",165.0,100,,,,88.50,"Wong H S, Razak H A. Efficiency of calcined kaolin and silica fume as cement replacement material for strength performance[J]. Cement and Concrete Research, 2005, 35(4): 696-702."
18246054,"Compressive strength of concrete at 28 days",3362,0.40,0.00,0.00,0.00,0.00,0.00,0.00,811,811,0.50,360.0,360.0,"cem I 42.5r",144.0,100,,,,43.90,"Gra?ulyt? J, Vaitkus A, ?ernas O, et al. Effect of Silica Fume on High-strength Concrete Performance[C].5th World Congress on Civil, Structural, and Environmental Engineering, 2020: 162."
18246055,"Compressive strength of concrete at 28 days",3363,0.40,0.00,0.07,0.00,0.00,0.00,0.00,798,798,0.50,360.0,334.8,"cem I 42.5r",144.0,100,,,,60.40,"Gra?ulyt? J, Vaitkus A, ?ernas O, et al. Effect of Silica Fume on High-strength Concrete Performance[C].5th World Congress on Civil, Structural, and Environmental Engineering, 2020: 162."
18246056,"Compressive strength of concrete at 28 days",3364,0.40,0.00,0.10,0.00,0.00,0.00,0.00,792,792,0.50,360.0,324.0,"cem I 42.5r",144.0,100,,,,58.80,"Gra?ulyt? J, Vaitkus A, ?ernas O, et al. Effect of Silica Fume on High-strength Concrete Performance[C].5th World Congress on Civil, Structural, and Environmental Engineering, 2020: 162."
18246057,"Compressive strength of concrete at 28 days",3365,0.26,0.00,0.00,0.00,0.00,0.00,0.00,695,1141,0.38,496.0,496.0,"type i",135.0,100,,,,86.60,"Zhang M H, Tam C T, Leow M P. Effect of water-to-cementitious materials ratio and silica fume on the autogenous shrinkage of concrete[J]. Cement and Concrete Research, 2003, 33(10): 1687-1694."
18246058,"Compressive strength of concrete at 28 days",3366,0.26,0.00,0.05,0.00,0.00,0.00,0.00,684,1121,0.38,495.8,471.0,"type i",134.0,100,,,,91.20,"Zhang M H, Tam C T, Leow M P. Effect of water-to-cementitious materials ratio and silica fume on the autogenous shrinkage of concrete[J]. Cement and Concrete Research, 2003, 33(10): 1687-1694."
18246059,"Compressive strength of concrete at 28 days",3367,0.26,0.00,0.10,0.00,0.00,0.00,0.00,684,1110,0.38,495.6,446.0,"type i",134.0,100,,,,96.60,"Zhang M H, Tam C T, Leow M P. Effect of water-to-cementitious materials ratio and silica fume on the autogenous shrinkage of concrete[J]. Cement and Concrete Research, 2003, 33(10): 1687-1694."
18246060,"Compressive strength of concrete at 28 days",3368,0.30,0.00,0.00,0.00,0.00,0.00,0.00,696,1093,0.39,497.0,497.0,"type i",153.0,100,,,,70.10,"Zhang M H, Tam C T, Leow M P. Effect of water-to-cementitious materials ratio and silica fume on the autogenous shrinkage of concrete[J]. Cement and Concrete Research, 2003, 33(10): 1687-1694."
18246061,"Compressive strength of concrete at 28 days",3369,0.30,0.00,0.05,0.00,0.00,0.00,0.00,686,1074,0.39,496.8,472.0,"type i",153.0,100,,,,83.70,"Zhang M H, Tam C T, Leow M P. Effect of water-to-cementitious materials ratio and silica fume on the autogenous shrinkage of concrete[J]. Cement and Concrete Research, 2003, 33(10): 1687-1694."
18246062,"Compressive strength of concrete at 28 days",3370,0.30,0.00,0.10,0.00,0.00,0.00,0.00,686,1064,0.39,496.7,447.0,"type i",153.0,100,,,,91.10,"Zhang M H, Tam C T, Leow M P. Effect of water-to-cementitious materials ratio and silica fume on the autogenous shrinkage of concrete[J]. Cement and Concrete Research, 2003, 33(10): 1687-1694."
18246063,"Compressive strength of concrete at 28 days",3371,0.35,0.00,0.00,0.00,0.00,0.00,0.00,698,1047,0.40,498.0,498.0,"type i",176.0,100,,,,63.70,"Zhang M H, Tam C T, Leow M P. Effect of water-to-cementitious materials ratio and silica fume on the autogenous shrinkage of concrete[J]. Cement and Concrete Research, 2003, 33(10): 1687-1694."
18246064,"Compressive strength of concrete at 28 days",3372,0.35,0.00,0.05,0.00,0.00,0.00,0.00,676,1015,0.40,497.9,473.0,"type i",178.0,100,,,,70.30,"Zhang M H, Tam C T, Leow M P. Effect of water-to-cementitious materials ratio and silica fume on the autogenous shrinkage of concrete[J]. Cement and Concrete Research, 2003, 33(10): 1687-1694."
18246065,"Compressive strength of concrete at 28 days",3373,0.35,0.00,0.10,0.00,0.00,0.00,0.00,675,1003,0.40,496.7,447.0,"type i",177.0,100,,,,75.20,"Zhang M H, Tam C T, Leow M P. Effect of water-to-cementitious materials ratio and silica fume on the autogenous shrinkage of concrete[J]. Cement and Concrete Research, 2003, 33(10): 1687-1694."
18246066,"Compressive strength of concrete at 28 days",3374,0.30,0.00,0.00,0.00,0.00,0.00,0.00,665,1085,0.38,500.0,500.0,"po 42.5",150.0,150,,,,70.70,"Hiraskar K G, Patil C. Use of blast furnace slag aggregate in concrete[J]. Int. J. Sci. Eng. Res, 2013, 4(5): 95-98."
18246067,"Compressive strength of concrete at 28 days",3375,0.30,0.00,0.00,0.30,0.00,0.00,0.00,665,1085,0.38,500.0,350.0,"po 42.5",150.0,150,,,,79.50,"Hiraskar K G, Patil C. Use of blast furnace slag aggregate in concrete[J]. Int. J. Sci. Eng. Res, 2013, 4(5): 95-98."
18246068,"Compressive strength of concrete at 28 days",3376,0.30,0.00,0.00,0.30,0.00,0.00,0.00,665,1085,0.38,500.0,350.0,"po 42.5",150.0,150,,,,81.30,"Hiraskar K G, Patil C. Use of blast furnace slag aggregate in concrete[J]. Int. J. Sci. Eng. Res, 2013, 4(5): 95-98."
18246069,"Compressive strength of concrete at 28 days",3377,0.30,0.00,0.00,0.30,0.00,0.00,0.00,665,1085,0.38,500.0,350.0,"po 42.5",150.0,150,,,,93.60,"Hiraskar K G, Patil C. Use of blast furnace slag aggregate in concrete[J]. Int. J. Sci. Eng. Res, 2013, 4(5): 95-98."
18246070,"Compressive strength of concrete at 28 days",3378,0.30,0.10,0.00,0.00,0.00,0.00,0.00,,,0.48,,,,160.0,φ100*200,,,,74.00,"Lim C H, Yoon Y S, Kim J H. Genetic algorithm in mix proportioning of high-performance concrete[J]. Cement and Concrete Research, 2004, 34(3): 409-420."
18246071,"Compressive strength of concrete at 28 days",3379,0.30,0.20,0.00,0.00,0.00,0.00,0.00,,,0.48,,,,160.0,φ100*200,,,,74.00,"Lim C H, Yoon Y S, Kim J H. Genetic algorithm in mix proportioning of high-performance concrete[J]. Cement and Concrete Research, 2004, 34(3): 409-420."
18246072,"Compressive strength of concrete at 28 days",3380,0.30,0.00,0.00,0.00,0.00,0.00,0.00,,,0.46,,,,160.0,φ100*200,,,,71.00,"Lim C H, Yoon Y S, Kim J H. Genetic algorithm in mix proportioning of high-performance concrete[J]. Cement and Concrete Research, 2004, 34(3): 409-420."
18246073,"Compressive strength of concrete at 28 days",3381,0.30,0.10,0.00,0.00,0.00,0.00,0.00,,,0.45,,,,160.0,φ100*200,,,,72.00,"Lim C H, Yoon Y S, Kim J H. Genetic algorithm in mix proportioning of high-performance concrete[J]. Cement and Concrete Research, 2004, 34(3): 409-420."
18246074,"Compressive strength of concrete at 28 days",3382,0.30,0.20,0.00,0.00,0.00,0.00,0.00,,,0.44,,,,160.0,φ100*200,,,,69.00,"Lim C H, Yoon Y S, Kim J H. Genetic algorithm in mix proportioning of high-performance concrete[J]. Cement and Concrete Research, 2004, 34(3): 409-420."
18246075,"Compressive strength of concrete at 28 days",3383,0.30,0.00,0.00,0.00,0.00,0.00,0.00,,,0.42,,,,160.0,φ100*200,,,,69.00,"Lim C H, Yoon Y S, Kim J H. Genetic algorithm in mix proportioning of high-performance concrete[J]. Cement and Concrete Research, 2004, 34(3): 409-420."
18246076,"Compressive strength of concrete at 28 days",3384,0.30,0.10,0.00,0.00,0.00,0.00,0.00,,,0.42,,,,160.0,φ100*200,,,,68.00,"Lim C H, Yoon Y S, Kim J H. Genetic algorithm in mix proportioning of high-performance concrete[J]. Cement and Concrete Research, 2004, 34(3): 409-420."
18246077,"Compressive strength of concrete at 28 days",3385,0.30,0.20,0.00,0.00,0.00,0.00,0.00,,,0.41,,,,160.0,φ100*200,,,,65.00,"Lim C H, Yoon Y S, Kim J H. Genetic algorithm in mix proportioning of high-performance concrete[J]. Cement and Concrete Research, 2004, 34(3): 409-420."
18246078,"Compressive strength of concrete at 28 days",3386,0.30,0.00,0.00,0.00,0.00,0.00,0.00,,,0.47,,,,170.0,φ100*200,,,,66.00,"Lim C H, Yoon Y S, Kim J H. Genetic algorithm in mix proportioning of high-performance concrete[J]. Cement and Concrete Research, 2004, 34(3): 409-420."
18246079,"Compressive strength of concrete at 28 days",3387,0.30,0.20,0.00,0.00,0.00,0.00,0.00,,,0.46,,,,170.0,φ100*200,,,,66.00,"Lim C H, Yoon Y S, Kim J H. Genetic algorithm in mix proportioning of high-performance concrete[J]. Cement and Concrete Research, 2004, 34(3): 409-420."
18246080,"Compressive strength of concrete at 28 days",3388,0.30,0.00,0.00,0.00,0.00,0.00,0.00,,,0.44,,,,170.0,φ100*200,,,,65.00,"Lim C H, Yoon Y S, Kim J H. Genetic algorithm in mix proportioning of high-performance concrete[J]. Cement and Concrete Research, 2004, 34(3): 409-420."
18246081,"Compressive strength of concrete at 28 days",3389,0.30,0.10,0.00,0.00,0.00,0.00,0.00,,,0.43,,,,170.0,φ100*200,,,,65.00,"Lim C H, Yoon Y S, Kim J H. Genetic algorithm in mix proportioning of high-performance concrete[J]. Cement and Concrete Research, 2004, 34(3): 409-420."
18246082,"Compressive strength of concrete at 28 days",3390,0.30,0.20,0.00,0.00,0.00,0.00,0.00,,,0.42,,,,170.0,φ100*200,,,,63.00,"Lim C H, Yoon Y S, Kim J H. Genetic algorithm in mix proportioning of high-performance concrete[J]. Cement and Concrete Research, 2004, 34(3): 409-420."
18246083,"Compressive strength of concrete at 28 days",3391,0.30,0.00,0.00,0.00,0.00,0.00,0.00,,,0.41,,,,170.0,φ100*200,,,,64.00,"Lim C H, Yoon Y S, Kim J H. Genetic algorithm in mix proportioning of high-performance concrete[J]. Cement and Concrete Research, 2004, 34(3): 409-420."
18246084,"Compressive strength of concrete at 28 days",3392,0.30,0.10,0.00,0.00,0.00,0.00,0.00,,,0.40,,,,170.0,φ100*200,,,,63.00,"Lim C H, Yoon Y S, Kim J H. Genetic algorithm in mix proportioning of high-performance concrete[J]. Cement and Concrete Research, 2004, 34(3): 409-420."
18246085,"Compressive strength of concrete at 28 days",3393,0.30,0.20,0.00,0.00,0.00,0.00,0.00,,,0.39,,,,170.0,φ100*200,,,,63.00,"Lim C H, Yoon Y S, Kim J H. Genetic algorithm in mix proportioning of high-performance concrete[J]. Cement and Concrete Research, 2004, 34(3): 409-420."
18246086,"Compressive strength of concrete at 28 days",3394,0.30,0.00,0.00,0.00,0.00,0.00,0.00,,,0.45,,,,180.0,φ100*200,,,,61.00,"Lim C H, Yoon Y S, Kim J H. Genetic algorithm in mix proportioning of high-performance concrete[J]. Cement and Concrete Research, 2004, 34(3): 409-420."
18246087,"Compressive strength of concrete at 28 days",3395,0.30,0.10,0.00,0.00,0.00,0.00,0.00,,,0.44,,,,180.0,φ100*200,,,,62.00,"Lim C H, Yoon Y S, Kim J H. Genetic algorithm in mix proportioning of high-performance concrete[J]. Cement and Concrete Research, 2004, 34(3): 409-420."
18246088,"Compressive strength of concrete at 28 days",3396,0.30,0.20,0.00,0.00,0.00,0.00,0.00,,,0.44,,,,180.0,φ100*200,,,,62.00,"Lim C H, Yoon Y S, Kim J H. Genetic algorithm in mix proportioning of high-performance concrete[J]. Cement and Concrete Research, 2004, 34(3): 409-420."
18246089,"Compressive strength of concrete at 28 days",3397,0.30,0.00,0.00,0.00,0.00,0.00,0.00,,,0.42,,,,180.0,φ100*200,,,,62.00,"Lim C H, Yoon Y S, Kim J H. Genetic algorithm in mix proportioning of high-performance concrete[J]. Cement and Concrete Research, 2004, 34(3): 409-420."
18246090,"Compressive strength of concrete at 28 days",3398,0.30,0.10,0.00,0.00,0.00,0.00,0.00,,,0.41,,,,180.0,φ100*200,,,,61.00,"Lim C H, Yoon Y S, Kim J H. Genetic algorithm in mix proportioning of high-performance concrete[J]. Cement and Concrete Research, 2004, 34(3): 409-420."
18246091,"Compressive strength of concrete at 28 days",3399,0.30,0.20,0.00,0.00,0.00,0.00,0.00,,,0.40,,,,180.0,φ100*200,,,,58.00,"Lim C H, Yoon Y S, Kim J H. Genetic algorithm in mix proportioning of high-performance concrete[J]. Cement and Concrete Research, 2004, 34(3): 409-420."
18246092,"Compressive strength of concrete at 28 days",3400,0.30,0.00,0.00,0.00,0.00,0.00,0.00,,,0.38,,,,180.0,φ100*200,,,,61.00,"Lim C H, Yoon Y S, Kim J H. Genetic algorithm in mix proportioning of high-performance concrete[J]. Cement and Concrete Research, 2004, 34(3): 409-420."
18246093,"Compressive strength of concrete at 28 days",3401,0.30,0.10,0.00,0.00,0.00,0.00,0.00,,,0.38,,,,180.0,φ100*200,,,,61.00,"Lim C H, Yoon Y S, Kim J H. Genetic algorithm in mix proportioning of high-performance concrete[J]. Cement and Concrete Research, 2004, 34(3): 409-420."
18246094,"Compressive strength of concrete at 28 days",3402,0.30,0.20,0.00,0.00,0.00,0.00,0.00,,,0.37,,,,180.0,φ100*200,,,,61.00,"Lim C H, Yoon Y S, Kim J H. Genetic algorithm in mix proportioning of high-performance concrete[J]. Cement and Concrete Research, 2004, 34(3): 409-420."
18246095,"Compressive strength of concrete at 28 days",3403,0.35,0.00,0.00,0.00,0.00,0.00,0.00,,,0.51,,,,160.0,φ100*200,,,,63.00,"Lim C H, Yoon Y S, Kim J H. Genetic algorithm in mix proportioning of high-performance concrete[J]. Cement and Concrete Research, 2004, 34(3): 409-420."
18246096,"Compressive strength of concrete at 28 days",3404,0.35,0.10,0.00,0.00,0.00,0.00,0.00,,,0.50,,,,160.0,φ100*200,,,,63.00,"Lim C H, Yoon Y S, Kim J H. Genetic algorithm in mix proportioning of high-performance concrete[J]. Cement and Concrete Research, 2004, 34(3): 409-420."
18246097,"Compressive strength of concrete at 28 days",3405,0.35,0.20,0.00,0.00,0.00,0.00,0.00,,,0.50,,,,160.0,φ100*200,,,,62.00,"Lim C H, Yoon Y S, Kim J H. Genetic algorithm in mix proportioning of high-performance concrete[J]. Cement and Concrete Research, 2004, 34(3): 409-420."
18246098,"Compressive strength of concrete at 28 days",3406,0.35,0.00,0.00,0.00,0.00,0.00,0.00,,,0.48,,,,160.0,φ100*200,,,,63.00,"Lim C H, Yoon Y S, Kim J H. Genetic algorithm in mix proportioning of high-performance concrete[J]. Cement and Concrete Research, 2004, 34(3): 409-420."
18246099,"Compressive strength of concrete at 28 days",3407,0.35,0.10,0.00,0.00,0.00,0.00,0.00,,,0.47,,,,160.0,φ100*200,,,,63.00,"Lim C H, Yoon Y S, Kim J H. Genetic algorithm in mix proportioning of high-performance concrete[J]. Cement and Concrete Research, 2004, 34(3): 409-420."
18246100,"Compressive strength of concrete at 28 days",3408,0.35,0.20,0.00,0.00,0.00,0.00,0.00,,,0.47,,,,160.0,φ100*200,,,,59.00,"Lim C H, Yoon Y S, Kim J H. Genetic algorithm in mix proportioning of high-performance concrete[J]. Cement and Concrete Research, 2004, 34(3): 409-420."
18246101,"Compressive strength of concrete at 28 days",3409,0.35,0.00,0.00,0.00,0.00,0.00,0.00,,,0.45,,,,160.0,φ100*200,,,,63.00,"Lim C H, Yoon Y S, Kim J H. Genetic algorithm in mix proportioning of high-performance concrete[J]. Cement and Concrete Research, 2004, 34(3): 409-420."
18246102,"Compressive strength of concrete at 28 days",3410,0.35,0.10,0.00,0.00,0.00,0.00,0.00,,,0.44,,,,160.0,φ100*200,,,,62.00,"Lim C H, Yoon Y S, Kim J H. Genetic algorithm in mix proportioning of high-performance concrete[J]. Cement and Concrete Research, 2004, 34(3): 409-420."
18246103,"Compressive strength of concrete at 28 days",3411,0.35,0.20,0.00,0.00,0.00,0.00,0.00,,,0.43,,,,160.0,φ100*200,,,,59.00,"Lim C H, Yoon Y S, Kim J H. Genetic algorithm in mix proportioning of high-performance concrete[J]. Cement and Concrete Research, 2004, 34(3): 409-420."
18246104,"Compressive strength of concrete at 28 days",3412,0.35,0.00,0.00,0.00,0.00,0.00,0.00,,,0.49,,,,170.0,φ100*200,,,,60.00,"Lim C H, Yoon Y S, Kim J H. Genetic algorithm in mix proportioning of high-performance concrete[J]. Cement and Concrete Research, 2004, 34(3): 409-420."
18246105,"Compressive strength of concrete at 28 days",3413,0.35,0.10,0.00,0.00,0.00,0.00,0.00,,,0.49,,,,170.0,φ100*200,,,,58.00,"Lim C H, Yoon Y S, Kim J H. Genetic algorithm in mix proportioning of high-performance concrete[J]. Cement and Concrete Research, 2004, 34(3): 409-420."
18246106,"Compressive strength of concrete at 28 days",3414,0.35,0.20,0.00,0.00,0.00,0.00,0.00,,,0.48,,,,170.0,φ100*200,,,,56.00,"Lim C H, Yoon Y S, Kim J H. Genetic algorithm in mix proportioning of high-performance concrete[J]. Cement and Concrete Research, 2004, 34(3): 409-420."
18246107,"Compressive strength of concrete at 28 days",3415,0.35,0.00,0.00,0.00,0.00,0.00,0.00,,,0.46,,,,170.0,φ100*200,,,,59.00,"Lim C H, Yoon Y S, Kim J H. Genetic algorithm in mix proportioning of high-performance concrete[J]. Cement and Concrete Research, 2004, 34(3): 409-420."
18246108,"Compressive strength of concrete at 28 days",3416,0.35,0.10,0.00,0.00,0.00,0.00,0.00,,,0.45,,,,170.0,φ100*200,,,,58.00,"Lim C H, Yoon Y S, Kim J H. Genetic algorithm in mix proportioning of high-performance concrete[J]. Cement and Concrete Research, 2004, 34(3): 409-420."
18246109,"Compressive strength of concrete at 28 days",3417,0.35,0.20,0.00,0.00,0.00,0.00,0.00,,,0.45,,,,170.0,φ100*200,,,,58.00,"Lim C H, Yoon Y S, Kim J H. Genetic algorithm in mix proportioning of high-performance concrete[J]. Cement and Concrete Research, 2004, 34(3): 409-420."
18246110,"Compressive strength of concrete at 28 days",3418,0.35,0.00,0.00,0.00,0.00,0.00,0.00,,,0.43,,,,170.0,φ100*200,,,,57.00,"Lim C H, Yoon Y S, Kim J H. Genetic algorithm in mix proportioning of high-performance concrete[J]. Cement and Concrete Research, 2004, 34(3): 409-420."
18246111,"Compressive strength of concrete at 28 days",3419,0.35,0.20,0.00,0.00,0.00,0.00,0.00,,,0.42,,,,170.0,φ100*200,,,,55.00,"Lim C H, Yoon Y S, Kim J H. Genetic algorithm in mix proportioning of high-performance concrete[J]. Cement and Concrete Research, 2004, 34(3): 409-420."
18246112,"Compressive strength of concrete at 28 days",3420,0.35,0.00,0.00,0.00,0.00,0.00,0.00,,,0.48,,,,180.0,φ100*200,,,,55.00,"Lim C H, Yoon Y S, Kim J H. Genetic algorithm in mix proportioning of high-performance concrete[J]. Cement and Concrete Research, 2004, 34(3): 409-420."
18246113,"Compressive strength of concrete at 28 days",3421,0.35,0.10,0.00,0.00,0.00,0.00,0.00,,,0.47,,,,180.0,φ100*200,,,,54.00,"Lim C H, Yoon Y S, Kim J H. Genetic algorithm in mix proportioning of high-performance concrete[J]. Cement and Concrete Research, 2004, 34(3): 409-420."
18246114,"Compressive strength of concrete at 28 days",3422,0.35,0.20,0.00,0.00,0.00,0.00,0.00,,,0.46,,,,180.0,φ100*200,,,,52.00,"Lim C H, Yoon Y S, Kim J H. Genetic algorithm in mix proportioning of high-performance concrete[J]. Cement and Concrete Research, 2004, 34(3): 409-420."
18246115,"Compressive strength of concrete at 28 days",3423,0.35,0.00,0.00,0.00,0.00,0.00,0.00,,,0.44,,,,180.0,φ100*200,,,,56.00,"Lim C H, Yoon Y S, Kim J H. Genetic algorithm in mix proportioning of high-performance concrete[J]. Cement and Concrete Research, 2004, 34(3): 409-420."
18246116,"Compressive strength of concrete at 28 days",3424,0.35,0.10,0.00,0.00,0.00,0.00,0.00,,,0.44,,,,180.0,φ100*200,,,,51.00,"Lim C H, Yoon Y S, Kim J H. Genetic algorithm in mix proportioning of high-performance concrete[J]. Cement and Concrete Research, 2004, 34(3): 409-420."
18246117,"Compressive strength of concrete at 28 days",3425,0.35,0.20,0.00,0.00,0.00,0.00,0.00,,,0.43,,,,180.0,φ100*200,,,,48.00,"Lim C H, Yoon Y S, Kim J H. Genetic algorithm in mix proportioning of high-performance concrete[J]. Cement and Concrete Research, 2004, 34(3): 409-420."
18246118,"Compressive strength of concrete at 28 days",3426,0.35,0.00,0.00,0.00,0.00,0.00,0.00,,,0.41,,,,180.0,φ100*200,,,,53.00,"Lim C H, Yoon Y S, Kim J H. Genetic algorithm in mix proportioning of high-performance concrete[J]. Cement and Concrete Research, 2004, 34(3): 409-420."
18246119,"Compressive strength of concrete at 28 days",3427,0.35,0.10,0.00,0.00,0.00,0.00,0.00,,,0.40,,,,180.0,φ100*200,,,,46.00,"Lim C H, Yoon Y S, Kim J H. Genetic algorithm in mix proportioning of high-performance concrete[J]. Cement and Concrete Research, 2004, 34(3): 409-420."
18246120,"Compressive strength of concrete at 28 days",3428,0.35,0.20,0.00,0.00,0.00,0.00,0.00,,,0.40,,,,180.0,φ100*200,,,,48.00,"Lim C H, Yoon Y S, Kim J H. Genetic algorithm in mix proportioning of high-performance concrete[J]. Cement and Concrete Research, 2004, 34(3): 409-420."
18246121,"Compressive strength of concrete at 28 days",3429,0.40,0.00,0.00,0.00,0.00,0.00,0.00,,,0.52,,,,160.0,φ100*200,,,,51.00,"Lim C H, Yoon Y S, Kim J H. Genetic algorithm in mix proportioning of high-performance concrete[J]. Cement and Concrete Research, 2004, 34(3): 409-420."
18246122,"Compressive strength of concrete at 28 days",3430,0.40,0.10,0.00,0.00,0.00,0.00,0.00,,,0.52,,,,160.0,φ100*200,,,,49.00,"Lim C H, Yoon Y S, Kim J H. Genetic algorithm in mix proportioning of high-performance concrete[J]. Cement and Concrete Research, 2004, 34(3): 409-420."
18246123,"Compressive strength of concrete at 28 days",3431,0.40,0.20,0.00,0.00,0.00,0.00,0.00,,,0.51,,,,160.0,φ100*200,,,,49.00,"Lim C H, Yoon Y S, Kim J H. Genetic algorithm in mix proportioning of high-performance concrete[J]. Cement and Concrete Research, 2004, 34(3): 409-420."
18246124,"Compressive strength of concrete at 28 days",3432,0.40,0.00,0.00,0.00,0.00,0.00,0.00,,,0.49,,,,160.0,φ100*200,,,,50.00,"Lim C H, Yoon Y S, Kim J H. Genetic algorithm in mix proportioning of high-performance concrete[J]. Cement and Concrete Research, 2004, 34(3): 409-420."
18246125,"Compressive strength of concrete at 28 days",3433,0.40,0.10,0.00,0.00,0.00,0.00,0.00,,,0.49,,,,160.0,φ100*200,,,,49.00,"Lim C H, Yoon Y S, Kim J H. Genetic algorithm in mix proportioning of high-performance concrete[J]. Cement and Concrete Research, 2004, 34(3): 409-420."
18246126,"Compressive strength of concrete at 28 days",3434,0.40,0.20,0.00,0.00,0.00,0.00,0.00,,,0.48,,,,160.0,φ100*200,,,,49.00,"Lim C H, Yoon Y S, Kim J H. Genetic algorithm in mix proportioning of high-performance concrete[J]. Cement and Concrete Research, 2004, 34(3): 409-420."
18246127,"Compressive strength of concrete at 28 days",3435,0.40,0.00,0.00,0.00,0.00,0.00,0.00,,,0.46,,,,160.0,φ100*200,,,,50.00,"Lim C H, Yoon Y S, Kim J H. Genetic algorithm in mix proportioning of high-performance concrete[J]. Cement and Concrete Research, 2004, 34(3): 409-420."
18246128,"Compressive strength of concrete at 28 days",3436,0.40,0.10,0.00,0.00,0.00,0.00,0.00,,,0.46,,,,160.0,φ100*200,,,,49.00,"Lim C H, Yoon Y S, Kim J H. Genetic algorithm in mix proportioning of high-performance concrete[J]. Cement and Concrete Research, 2004, 34(3): 409-420."
18246129,"Compressive strength of concrete at 28 days",3437,0.40,0.20,0.00,0.00,0.00,0.00,0.00,,,0.45,,,,160.0,φ100*200,,,,47.00,"Lim C H, Yoon Y S, Kim J H. Genetic algorithm in mix proportioning of high-performance concrete[J]. Cement and Concrete Research, 2004, 34(3): 409-420."
18246130,"Compressive strength of concrete at 28 days",3438,0.40,0.00,0.00,0.00,0.00,0.00,0.00,,,0.51,,,,170.0,φ100*200,,,,49.00,"Lim C H, Yoon Y S, Kim J H. Genetic algorithm in mix proportioning of high-performance concrete[J]. Cement and Concrete Research, 2004, 34(3): 409-420."
18246131,"Compressive strength of concrete at 28 days",3439,0.40,0.10,0.00,0.00,0.00,0.00,0.00,,,0.50,,,,170.0,φ100*200,,,,48.00,"Lim C H, Yoon Y S, Kim J H. Genetic algorithm in mix proportioning of high-performance concrete[J]. Cement and Concrete Research, 2004, 34(3): 409-420."
18246132,"Compressive strength of concrete at 28 days",3440,0.40,0.20,0.00,0.00,0.00,0.00,0.00,,,0.50,,,,170.0,φ100*200,,,,46.00,"Lim C H, Yoon Y S, Kim J H. Genetic algorithm in mix proportioning of high-performance concrete[J]. Cement and Concrete Research, 2004, 34(3): 409-420."
18246133,"Compressive strength of concrete at 28 days",3441,0.40,0.00,0.00,0.00,0.00,0.00,0.00,,,0.48,,,,170.0,φ100*200,,,,47.00,"Lim C H, Yoon Y S, Kim J H. Genetic algorithm in mix proportioning of high-performance concrete[J]. Cement and Concrete Research, 2004, 34(3): 409-420."
18246134,"Compressive strength of concrete at 28 days",3442,0.40,0.10,0.00,0.00,0.00,0.00,0.00,,,0.47,,,,170.0,φ100*200,,,,47.00,"Lim C H, Yoon Y S, Kim J H. Genetic algorithm in mix proportioning of high-performance concrete[J]. Cement and Concrete Research, 2004, 34(3): 409-420."
18246135,"Compressive strength of concrete at 28 days",3443,0.40,0.20,0.00,0.00,0.00,0.00,0.00,,,0.47,,,,170.0,φ100*200,,,,46.00,"Lim C H, Yoon Y S, Kim J H. Genetic algorithm in mix proportioning of high-performance concrete[J]. Cement and Concrete Research, 2004, 34(3): 409-420."
18246136,"Compressive strength of concrete at 28 days",3444,0.40,0.00,0.00,0.00,0.00,0.00,0.00,,,0.45,,,,170.0,φ100*200,,,,47.00,"Lim C H, Yoon Y S, Kim J H. Genetic algorithm in mix proportioning of high-performance concrete[J]. Cement and Concrete Research, 2004, 34(3): 409-420."
18246137,"Compressive strength of concrete at 28 days",3445,0.40,0.10,0.00,0.00,0.00,0.00,0.00,,,0.44,,,,170.0,φ100*200,,,,46.00,"Lim C H, Yoon Y S, Kim J H. Genetic algorithm in mix proportioning of high-performance concrete[J]. Cement and Concrete Research, 2004, 34(3): 409-420."
18246138,"Compressive strength of concrete at 28 days",3446,0.40,0.20,0.00,0.00,0.00,0.00,0.00,,,0.44,,,,170.0,φ100*200,,,,44.00,"Lim C H, Yoon Y S, Kim J H. Genetic algorithm in mix proportioning of high-performance concrete[J]. Cement and Concrete Research, 2004, 34(3): 409-420."
18246139,"Compressive strength of concrete at 28 days",3447,0.40,0.00,0.00,0.00,0.00,0.00,0.00,,,0.49,,,,180.0,φ100*200,,,,45.00,"Lim C H, Yoon Y S, Kim J H. Genetic algorithm in mix proportioning of high-performance concrete[J]. Cement and Concrete Research, 2004, 34(3): 409-420."
18246140,"Compressive strength of concrete at 28 days",3448,0.40,0.10,0.00,0.00,0.00,0.00,0.00,,,0.49,,,,180.0,φ100*200,,,,44.00,"Lim C H, Yoon Y S, Kim J H. Genetic algorithm in mix proportioning of high-performance concrete[J]. Cement and Concrete Research, 2004, 34(3): 409-420."
18246141,"Compressive strength of concrete at 28 days",3449,0.40,0.20,0.00,0.00,0.00,0.00,0.00,,,0.48,,,,180.0,φ100*200,,,,43.00,"Lim C H, Yoon Y S, Kim J H. Genetic algorithm in mix proportioning of high-performance concrete[J]. Cement and Concrete Research, 2004, 34(3): 409-420."
18246142,"Compressive strength of concrete at 28 days",3450,0.40,0.00,0.00,0.00,0.00,0.00,0.00,,,0.46,,,,180.0,φ100*200,,,,45.00,"Lim C H, Yoon Y S, Kim J H. Genetic algorithm in mix proportioning of high-performance concrete[J]. Cement and Concrete Research, 2004, 34(3): 409-420."
18246143,"Compressive strength of concrete at 28 days",3451,0.40,0.10,0.00,0.00,0.00,0.00,0.00,,,0.46,,,,180.0,φ100*200,,,,44.00,"Lim C H, Yoon Y S, Kim J H. Genetic algorithm in mix proportioning of high-performance concrete[J]. Cement and Concrete Research, 2004, 34(3): 409-420."
18246144,"Compressive strength of concrete at 28 days",3452,0.40,0.20,0.00,0.00,0.00,0.00,0.00,,,0.45,,,,180.0,φ100*200,,,,44.00,"Lim C H, Yoon Y S, Kim J H. Genetic algorithm in mix proportioning of high-performance concrete[J]. Cement and Concrete Research, 2004, 34(3): 409-420."
18246145,"Compressive strength of concrete at 28 days",3453,0.40,0.00,0.00,0.00,0.00,0.00,0.00,,,0.43,,,,180.0,φ100*200,,,,44.00,"Lim C H, Yoon Y S, Kim J H. Genetic algorithm in mix proportioning of high-performance concrete[J]. Cement and Concrete Research, 2004, 34(3): 409-420."
18246146,"Compressive strength of concrete at 28 days",3454,0.40,0.10,0.00,0.00,0.00,0.00,0.00,,,0.42,,,,180.0,φ100*200,,,,42.00,"Lim C H, Yoon Y S, Kim J H. Genetic algorithm in mix proportioning of high-performance concrete[J]. Cement and Concrete Research, 2004, 34(3): 409-420."
18246147,"Compressive strength of concrete at 28 days",3455,0.40,0.20,0.00,0.00,0.00,0.00,0.00,,,0.42,,,,180.0,φ100*200,,,,43.00,"Lim C H, Yoon Y S, Kim J H. Genetic algorithm in mix proportioning of high-performance concrete[J]. Cement and Concrete Research, 2004, 34(3): 409-420."
18246148,"Compressive strength of concrete at 28 days",3456,0.45,0.00,0.00,0.00,0.00,0.00,0.00,,,0.53,,,,160.0,φ100*200,,,,47.00,"Lim C H, Yoon Y S, Kim J H. Genetic algorithm in mix proportioning of high-performance concrete[J]. Cement and Concrete Research, 2004, 34(3): 409-420."
18246149,"Compressive strength of concrete at 28 days",3457,0.45,0.10,0.00,0.00,0.00,0.00,0.00,,,0.53,,,,160.0,φ100*200,,,,46.00,"Lim C H, Yoon Y S, Kim J H. Genetic algorithm in mix proportioning of high-performance concrete[J]. Cement and Concrete Research, 2004, 34(3): 409-420."
18246150,"Compressive strength of concrete at 28 days",3458,0.45,0.20,0.00,0.00,0.00,0.00,0.00,,,0.52,,,,160.0,φ100*200,,,,45.00,"Lim C H, Yoon Y S, Kim J H. Genetic algorithm in mix proportioning of high-performance concrete[J]. Cement and Concrete Research, 2004, 34(3): 409-420."
18246151,"Compressive strength of concrete at 28 days",3459,0.45,0.00,0.00,0.00,0.00,0.00,0.00,,,0.50,,,,160.0,φ100*200,,,,45.00,"Lim C H, Yoon Y S, Kim J H. Genetic algorithm in mix proportioning of high-performance concrete[J]. Cement and Concrete Research, 2004, 34(3): 409-420."
18246152,"Compressive strength of concrete at 28 days",3460,0.45,0.10,0.00,0.00,0.00,0.00,0.00,,,0.50,,,,160.0,φ100*200,,,,43.00,"Lim C H, Yoon Y S, Kim J H. Genetic algorithm in mix proportioning of high-performance concrete[J]. Cement and Concrete Research, 2004, 34(3): 409-420."
18246153,"Compressive strength of concrete at 28 days",3461,0.45,0.20,0.00,0.00,0.00,0.00,0.00,,,0.49,,,,160.0,φ100*200,,,,45.00,"Lim C H, Yoon Y S, Kim J H. Genetic algorithm in mix proportioning of high-performance concrete[J]. Cement and Concrete Research, 2004, 34(3): 409-420."
18246154,"Compressive strength of concrete at 28 days",3462,0.45,0.00,0.00,0.00,0.00,0.00,0.00,,,0.47,,,,160.0,φ100*200,,,,44.00,"Lim C H, Yoon Y S, Kim J H. Genetic algorithm in mix proportioning of high-performance concrete[J]. Cement and Concrete Research, 2004, 34(3): 409-420."
18246155,"Compressive strength of concrete at 28 days",3463,0.45,0.10,0.00,0.00,0.00,0.00,0.00,,,0.47,,,,160.0,φ100*200,,,,43.00,"Lim C H, Yoon Y S, Kim J H. Genetic algorithm in mix proportioning of high-performance concrete[J]. Cement and Concrete Research, 2004, 34(3): 409-420."
18246156,"Compressive strength of concrete at 28 days",3464,0.45,0.20,0.00,0.00,0.00,0.00,0.00,,,0.46,,,,160.0,φ100*200,,,,44.00,"Lim C H, Yoon Y S, Kim J H. Genetic algorithm in mix proportioning of high-performance concrete[J]. Cement and Concrete Research, 2004, 34(3): 409-420."
18246157,"Compressive strength of concrete at 28 days",3465,0.45,0.00,0.00,0.00,0.00,0.00,0.00,,,0.52,,,,170.0,φ100*200,,,,46.00,"Lim C H, Yoon Y S, Kim J H. Genetic algorithm in mix proportioning of high-performance concrete[J]. Cement and Concrete Research, 2004, 34(3): 409-420."
18246158,"Compressive strength of concrete at 28 days",3466,0.45,0.10,0.00,0.00,0.00,0.00,0.00,,,0.51,,,,170.0,φ100*200,,,,42.00,"Lim C H, Yoon Y S, Kim J H. Genetic algorithm in mix proportioning of high-performance concrete[J]. Cement and Concrete Research, 2004, 34(3): 409-420."
18246159,"Compressive strength of concrete at 28 days",3467,0.45,0.20,0.00,0.00,0.00,0.00,0.00,,,0.51,,,,170.0,φ100*200,,,,42.00,"Lim C H, Yoon Y S, Kim J H. Genetic algorithm in mix proportioning of high-performance concrete[J]. Cement and Concrete Research, 2004, 34(3): 409-420."
18246160,"Compressive strength of concrete at 28 days",3468,0.45,0.00,0.00,0.00,0.00,0.00,0.00,,,0.49,,,,170.0,φ100*200,,,,43.00,"Lim C H, Yoon Y S, Kim J H. Genetic algorithm in mix proportioning of high-performance concrete[J]. Cement and Concrete Research, 2004, 34(3): 409-420."
18246161,"Compressive strength of concrete at 28 days",3469,0.45,0.10,0.00,0.00,0.00,0.00,0.00,,,0.48,,,,170.0,φ100*200,,,,42.00,"Lim C H, Yoon Y S, Kim J H. Genetic algorithm in mix proportioning of high-performance concrete[J]. Cement and Concrete Research, 2004, 34(3): 409-420."
18246162,"Compressive strength of concrete at 28 days",3470,0.45,0.20,0.00,0.00,0.00,0.00,0.00,,,0.48,,,,170.0,φ100*200,,,,42.00,"Lim C H, Yoon Y S, Kim J H. Genetic algorithm in mix proportioning of high-performance concrete[J]. Cement and Concrete Research, 2004, 34(3): 409-420."
18246163,"Compressive strength of concrete at 28 days",3471,0.45,0.00,0.00,0.00,0.00,0.00,0.00,,,0.46,,,,170.0,φ100*200,,,,43.00,"Lim C H, Yoon Y S, Kim J H. Genetic algorithm in mix proportioning of high-performance concrete[J]. Cement and Concrete Research, 2004, 34(3): 409-420."
18246164,"Compressive strength of concrete at 28 days",3472,0.45,0.10,0.00,0.00,0.00,0.00,0.00,,,0.45,,,,170.0,φ100*200,,,,42.00,"Lim C H, Yoon Y S, Kim J H. Genetic algorithm in mix proportioning of high-performance concrete[J]. Cement and Concrete Research, 2004, 34(3): 409-420."
18246165,"Compressive strength of concrete at 28 days",3473,0.45,0.20,0.00,0.00,0.00,0.00,0.00,,,0.45,,,,170.0,φ100*200,,,,42.00,"Lim C H, Yoon Y S, Kim J H. Genetic algorithm in mix proportioning of high-performance concrete[J]. Cement and Concrete Research, 2004, 34(3): 409-420."
18246166,"Compressive strength of concrete at 28 days",3474,0.45,0.00,0.00,0.00,0.00,0.00,0.00,,,0.51,,,,180.0,φ100*200,,,,42.00,"Lim C H, Yoon Y S, Kim J H. Genetic algorithm in mix proportioning of high-performance concrete[J]. Cement and Concrete Research, 2004, 34(3): 409-420."
18246167,"Compressive strength of concrete at 28 days",3475,0.45,0.10,0.00,0.00,0.00,0.00,0.00,,,0.50,,,,180.0,φ100*200,,,,42.00,"Lim C H, Yoon Y S, Kim J H. Genetic algorithm in mix proportioning of high-performance concrete[J]. Cement and Concrete Research, 2004, 34(3): 409-420."
