Repository: pierluigiUNIVPM/Concrete-Strenght

File: Compressive strength of concrete at 28 days - 611.csv (part 24 of 25)
18242703,"Compressive strength of concrete at 28 days",11,0.35,0.25,0.00,0.00,0.00,0.00,0.00,850,1250,0.40,485.0,364.0,po42.5,170.0,100,×0.95,GB50081,标养,58.10,"王能. 不同养护条件对粉煤灰混凝土抗碳化性能的影响[D]. 浙江工业大学, 2014."
18242704,"Compressive strength of concrete at 28 days",12,0.35,0.35,0.00,0.00,0.00,0.00,0.00,850,1250,0.40,485.0,315.0,po42.5,170.0,100,×0.95,GB50081,标养,50.60,"王能. 不同养护条件对粉煤灰混凝土抗碳化性能的影响[D]. 浙江工业大学, 2014."
18242705,"Compressive strength of concrete at 28 days",13,0.50,0.00,0.00,0.00,0.00,0.00,0.00,730,1100,0.40,380.0,380.0,po42.5,190.0,100,,GB50081,标养,35.60,"邱洪林, 叶青. 早期标准养护时间对普通混凝土抗碳化能力的影响[J]. 浙江工业大学学报, 2008, 36(4): 436-440."
18242706,"Compressive strength of concrete at 28 days",14,0.50,0.00,0.00,0.00,0.00,0.00,0.00,730,1100,0.40,380.0,380.0,po42.5,190.0,100,,GB50081,标养,36.50,"邱洪林, 叶青. 早期标准养护时间对普通混凝土抗碳化能力的影响[J]. 浙江工业大学学报, 2008, 36(4): 436-440."
18246168,"Compressive strength of concrete at 28 days",3476,0.45,0.20,0.00,0.00,0.00,0.00,0.00,,,0.50,,,,180.0,φ100*200,,,,41.00,"Lim C H, Yoon Y S, Kim J H. Genetic algorithm in mix proportioning of high-performance concrete[J]. Cement and Concrete Research, 2004, 34(3): 409-420."
18246169,"Compressive strength of concrete at 28 days",3477,0.45,0.00,0.00,0.00,0.00,0.00,0.00,,,0.47,,,,180.0,φ100*200,,,,42.00,"Lim C H, Yoon Y S, Kim J H. Genetic algorithm in mix proportioning of high-performance concrete[J]. Cement and Concrete Research, 2004, 34(3): 409-420."
18246170,"Compressive strength of concrete at 28 days",3478,0.45,0.20,0.00,0.00,0.00,0.00,0.00,,,0.47,,,,180.0,φ100*200,,,,41.00,"Lim C H, Yoon Y S, Kim J H. Genetic algorithm in mix proportioning of high-performance concrete[J]. Cement and Concrete Research, 2004, 34(3): 409-420."
18246171,"Compressive strength of concrete at 28 days",3479,0.45,0.00,0.00,0.00,0.00,0.00,0.00,,,0.44,,,,180.0,φ100*200,,,,43.00,"Lim C H, Yoon Y S, Kim J H. Genetic algorithm in mix proportioning of high-performance concrete[J]. Cement and Concrete Research, 2004, 34(3): 409-420."
18246172,"Compressive strength of concrete at 28 days",3480,0.45,0.10,0.00,0.00,0.00,0.00,0.00,,,0.44,,,,180.0,φ100*200,,,,40.00,"Lim C H, Yoon Y S, Kim J H. Genetic algorithm in mix proportioning of high-performance concrete[J]. Cement and Concrete Research, 2004, 34(3): 409-420."
18246173,"Compressive strength of concrete at 28 days",3481,0.45,0.20,0.00,0.00,0.00,0.00,0.00,,,0.43,,,,180.0,φ100*200,,,,38.00,"Lim C H, Yoon Y S, Kim J H. Genetic algorithm in mix proportioning of high-performance concrete[J]. Cement and Concrete Research, 2004, 34(3): 409-420."
18246174,"Compressive strength of concrete at 28 days",3482,0.18,0.15,0.00,0.00,0.00,0.00,0.00,,,0.35,,,,140.0,φ100*200,,,,115.00,"Lim C H, Yoon Y S, Kim J H. Genetic algorithm in mix proportioning of high-performance concrete[J]. Cement and Concrete Research, 2004, 34(3): 409-420."
18246175,"Compressive strength of concrete at 28 days",3483,0.18,0.20,0.00,0.00,0.00,0.00,0.00,,,0.35,,,,140.0,φ100*200,,,,122.00,"Lim C H, Yoon Y S, Kim J H. Genetic algorithm in mix proportioning of high-performance concrete[J]. Cement and Concrete Research, 2004, 34(3): 409-420."
18246176,"Compressive strength of concrete at 28 days",3484,0.18,0.25,0.00,0.00,0.00,0.00,0.00,,,0.35,,,,140.0,φ100*200,,,,123.00,"Lim C H, Yoon Y S, Kim J H. Genetic algorithm in mix proportioning of high-performance concrete[J]. Cement and Concrete Research, 2004, 34(3): 409-420."
18246177,"Compressive strength of concrete at 28 days",3485,0.18,0.15,0.00,0.00,0.00,0.00,0.00,,,0.35,,,,145.0,φ100*200,,,,113.00,"Lim C H, Yoon Y S, Kim J H. Genetic algorithm in mix proportioning of high-performance concrete[J]. Cement and Concrete Research, 2004, 34(3): 409-420."
18246178,"Compressive strength of concrete at 28 days",3486,0.18,0.20,0.00,0.00,0.00,0.00,0.00,,,0.35,,,,145.0,φ100*200,,,,116.00,"Lim C H, Yoon Y S, Kim J H. Genetic algorithm in mix proportioning of high-performance concrete[J]. Cement and Concrete Research, 2004, 34(3): 409-420."
18246179,"Compressive strength of concrete at 28 days",3487,0.18,0.25,0.00,0.00,0.00,0.00,0.00,,,0.35,,,,145.0,φ100*200,,,,119.00,"Lim C H, Yoon Y S, Kim J H. Genetic algorithm in mix proportioning of high-performance concrete[J]. Cement and Concrete Research, 2004, 34(3): 409-420."
18246180,"Compressive strength of concrete at 28 days",3488,0.18,0.15,0.00,0.00,0.00,0.00,0.00,,,0.35,,,,150.0,φ100*200,,,,109.00,"Lim C H, Yoon Y S, Kim J H. Genetic algorithm in mix proportioning of high-performance concrete[J]. Cement and Concrete Research, 2004, 34(3): 409-420."
18246181,"Compressive strength of concrete at 28 days",3489,0.18,0.20,0.00,0.00,0.00,0.00,0.00,,,0.35,,,,150.0,φ100*200,,,,115.00,"Lim C H, Yoon Y S, Kim J H. Genetic algorithm in mix proportioning of high-performance concrete[J]. Cement and Concrete Research, 2004, 34(3): 409-420."
18246182,"Compressive strength of concrete at 28 days",3490,0.18,0.25,0.00,0.00,0.00,0.00,0.00,,,0.35,,,,150.0,φ100*200,,,,117.00,"Lim C H, Yoon Y S, Kim J H. Genetic algorithm in mix proportioning of high-performance concrete[J]. Cement and Concrete Research, 2004, 34(3): 409-420."
18246183,"Compressive strength of concrete at 28 days",3491,0.20,0.15,0.00,0.00,0.00,0.00,0.00,,,0.35,,,,140.0,φ100*200,,,,105.00,"Lim C H, Yoon Y S, Kim J H. Genetic algorithm in mix proportioning of high-performance concrete[J]. Cement and Concrete Research, 2004, 34(3): 409-420."
18246184,"Compressive strength of concrete at 28 days",3492,0.20,0.20,0.00,0.00,0.00,0.00,0.00,,,0.35,,,,140.0,φ100*200,,,,109.00,"Lim C H, Yoon Y S, Kim J H. Genetic algorithm in mix proportioning of high-performance concrete[J]. Cement and Concrete Research, 2004, 34(3): 409-420."
18246185,"Compressive strength of concrete at 28 days",3493,0.20,0.25,0.00,0.00,0.00,0.00,0.00,,,0.35,,,,140.0,φ100*200,,,,119.00,"Lim C H, Yoon Y S, Kim J H. Genetic algorithm in mix proportioning of high-performance concrete[J]. Cement and Concrete Research, 2004, 34(3): 409-420."
18246186,"Compressive strength of concrete at 28 days",3494,0.20,0.10,0.00,0.00,0.00,0.00,0.00,,,0.37,,,,145.0,φ100*200,,,,112.00,"Lim C H, Yoon Y S, Kim J H. Genetic algorithm in mix proportioning of high-performance concrete[J]. Cement and Concrete Research, 2004, 34(3): 409-420."
18246187,"Compressive strength of concrete at 28 days",3495,0.20,0.20,0.00,0.00,0.00,0.00,0.00,,,0.37,,,,145.0,φ100*200,,,,118.00,"Lim C H, Yoon Y S, Kim J H. Genetic algorithm in mix proportioning of high-performance concrete[J]. Cement and Concrete Research, 2004, 34(3): 409-420."
18246188,"Compressive strength of concrete at 28 days",3496,0.20,0.15,0.00,0.00,0.00,0.00,0.00,,,0.35,,,,145.0,φ100*200,,,,104.00,"Lim C H, Yoon Y S, Kim J H. Genetic algorithm in mix proportioning of high-performance concrete[J]. Cement and Concrete Research, 2004, 34(3): 409-420."
18246189,"Compressive strength of concrete at 28 days",3497,0.20,0.20,0.00,0.00,0.00,0.00,0.00,,,0.35,,,,145.0,φ100*200,,,,107.00,"Lim C H, Yoon Y S, Kim J H. Genetic algorithm in mix proportioning of high-performance concrete[J]. Cement and Concrete Research, 2004, 34(3): 409-420."
18246190,"Compressive strength of concrete at 28 days",3498,0.20,0.25,0.00,0.00,0.00,0.00,0.00,,,0.35,,,,145.0,φ100*200,,,,115.00,"Lim C H, Yoon Y S, Kim J H. Genetic algorithm in mix proportioning of high-performance concrete[J]. Cement and Concrete Research, 2004, 34(3): 409-420."
18246191,"Compressive strength of concrete at 28 days",3499,0.20,0.10,0.00,0.00,0.00,0.00,0.00,,,0.37,,,,150.0,φ100*200,,,,106.00,"Lim C H, Yoon Y S, Kim J H. Genetic algorithm in mix proportioning of high-performance concrete[J]. Cement and Concrete Research, 2004, 34(3): 409-420."
18246192,"Compressive strength of concrete at 28 days",3500,0.20,0.15,0.00,0.00,0.00,0.00,0.00,,,0.37,,,,150.0,φ100*200,,,,106.00,"Lim C H, Yoon Y S, Kim J H. Genetic algorithm in mix proportioning of high-performance concrete[J]. Cement and Concrete Research, 2004, 34(3): 409-420."
18246193,"Compressive strength of concrete at 28 days",3501,0.20,0.20,0.00,0.00,0.00,0.00,0.00,,,0.37,,,,150.0,φ100*200,,,,106.00,"Lim C H, Yoon Y S, Kim J H. Genetic algorithm in mix proportioning of high-performance concrete[J]. Cement and Concrete Research, 2004, 34(3): 409-420."
18246194,"Compressive strength of concrete at 28 days",3502,0.20,0.15,0.00,0.00,0.00,0.00,0.00,,,0.35,,,,150.0,φ100*200,,,,105.00,"Lim C H, Yoon Y S, Kim J H. Genetic algorithm in mix proportioning of high-performance concrete[J]. Cement and Concrete Research, 2004, 34(3): 409-420."
18246195,"Compressive strength of concrete at 28 days",3503,0.20,0.20,0.00,0.00,0.00,0.00,0.00,,,0.35,,,,150.0,φ100*200,,,,108.00,"Lim C H, Yoon Y S, Kim J H. Genetic algorithm in mix proportioning of high-performance concrete[J]. Cement and Concrete Research, 2004, 34(3): 409-420."
18246196,"Compressive strength of concrete at 28 days",3504,0.20,0.25,0.00,0.00,0.00,0.00,0.00,,,0.35,,,,150.0,φ100*200,,,,112.00,"Lim C H, Yoon Y S, Kim J H. Genetic algorithm in mix proportioning of high-performance concrete[J]. Cement and Concrete Research, 2004, 34(3): 409-420."
18246197,"Compressive strength of concrete at 28 days",3505,0.20,0.10,0.00,0.00,0.00,0.00,0.00,,,0.37,,,,155.0,φ100*200,,,,103.00,"Lim C H, Yoon Y S, Kim J H. Genetic algorithm in mix proportioning of high-performance concrete[J]. Cement and Concrete Research, 2004, 34(3): 409-420."
18246198,"Compressive strength of concrete at 28 days",3506,0.20,0.15,0.00,0.00,0.00,0.00,0.00,,,0.37,,,,155.0,φ100*200,,,,104.00,"Lim C H, Yoon Y S, Kim J H. Genetic algorithm in mix proportioning of high-performance concrete[J]. Cement and Concrete Research, 2004, 34(3): 409-420."
18246199,"Compressive strength of concrete at 28 days",3507,0.20,0.20,0.00,0.00,0.00,0.00,0.00,,,0.37,,,,155.0,φ100*200,,,,105.00,"Lim C H, Yoon Y S, Kim J H. Genetic algorithm in mix proportioning of high-performance concrete[J]. Cement and Concrete Research, 2004, 34(3): 409-420."
18246200,"Compressive strength of concrete at 28 days",3508,0.22,0.15,0.00,0.00,0.00,0.00,0.00,,,0.35,,,,140.0,φ100*200,,,,104.00,"Lim C H, Yoon Y S, Kim J H. Genetic algorithm in mix proportioning of high-performance concrete[J]. Cement and Concrete Research, 2004, 34(3): 409-420."
18246201,"Compressive strength of concrete at 28 days",3509,0.22,0.20,0.00,0.00,0.00,0.00,0.00,,,0.35,,,,140.0,φ100*200,,,,108.00,"Lim C H, Yoon Y S, Kim J H. Genetic algorithm in mix proportioning of high-performance concrete[J]. Cement and Concrete Research, 2004, 34(3): 409-420."
18246202,"Compressive strength of concrete at 28 days",3510,0.22,0.25,0.00,0.00,0.00,0.00,0.00,,,0.35,,,,140.0,φ100*200,,,,116.00,"Lim C H, Yoon Y S, Kim J H. Genetic algorithm in mix proportioning of high-performance concrete[J]. Cement and Concrete Research, 2004, 34(3): 409-420."
18246203,"Compressive strength of concrete at 28 days",3511,0.22,0.15,0.00,0.00,0.00,0.00,0.00,,,0.35,,,,145.0,φ100*200,,,,103.00,"Lim C H, Yoon Y S, Kim J H. Genetic algorithm in mix proportioning of high-performance concrete[J]. Cement and Concrete Research, 2004, 34(3): 409-420."
18246204,"Compressive strength of concrete at 28 days",3512,0.22,0.20,0.00,0.00,0.00,0.00,0.00,,,0.35,,,,145.0,φ100*200,,,,105.00,"Lim C H, Yoon Y S, Kim J H. Genetic algorithm in mix proportioning of high-performance concrete[J]. Cement and Concrete Research, 2004, 34(3): 409-420."
18246205,"Compressive strength of concrete at 28 days",3513,0.22,0.25,0.00,0.00,0.00,0.00,0.00,,,0.35,,,,145.0,φ100*200,,,,112.00,"Lim C H, Yoon Y S, Kim J H. Genetic algorithm in mix proportioning of high-performance concrete[J]. Cement and Concrete Research, 2004, 34(3): 409-420."
18246206,"Compressive strength of concrete at 28 days",3514,0.22,0.15,0.00,0.00,0.00,0.00,0.00,,,0.35,,,,150.0,φ100*200,,,,102.00,"Lim C H, Yoon Y S, Kim J H. Genetic algorithm in mix proportioning of high-performance concrete[J]. Cement and Concrete Research, 2004, 34(3): 409-420."
18246207,"Compressive strength of concrete at 28 days",3515,0.22,0.20,0.00,0.00,0.00,0.00,0.00,,,0.35,,,,150.0,φ100*200,,,,107.00,"Lim C H, Yoon Y S, Kim J H. Genetic algorithm in mix proportioning of high-performance concrete[J]. Cement and Concrete Research, 2004, 34(3): 409-420."
18246208,"Compressive strength of concrete at 28 days",3516,0.22,0.25,0.00,0.00,0.00,0.00,0.00,,,0.35,,,,150.0,φ100*200,,,,108.00,"Lim C H, Yoon Y S, Kim J H. Genetic algorithm in mix proportioning of high-performance concrete[J]. Cement and Concrete Research, 2004, 34(3): 409-420."
18246209,"Compressive strength of concrete at 28 days",3517,0.23,0.10,0.00,0.00,0.00,0.00,0.00,,,0.37,,,,145.0,φ100*200,,,,104.00,"Lim C H, Yoon Y S, Kim J H. Genetic algorithm in mix proportioning of high-performance concrete[J]. Cement and Concrete Research, 2004, 34(3): 409-420."
18246210,"Compressive strength of concrete at 28 days",3518,0.23,0.15,0.00,0.00,0.00,0.00,0.00,,,0.37,,,,145.0,φ100*200,,,,105.00,"Lim C H, Yoon Y S, Kim J H. Genetic algorithm in mix proportioning of high-performance concrete[J]. Cement and Concrete Research, 2004, 34(3): 409-420."
18246211,"Compressive strength of concrete at 28 days",3519,0.23,0.20,0.00,0.00,0.00,0.00,0.00,,,0.37,,,,145.0,φ100*200,,,,107.00,"Lim C H, Yoon Y S, Kim J H. Genetic algorithm in mix proportioning of high-performance concrete[J]. Cement and Concrete Research, 2004, 34(3): 409-420."
18246212,"Compressive strength of concrete at 28 days",3520,0.23,0.10,0.00,0.00,0.00,0.00,0.00,,,0.37,,,,150.0,φ100*200,,,,103.00,"Lim C H, Yoon Y S, Kim J H. Genetic algorithm in mix proportioning of high-performance concrete[J]. Cement and Concrete Research, 2004, 34(3): 409-420."
18246213,"Compressive strength of concrete at 28 days",3521,0.23,0.15,0.00,0.00,0.00,0.00,0.00,,,0.37,,,,150.0,φ100*200,,,,103.00,"Lim C H, Yoon Y S, Kim J H. Genetic algorithm in mix proportioning of high-performance concrete[J]. Cement and Concrete Research, 2004, 34(3): 409-420."
18246214,"Compressive strength of concrete at 28 days",3522,0.23,0.20,0.00,0.00,0.00,0.00,0.00,,,0.37,,,,150.0,φ100*200,,,,104.00,"Lim C H, Yoon Y S, Kim J H. Genetic algorithm in mix proportioning of high-performance concrete[J]. Cement and Concrete Research, 2004, 34(3): 409-420."
18246215,"Compressive strength of concrete at 28 days",3523,0.23,0.05,0.00,0.00,0.00,0.00,0.00,,,0.39,,,,155.0,φ100*200,,,,97.00,"Lim C H, Yoon Y S, Kim J H. Genetic algorithm in mix proportioning of high-performance concrete[J]. Cement and Concrete Research, 2004, 34(3): 409-420."
18246216,"Compressive strength of concrete at 28 days",3524,0.23,0.10,0.00,0.00,0.00,0.00,0.00,,,0.39,,,,155.0,φ100*200,,,,103.00,"Lim C H, Yoon Y S, Kim J H. Genetic algorithm in mix proportioning of high-performance concrete[J]. Cement and Concrete Research, 2004, 34(3): 409-420."
18246217,"Compressive strength of concrete at 28 days",3525,0.23,0.15,0.00,0.00,0.00,0.00,0.00,,,0.39,,,,155.0,φ100*200,,,,102.00,"Lim C H, Yoon Y S, Kim J H. Genetic algorithm in mix proportioning of high-performance concrete[J]. Cement and Concrete Research, 2004, 34(3): 409-420."
18246218,"Compressive strength of concrete at 28 days",3526,0.23,0.15,0.00,0.00,0.00,0.00,0.00,,,0.37,,,,155.0,φ100*200,,,,103.00,"Lim C H, Yoon Y S, Kim J H. Genetic algorithm in mix proportioning of high-performance concrete[J]. Cement and Concrete Research, 2004, 34(3): 409-420."
18246219,"Compressive strength of concrete at 28 days",3527,0.23,0.20,0.00,0.00,0.00,0.00,0.00,,,0.37,,,,155.0,φ100*200,,,,100.00,"Lim C H, Yoon Y S, Kim J H. Genetic algorithm in mix proportioning of high-performance concrete[J]. Cement and Concrete Research, 2004, 34(3): 409-420."
18246220,"Compressive strength of concrete at 28 days",3528,0.23,0.05,0.00,0.00,0.00,0.00,0.00,,,0.39,,,,160.0,φ100*200,,,,94.00,"Lim C H, Yoon Y S, Kim J H. Genetic algorithm in mix proportioning of high-performance concrete[J]. Cement and Concrete Research, 2004, 34(3): 409-420."
18246221,"Compressive strength of concrete at 28 days",3529,0.23,0.10,0.00,0.00,0.00,0.00,0.00,,,0.39,,,,160.0,φ100*200,,,,98.00,"Lim C H, Yoon Y S, Kim J H. Genetic algorithm in mix proportioning of high-performance concrete[J]. Cement and Concrete Research, 2004, 34(3): 409-420."
18246222,"Compressive strength of concrete at 28 days",3530,0.23,0.15,0.00,0.00,0.00,0.00,0.00,,,0.39,,,,160.0,φ100*200,,,,98.00,"Lim C H, Yoon Y S, Kim J H. Genetic algorithm in mix proportioning of high-performance concrete[J]. Cement and Concrete Research, 2004, 34(3): 409-420."
18246223,"Compressive strength of concrete at 28 days",3531,0.23,0.05,0.00,0.00,0.00,0.00,0.00,,,0.39,,,,165.0,φ100*200,,,,94.00,"Lim C H, Yoon Y S, Kim J H. Genetic algorithm in mix proportioning of high-performance concrete[J]. Cement and Concrete Research, 2004, 34(3): 409-420."
18246224,"Compressive strength of concrete at 28 days",3532,0.23,0.10,0.00,0.00,0.00,0.00,0.00,,,0.39,,,,165.0,φ100*200,,,,97.00,"Lim C H, Yoon Y S, Kim J H. Genetic algorithm in mix proportioning of high-performance concrete[J]. Cement and Concrete Research, 2004, 34(3): 409-420."
18246225,"Compressive strength of concrete at 28 days",3533,0.23,0.15,0.00,0.00,0.00,0.00,0.00,,,0.39,,,,165.0,φ100*200,,,,100.00,"Lim C H, Yoon Y S, Kim J H. Genetic algorithm in mix proportioning of high-performance concrete[J]. Cement and Concrete Research, 2004, 34(3): 409-420."
18246226,"Compressive strength of concrete at 28 days",3534,0.25,0.10,0.00,0.00,0.00,0.00,0.00,,,0.37,,,,145.0,φ100*200,,,,103.00,"Lim C H, Yoon Y S, Kim J H. Genetic algorithm in mix proportioning of high-performance concrete[J]. Cement and Concrete Research, 2004, 34(3): 409-420."
18246227,"Compressive strength of concrete at 28 days",3535,0.25,0.15,0.00,0.00,0.00,0.00,0.00,,,0.37,,,,145.0,φ100*200,,,,103.00,"Lim C H, Yoon Y S, Kim J H. Genetic algorithm in mix proportioning of high-performance concrete[J]. Cement and Concrete Research, 2004, 34(3): 409-420."
18246228,"Compressive strength of concrete at 28 days",3536,0.25,0.20,0.00,0.00,0.00,0.00,0.00,,,0.37,,,,145.0,φ100*200,,,,104.00,"Lim C H, Yoon Y S, Kim J H. Genetic algorithm in mix proportioning of high-performance concrete[J]. Cement and Concrete Research, 2004, 34(3): 409-420."
18246229,"Compressive strength of concrete at 28 days",3537,0.25,0.10,0.00,0.00,0.00,0.00,0.00,,,0.37,,,,150.0,φ100*200,,,,101.00,"Lim C H, Yoon Y S, Kim J H. Genetic algorithm in mix proportioning of high-performance concrete[J]. Cement and Concrete Research, 2004, 34(3): 409-420."
18246230,"Compressive strength of concrete at 28 days",3538,0.25,0.15,0.00,0.00,0.00,0.00,0.00,,,0.37,,,,150.0,φ100*200,,,,102.00,"Lim C H, Yoon Y S, Kim J H. Genetic algorithm in mix proportioning of high-performance concrete[J]. Cement and Concrete Research, 2004, 34(3): 409-420."
18246231,"Compressive strength of concrete at 28 days",3539,0.25,0.20,0.00,0.00,0.00,0.00,0.00,,,0.37,,,,150.0,φ100*200,,,,103.00,"Lim C H, Yoon Y S, Kim J H. Genetic algorithm in mix proportioning of high-performance concrete[J]. Cement and Concrete Research, 2004, 34(3): 409-420."
18246232,"Compressive strength of concrete at 28 days",3540,0.25,0.05,0.00,0.00,0.00,0.00,0.00,,,0.39,,,,155.0,φ100*200,,,,95.00,"Lim C H, Yoon Y S, Kim J H. Genetic algorithm in mix proportioning of high-performance concrete[J]. Cement and Concrete Research, 2004, 34(3): 409-420."
18246233,"Compressive strength of concrete at 28 days",3541,0.25,0.10,0.00,0.00,0.00,0.00,0.00,,,0.39,,,,155.0,φ100*200,,,,97.00,"Lim C H, Yoon Y S, Kim J H. Genetic algorithm in mix proportioning of high-performance concrete[J]. Cement and Concrete Research, 2004, 34(3): 409-420."
18246234,"Compressive strength of concrete at 28 days",3542,0.25,0.15,0.00,0.00,0.00,0.00,0.00,,,0.39,,,,155.0,φ100*200,,,,99.00,"Lim C H, Yoon Y S, Kim J H. Genetic algorithm in mix proportioning of high-performance concrete[J]. Cement and Concrete Research, 2004, 34(3): 409-420."
18246235,"Compressive strength of concrete at 28 days",3543,0.25,0.10,0.00,0.00,0.00,0.00,0.00,,,0.37,,,,155.0,φ100*200,,,,99.00,"Lim C H, Yoon Y S, Kim J H. Genetic algorithm in mix proportioning of high-performance concrete[J]. Cement and Concrete Research, 2004, 34(3): 409-420."
18246236,"Compressive strength of concrete at 28 days",3544,0.25,0.15,0.00,0.00,0.00,0.00,0.00,,,0.37,,,,155.0,φ100*200,,,,99.00,"Lim C H, Yoon Y S, Kim J H. Genetic algorithm in mix proportioning of high-performance concrete[J]. Cement and Concrete Research, 2004, 34(3): 409-420."
18246237,"Compressive strength of concrete at 28 days",3545,0.25,0.20,0.00,0.00,0.00,0.00,0.00,,,0.37,,,,155.0,φ100*200,,,,93.00,"Lim C H, Yoon Y S, Kim J H. Genetic algorithm in mix proportioning of high-performance concrete[J]. Cement and Concrete Research, 2004, 34(3): 409-420."
18246238,"Compressive strength of concrete at 28 days",3546,0.25,0.05,0.00,0.00,0.00,0.00,0.00,,,0.39,,,,160.0,φ100*200,,,,89.00,"Lim C H, Yoon Y S, Kim J H. Genetic algorithm in mix proportioning of high-performance concrete[J]. Cement and Concrete Research, 2004, 34(3): 409-420."
18246239,"Compressive strength of concrete at 28 days",3547,0.25,0.10,0.00,0.00,0.00,0.00,0.00,,,0.39,,,,160.0,φ100*200,,,,91.00,"Lim C H, Yoon Y S, Kim J H. Genetic algorithm in mix proportioning of high-performance concrete[J]. Cement and Concrete Research, 2004, 34(3): 409-420."
18246240,"Compressive strength of concrete at 28 days",3548,0.25,0.05,0.00,0.00,0.00,0.00,0.00,,,0.39,,,,165.0,φ100*200,,,,86.00,"Lim C H, Yoon Y S, Kim J H. Genetic algorithm in mix proportioning of high-performance concrete[J]. Cement and Concrete Research, 2004, 34(3): 409-420."
18246241,"Compressive strength of concrete at 28 days",3549,0.25,0.10,0.00,0.00,0.00,0.00,0.00,,,0.39,,,,165.0,φ100*200,,,,98.00,"Lim C H, Yoon Y S, Kim J H. Genetic algorithm in mix proportioning of high-performance concrete[J]. Cement and Concrete Research, 2004, 34(3): 409-420."
18246242,"Compressive strength of concrete at 28 days",3550,0.25,0.15,0.00,0.00,0.00,0.00,0.00,,,0.39,,,,165.0,φ100*200,,,,92.00,"Lim C H, Yoon Y S, Kim J H. Genetic algorithm in mix proportioning of high-performance concrete[J]. Cement and Concrete Research, 2004, 34(3): 409-420."
18246243,"Compressive strength of concrete at 28 days",3551,0.27,0.05,0.00,0.00,0.00,0.00,0.00,,,0.39,,,,155.0,φ100*200,,,,88.00,"Lim C H, Yoon Y S, Kim J H. Genetic algorithm in mix proportioning of high-performance concrete[J]. Cement and Concrete Research, 2004, 34(3): 409-420."
18246244,"Compressive strength of concrete at 28 days",3552,0.27,0.10,0.00,0.00,0.00,0.00,0.00,,,0.39,,,,155.0,φ100*200,,,,93.00,"Lim C H, Yoon Y S, Kim J H. Genetic algorithm in mix proportioning of high-performance concrete[J]. Cement and Concrete Research, 2004, 34(3): 409-420."
18246245,"Compressive strength of concrete at 28 days",3553,0.27,0.15,0.00,0.00,0.00,0.00,0.00,,,0.39,,,,155.0,φ100*200,,,,94.00,"Lim C H, Yoon Y S, Kim J H. Genetic algorithm in mix proportioning of high-performance concrete[J]. Cement and Concrete Research, 2004, 34(3): 409-420."
18246246,"Compressive strength of concrete at 28 days",3554,0.27,0.05,0.00,0.00,0.00,0.00,0.00,,,0.39,,,,160.0,φ100*200,,,,87.00,"Lim C H, Yoon Y S, Kim J H. Genetic algorithm in mix proportioning of high-performance concrete[J]. Cement and Concrete Research, 2004, 34(3): 409-420."
18246247,"Compressive strength of concrete at 28 days",3555,0.27,0.15,0.00,0.00,0.00,0.00,0.00,,,0.39,,,,160.0,φ100*200,,,,91.00,"Lim C H, Yoon Y S, Kim J H. Genetic algorithm in mix proportioning of high-performance concrete[J]. Cement and Concrete Research, 2004, 34(3): 409-420."
18246248,"Compressive strength of concrete at 28 days",3556,0.27,0.05,0.00,0.00,0.00,0.00,0.00,,,0.39,,,,165.0,φ100*200,,,,90.00,"Lim C H, Yoon Y S, Kim J H. Genetic algorithm in mix proportioning of high-performance concrete[J]. Cement and Concrete Research, 2004, 34(3): 409-420."
18246249,"Compressive strength of concrete at 28 days",3557,0.27,0.10,0.00,0.00,0.00,0.00,0.00,,,0.39,,,,165.0,φ100*200,,,,90.00,"Lim C H, Yoon Y S, Kim J H. Genetic algorithm in mix proportioning of high-performance concrete[J]. Cement and Concrete Research, 2004, 34(3): 409-420."
18246250,"Compressive strength of concrete at 28 days",3558,0.27,0.15,0.00,0.00,0.00,0.00,0.00,,,0.39,,,,165.0,φ100*200,,,,89.00,"Lim C H, Yoon Y S, Kim J H. Genetic algorithm in mix proportioning of high-performance concrete[J]. Cement and Concrete Research, 2004, 34(3): 409-420."
18246251,"Compressive strength of concrete at 28 days",3559,0.25,0.00,0.00,0.00,0.00,0.00,0.00,822,975,0.46,550.0,550.0,opc,138.0,100,,,水养,102.50,"LIN S. Early age deformation characteristics of high performance concrete[J]. 2004."
18246252,"Compressive strength of concrete at 28 days",3560,0.35,0.00,0.00,0.00,0.00,0.00,0.00,811,975,0.45,475.0,475.0,opc,166.0,100,,,水养,82.00,"LIN S. Early age deformation characteristics of high performance concrete[J]. 2004."
18246253,"Compressive strength of concrete at 28 days",3561,0.45,0.00,0.00,0.00,0.00,0.00,0.00,836,975,0.46,400.0,400.0,opc,180.0,100,,,水养,62.20,"LIN S. Early age deformation characteristics of high performance concrete[J]. 2004."
18246254,"Compressive strength of concrete at 28 days",3562,0.25,0.00,0.05,0.00,0.00,0.00,0.00,812,975,0.45,550.5,523.0,opc,138.0,100,,,水养,103.00,"LIN S. Early age deformation characteristics of high performance concrete[J]. 2004."
18246255,"Compressive strength of concrete at 28 days",3563,0.35,0.00,0.05,0.00,0.00,0.00,0.00,800,975,0.45,474.7,451.0,opc,166.0,100,,,水养,85.60,"LIN S. Early age deformation characteristics of high performance concrete[J]. 2004."
18246256,"Compressive strength of concrete at 28 days",3564,0.45,0.00,0.05,0.00,0.00,0.00,0.00,830,975,0.46,400.0,380.0,opc,180.0,100,,,水养,70.30,"LIN S. Early age deformation characteristics of high performance concrete[J]. 2004."
18246257,"Compressive strength of concrete at 28 days",3565,0.25,0.00,0.10,0.00,0.00,0.00,0.00,804,975,0.45,550.0,495.0,opc,138.0,100,,,水养,108.90,"LIN S. Early age deformation characteristics of high performance concrete[J]. 2004."
18246258,"Compressive strength of concrete at 28 days",3566,0.35,0.00,0.10,0.00,0.00,0.00,0.00,794,975,0.45,475.6,428.0,opc,166.0,100,,,水养,89.60,"LIN S. Early age deformation characteristics of high performance concrete[J]. 2004."
18246259,"Compressive strength of concrete at 28 days",3567,0.45,0.00,0.10,0.00,0.00,0.00,0.00,824,975,0.46,400.0,360.0,opc,180.0,100,,,水养,78.80,"LIN S. Early age deformation characteristics of high performance concrete[J]. 2004."
18246260,"Compressive strength of concrete at 28 days",3568,0.25,0.00,0.15,0.00,0.00,0.00,0.00,794,975,0.45,550.6,468.0,opc,138.0,100,,,水养,113.80,"LIN S. Early age deformation characteristics of high performance concrete[J]. 2004."
18246261,"Compressive strength of concrete at 28 days",3569,0.35,0.00,0.15,0.00,0.00,0.00,0.00,788,975,0.45,475.3,404.0,opc,166.0,100,,,水养,97.50,"LIN S. Early age deformation characteristics of high performance concrete[J]. 2004."
18246262,"Compressive strength of concrete at 28 days",3570,0.45,0.00,0.15,0.00,0.00,0.00,0.00,817,975,0.46,400.0,340.0,opc,180.0,100,,,水养,81.00,"LIN S. Early age deformation characteristics of high performance concrete[J]. 2004."
18246263,"Compressive strength of concrete at 28 days",3571,0.35,0.00,0.00,0.00,0.00,0.00,0.00,811,506,0.62,475.0,475.0,opc,166.0,100,,,水养,49.50,"LIN S. Early age deformation characteristics of high performance concrete[J]. 2004."
18246264,"Compressive strength of concrete at 28 days",3572,0.35,0.00,0.00,0.00,0.00,0.00,0.00,811,506,0.62,475.0,475.0,opc,166.0,100,,,水养,48.90,"LIN S. Early age deformation characteristics of high performance concrete[J]. 2004."
18246265,"Compressive strength of concrete at 28 days",3573,0.35,0.00,0.10,0.00,0.00,0.00,0.00,794,506,0.61,475.6,428.0,opc,166.0,100,,,水养,54.90,"LIN S. Early age deformation characteristics of high performance concrete[J]. 2004."
18246266,"Compressive strength of concrete at 28 days",3574,0.35,0.00,0.10,0.00,0.00,0.00,0.00,794,506,0.61,475.6,428.0,opc,166.0,100,,,水养,54.60,"LIN S. Early age deformation characteristics of high performance concrete[J]. 2004."
18246267,"Compressive strength of concrete at 28 days",3575,0.25,0.00,0.00,0.00,0.00,0.00,0.00,822,975,0.46,550.0,550.0,opc,138.0,100,,,自养,98.30,"LIN S. Early age deformation characteristics of high performance concrete[J]. 2004."
18246268,"Compressive strength of concrete at 28 days",3576,0.35,0.00,0.00,0.00,0.00,0.00,0.00,811,975,0.45,475.0,475.0,opc,166.0,100,,,自养,76.00,"LIN S. Early age deformation characteristics of high performance concrete[J]. 2004."
18246269,"Compressive strength of concrete at 28 days",3577,0.45,0.00,0.00,0.00,0.00,0.00,0.00,836,975,0.46,400.0,400.0,opc,180.0,100,,,自养,60.60,"LIN S. Early age deformation characteristics of high performance concrete[J]. 2004."
18246270,"Compressive strength of concrete at 28 days",3578,0.25,0.00,0.05,0.00,0.00,0.00,0.00,812,975,0.45,550.5,523.0,opc,138.0,100,,,自养,102.10,"LIN S. Early age deformation characteristics of high performance concrete[J]. 2004."
18246271,"Compressive strength of concrete at 28 days",3579,0.35,0.00,0.05,0.00,0.00,0.00,0.00,800,975,0.45,474.7,451.0,opc,166.0,100,,,自养,88.20,"LIN S. Early age deformation characteristics of high performance concrete[J]. 2004."
18246272,"Compressive strength of concrete at 28 days",3580,0.45,0.00,0.05,0.00,0.00,0.00,0.00,830,975,0.46,400.0,380.0,opc,180.0,100,,,自养,65.30,"LIN S. Early age deformation characteristics of high performance concrete[J]. 2004."
18246273,"Compressive strength of concrete at 28 days",3581,0.25,0.00,0.10,0.00,0.00,0.00,0.00,804,975,0.45,550.0,495.0,opc,138.0,100,,,自养,110.10,"LIN S. Early age deformation characteristics of high performance concrete[J]. 2004."
18246274,"Compressive strength of concrete at 28 days",3582,0.35,0.00,0.10,0.00,0.00,0.00,0.00,794,975,0.45,475.6,428.0,opc,166.0,100,,,自养,90.60,"LIN S. Early age deformation characteristics of high performance concrete[J]. 2004."
18246275,"Compressive strength of concrete at 28 days",3583,0.45,0.00,0.10,0.00,0.00,0.00,0.00,824,975,0.46,400.0,360.0,opc,180.0,100,,,自养,70.50,"LIN S. Early age deformation characteristics of high performance concrete[J]. 2004."
18246276,"Compressive strength of concrete at 28 days",3584,0.25,0.00,0.15,0.00,0.00,0.00,0.00,794,975,0.45,550.6,468.0,opc,138.0,100,,,自养,108.10,"LIN S. Early age deformation characteristics of high performance concrete[J]. 2004."
18246277,"Compressive strength of concrete at 28 days",3585,0.35,0.00,0.15,0.00,0.00,0.00,0.00,788,975,0.45,475.3,404.0,opc,166.0,100,,,自养,94.00,"LIN S. Early age deformation characteristics of high performance concrete[J]. 2004."
18246278,"Compressive strength of concrete at 28 days",3586,0.45,0.00,0.15,0.00,0.00,0.00,0.00,817,975,0.46,400.0,340.0,opc,180.0,100,,,自养,74.00,"LIN S. Early age deformation characteristics of high performance concrete[J]. 2004."
18246279,"Compressive strength of concrete at 28 days",3587,0.35,0.00,0.00,0.00,0.00,0.00,0.00,811,506,0.62,475.0,475.0,opc,166.0,100,,,自养,50.10,"LIN S. Early age deformation characteristics of high performance concrete[J]. 2004."
18246280,"Compressive strength of concrete at 28 days",3588,0.35,0.00,0.00,0.00,0.00,0.00,0.00,811,506,0.62,475.0,475.0,opc,166.0,100,,,自养,49.70,"LIN S. Early age deformation characteristics of high performance concrete[J]. 2004."
18246281,"Compressive strength of concrete at 28 days",3589,0.35,0.00,0.10,0.00,0.00,0.00,0.00,794,506,0.61,475.6,428.0,opc,166.0,100,,,自养,55.60,"LIN S. Early age deformation characteristics of high performance concrete[J]. 2004."
18246282,"Compressive strength of concrete at 28 days",3590,0.35,0.00,0.10,0.00,0.00,0.00,0.00,794,506,0.61,475.6,428.0,opc,166.0,100,,,自养,55.30,"LIN S. Early age deformation characteristics of high performance concrete[J]. 2004."
18246283,"Compressive strength of concrete at 28 days",3591,0.55,0.00,0.00,0.00,0.16,0.00,0.00,899,850,0.51,385.0,325.0,"type i",211.8,φ100*200,,,,30.80,"Ghezal A, Khayat K H. Optimizing self-consolidating concrete with limestone filler by using statistical factorial design methods[J]. Materials Journal, 2002, 99(3): 264-272."
18246284,"Compressive strength of concrete at 28 days",3592,0.55,0.00,0.00,0.00,0.16,0.00,0.00,899,850,0.51,385.0,325.0,"type i",211.8,φ100*200,,,,32.60,"Ghezal A, Khayat K H. Optimizing self-consolidating concrete with limestone filler by using statistical factorial design methods[J]. Materials Journal, 2002, 99(3): 264-272."
18246285,"Compressive strength of concrete at 28 days",3593,0.55,0.00,0.00,0.00,0.27,0.00,0.00,755,850,0.47,445.0,325.0,"type i",244.8,φ100*200,,,,32.20,"Ghezal A, Khayat K H. Optimizing self-consolidating concrete with limestone filler by using statistical factorial design methods[J]. Materials Journal, 2002, 99(3): 264-272."
18246286,"Compressive strength of concrete at 28 days",3594,0.55,0.00,0.00,0.00,0.19,0.00,0.00,1079,850,0.56,309.0,249.0,"type i",170.0,φ100*200,,,,24.00,"Ghezal A, Khayat K H. Optimizing self-consolidating concrete with limestone filler by using statistical factorial design methods[J]. Materials Journal, 2002, 99(3): 264-272."
18246287,"Compressive strength of concrete at 28 days",3595,0.72,0.00,0.00,0.00,0.16,0.00,0.00,722,850,0.46,385.0,325.0,"type i",277.2,φ100*200,,,,13.30,"Ghezal A, Khayat K H. Optimizing self-consolidating concrete with limestone filler by using statistical factorial design methods[J]. Materials Journal, 2002, 99(3): 264-272."
18246288,"Compressive strength of concrete at 28 days",3596,0.45,0.00,0.00,0.00,0.21,0.00,0.00,833,850,0.49,466.0,370.0,"type i",209.7,φ100*200,,,,39.50,"Ghezal A, Khayat K H. Optimizing self-consolidating concrete with limestone filler by using statistical factorial design methods[J]. Materials Journal, 2002, 99(3): 264-272."
18246289,"Compressive strength of concrete at 28 days",3597,0.55,0.00,0.00,0.00,0.13,0.00,0.00,718,850,0.46,460.0,400.0,"type i",253.0,φ100*200,,,,30.40,"Ghezal A, Khayat K H. Optimizing self-consolidating concrete with limestone filler by using statistical factorial design methods[J]. Materials Journal, 2002, 99(3): 264-272."
18246290,"Compressive strength of concrete at 28 days",3598,0.55,0.00,0.00,0.00,0.16,0.00,0.00,899,850,0.51,385.0,325.0,"type i",211.8,φ100*200,,,,35.30,"Ghezal A, Khayat K H. Optimizing self-consolidating concrete with limestone filler by using statistical factorial design methods[J]. Materials Journal, 2002, 99(3): 264-272."
18246291,"Compressive strength of concrete at 28 days",3599,0.45,0.00,0.00,0.00,0.08,0.00,0.00,1172,850,0.58,304.0,280.0,"type i",136.8,φ100*200,,,,16.90,"Ghezal A, Khayat K H. Optimizing self-consolidating concrete with limestone filler by using statistical factorial design methods[J]. Materials Journal, 2002, 99(3): 264-272."
18246292,"Compressive strength of concrete at 28 days",3600,0.65,0.00,0.00,0.00,0.06,0.00,0.00,770,850,0.48,394.0,370.0,"type i",256.1,φ100*200,,,,18.70,"Ghezal A, Khayat K H. Optimizing self-consolidating concrete with limestone filler by using statistical factorial design methods[J]. Materials Journal, 2002, 99(3): 264-272."
18246293,"Compressive strength of concrete at 28 days",3601,0.55,0.00,0.00,0.00,0.00,0.00,0.00,1042,850,0.55,325.0,325.0,"type i",178.8,φ100*200,,,,41.20,"Ghezal A, Khayat K H. Optimizing self-consolidating concrete with limestone filler by using statistical factorial design methods[J]. Materials Journal, 2002, 99(3): 264-272."
18246294,"Compressive strength of concrete at 28 days",3602,0.65,0.00,0.00,0.00,0.26,0.00,0.00,820,850,0.49,376.0,280.0,"type i",244.4,φ100*200,,,,19.60,"Ghezal A, Khayat K H. Optimizing self-consolidating concrete with limestone filler by using statistical factorial design methods[J]. Materials Journal, 2002, 99(3): 264-272."
18246295,"Compressive strength of concrete at 28 days",3603,0.55,0.00,0.00,0.00,0.16,0.00,0.00,896,850,0.51,385.0,325.0,"type i",211.8,φ100*200,,,,27.70,"Ghezal A, Khayat K H. Optimizing self-consolidating concrete with limestone filler by using statistical factorial design methods[J]. Materials Journal, 2002, 99(3): 264-272."
18246296,"Compressive strength of concrete at 28 days",3604,0.55,0.00,0.00,0.00,0.16,0.00,0.00,898,850,0.51,385.0,325.0,"type i",211.8,φ100*200,,,,35.00,"Ghezal A, Khayat K H. Optimizing self-consolidating concrete with limestone filler by using statistical factorial design methods[J]. Materials Journal, 2002, 99(3): 264-272."
18246297,"Compressive strength of concrete at 28 days",3605,0.55,0.00,0.00,0.00,0.16,0.00,0.00,900,850,0.51,385.0,325.0,"type i",211.8,φ100*200,,,,31.40,"Ghezal A, Khayat K H. Optimizing self-consolidating concrete with limestone filler by using statistical factorial design methods[J]. Materials Journal, 2002, 99(3): 264-272."
18246298,"Compressive strength of concrete at 28 days",3606,0.45,0.00,0.00,0.00,0.21,0.00,0.00,830,850,0.49,466.0,370.0,"type i",209.7,φ100*200,,,,38.80,"Ghezal A, Khayat K H. Optimizing self-consolidating concrete with limestone filler by using statistical factorial design methods[J]. Materials Journal, 2002, 99(3): 264-272."
18246299,"Compressive strength of concrete at 28 days",3607,0.55,0.00,0.00,0.00,0.16,0.00,0.00,898,850,0.51,385.0,325.0,"type i",211.8,φ100*200,,,,34.30,"Ghezal A, Khayat K H. Optimizing self-consolidating concrete with limestone filler by using statistical factorial design methods[J]. Materials Journal, 2002, 99(3): 264-272."
18246300,"Compressive strength of concrete at 28 days",3608,0.65,0.00,0.00,0.00,0.26,0.00,0.00,817,850,0.49,376.0,280.0,"type i",244.4,φ100*200,,,,15.90,"Ghezal A, Khayat K H. Optimizing self-consolidating concrete with limestone filler by using statistical factorial design methods[J]. Materials Journal, 2002, 99(3): 264-272."
18246301,"Compressive strength of concrete at 28 days",3609,0.65,0.00,0.00,0.00,0.06,0.00,0.00,772,850,0.48,394.0,370.0,"type i",256.1,φ100*200,,,,26.40,"Ghezal A, Khayat K H. Optimizing self-consolidating concrete with limestone filler by using statistical factorial design methods[J]. Materials Journal, 2002, 99(3): 264-272."
18246302,"Compressive strength of concrete at 28 days",3610,0.45,0.26,0.00,0.00,0.00,0.00,0.00,913,837,0.52,390.0,290.0,"po 42.5",175.5,,,,,42.70,"Sonebi M. Medium strength self-compacting concrete containing fly ash: Modelling using factorial experimental plans[J]. Cement and Concrete research, 2004, 34(7): 1199-1208."
18246303,"Compressive strength of concrete at 28 days",3611,0.55,0.51,0.00,0.00,0.00,0.00,0.00,478,837,0.36,511.0,250.0,"po 42.5",281.1,,,,,17.00,"Sonebi M. Medium strength self-compacting concrete containing fly ash: Modelling using factorial experimental plans[J]. Cement and Concrete research, 2004, 34(7): 1199-1208."
18246304,"Compressive strength of concrete at 28 days",3612,0.65,0.32,0.00,0.00,0.00,0.00,0.00,910,837,0.52,310.0,210.0,"po 42.5",201.5,,,,,19.10,"Sonebi M. Medium strength self-compacting concrete containing fly ash: Modelling using factorial experimental plans[J]. Cement and Concrete research, 2004, 34(7): 1199-1208."
18246305,"Compressive strength of concrete at 28 days",3613,0.55,0.39,0.00,0.00,0.00,0.00,0.00,742,837,0.47,410.0,250.0,"po 42.5",225.5,,,,,24.10,"Sonebi M. Medium strength self-compacting concrete containing fly ash: Modelling using factorial experimental plans[J]. Cement and Concrete research, 2004, 34(7): 1199-1208."
18246306,"Compressive strength of concrete at 28 days",3614,0.45,0.51,0.00,0.00,0.00,0.00,0.00,786,837,0.48,430.0,210.0,"po 42.5",193.5,,,,,26.70,"Sonebi M. Medium strength self-compacting concrete containing fly ash: Modelling using factorial experimental plans[J]. Cement and Concrete research, 2004, 34(7): 1199-1208."
18246307,"Compressive strength of concrete at 28 days",3615,0.65,0.26,0.00,0.00,0.00,0.00,0.00,709,837,0.46,390.0,290.0,"po 42.5",253.5,,,,,26.60,"Sonebi M. Medium strength self-compacting concrete containing fly ash: Modelling using factorial experimental plans[J]. Cement and Concrete research, 2004, 34(7): 1199-1208."
18246308,"Compressive strength of concrete at 28 days",3616,0.45,0.43,0.00,0.00,0.00,0.00,0.00,625,837,0.43,510.0,290.0,"po 42.5",229.5,,,,,32.90,"Sonebi M. Medium strength self-compacting concrete containing fly ash: Modelling using factorial experimental plans[J]. Cement and Concrete research, 2004, 34(7): 1199-1208."
18246309,"Compressive strength of concrete at 28 days",3617,0.55,0.39,0.00,0.00,0.00,0.00,0.00,742,837,0.47,410.0,250.0,"po 42.5",225.5,,,,,26.00,"Sonebi M. Medium strength self-compacting concrete containing fly ash: Modelling using factorial experimental plans[J]. Cement and Concrete research, 2004, 34(7): 1199-1208."
