Repository: pierluigiUNIVPM/Concrete-Strenght

File: Compressive strength of concrete at 28 days - 611.csv (part 25 of 25)
18242703,"Compressive strength of concrete at 28 days",11,0.35,0.25,0.00,0.00,0.00,0.00,0.00,850,1250,0.40,485.0,364.0,po42.5,170.0,100,×0.95,GB50081,标养,58.10,"王能. 不同养护条件对粉煤灰混凝土抗碳化性能的影响[D]. 浙江工业大学, 2014."
18242704,"Compressive strength of concrete at 28 days",12,0.35,0.35,0.00,0.00,0.00,0.00,0.00,850,1250,0.40,485.0,315.0,po42.5,170.0,100,×0.95,GB50081,标养,50.60,"王能. 不同养护条件对粉煤灰混凝土抗碳化性能的影响[D]. 浙江工业大学, 2014."
18242705,"Compressive strength of concrete at 28 days",13,0.50,0.00,0.00,0.00,0.00,0.00,0.00,730,1100,0.40,380.0,380.0,po42.5,190.0,100,,GB50081,标养,35.60,"邱洪林, 叶青. 早期标准养护时间对普通混凝土抗碳化能力的影响[J]. 浙江工业大学学报, 2008, 36(4): 436-440."
18242706,"Compressive strength of concrete at 28 days",14,0.50,0.00,0.00,0.00,0.00,0.00,0.00,730,1100,0.40,380.0,380.0,po42.5,190.0,100,,GB50081,标养,36.50,"邱洪林, 叶青. 早期标准养护时间对普通混凝土抗碳化能力的影响[J]. 浙江工业大学学报, 2008, 36(4): 436-440."
18246310,"Compressive strength of concrete at 28 days",3618,0.55,0.39,0.00,0.00,0.00,0.00,0.00,742,837,0.47,410.0,250.0,"po 42.5",225.5,,,,,28.50,"Sonebi M. Medium strength self-compacting concrete containing fly ash: Modelling using factorial experimental plans[J]. Cement and Concrete research, 2004, 34(7): 1199-1208."
18246311,"Compressive strength of concrete at 28 days",3619,0.55,0.39,0.00,0.00,0.00,0.00,0.00,742,837,0.47,410.0,250.0,"po 42.5",225.5,,,,,26.40,"Sonebi M. Medium strength self-compacting concrete containing fly ash: Modelling using factorial experimental plans[J]. Cement and Concrete research, 2004, 34(7): 1199-1208."
18246312,"Compressive strength of concrete at 28 days",3620,0.55,0.39,0.00,0.00,0.00,0.00,0.00,739,837,0.47,410.0,250.0,"po 42.5",225.5,,,,,27.30,"Sonebi M. Medium strength self-compacting concrete containing fly ash: Modelling using factorial experimental plans[J]. Cement and Concrete research, 2004, 34(7): 1199-1208."
18246313,"Compressive strength of concrete at 28 days",3621,0.45,0.32,0.00,0.00,0.00,0.00,0.00,1066,837,0.56,310.0,210.0,"po 42.5",139.5,,,,,54.30,"Sonebi M. Medium strength self-compacting concrete containing fly ash: Modelling using factorial experimental plans[J]. Cement and Concrete research, 2004, 34(7): 1199-1208."
18246314,"Compressive strength of concrete at 28 days",3622,0.55,0.34,0.00,0.00,0.00,0.00,0.00,594,837,0.42,477.0,317.0,"po 42.5",262.4,,,,,29.10,"Sonebi M. Medium strength self-compacting concrete containing fly ash: Modelling using factorial experimental plans[J]. Cement and Concrete research, 2004, 34(7): 1199-1208."
18246315,"Compressive strength of concrete at 28 days",3623,0.55,0.10,0.00,0.00,0.00,0.00,0.00,1006,837,0.55,279.0,250.0,"po 42.5",153.5,,,,,51.70,"Sonebi M. Medium strength self-compacting concrete containing fly ash: Modelling using factorial experimental plans[J]. Cement and Concrete research, 2004, 34(7): 1199-1208."
18246316,"Compressive strength of concrete at 28 days",3624,0.65,0.51,0.00,0.00,0.00,0.00,0.00,562,837,0.40,430.0,210.0,"po 42.5",279.5,,,,,10.20,"Sonebi M. Medium strength self-compacting concrete containing fly ash: Modelling using factorial experimental plans[J]. Cement and Concrete research, 2004, 34(7): 1199-1208."
18246317,"Compressive strength of concrete at 28 days",3625,0.55,0.39,0.00,0.00,0.00,0.00,0.00,742,837,0.47,410.0,250.0,"po 42.5",225.5,,,,,25.30,"Sonebi M. Medium strength self-compacting concrete containing fly ash: Modelling using factorial experimental plans[J]. Cement and Concrete research, 2004, 34(7): 1199-1208."
18246318,"Compressive strength of concrete at 28 days",3626,0.38,0.39,0.00,0.00,0.00,0.00,0.00,919,837,0.52,410.0,250.0,"po 42.5",155.8,,,,,36.30,"Sonebi M. Medium strength self-compacting concrete containing fly ash: Modelling using factorial experimental plans[J]. Cement and Concrete research, 2004, 34(7): 1199-1208."
18246319,"Compressive strength of concrete at 28 days",3627,0.55,0.39,0.00,0.00,0.00,0.00,0.00,746,837,0.47,410.0,250.0,"po 42.5",225.5,,,,,26.70,"Sonebi M. Medium strength self-compacting concrete containing fly ash: Modelling using factorial experimental plans[J]. Cement and Concrete research, 2004, 34(7): 1199-1208."
18246320,"Compressive strength of concrete at 28 days",3628,0.72,0.39,0.00,0.00,0.00,0.00,0.00,566,837,0.40,410.0,250.0,"po 42.5",295.2,,,,,11.00,"Sonebi M. Medium strength self-compacting concrete containing fly ash: Modelling using factorial experimental plans[J]. Cement and Concrete research, 2004, 34(7): 1199-1208."
18246321,"Compressive strength of concrete at 28 days",3629,0.55,0.47,0.00,0.00,0.00,0.00,0.00,891,837,0.52,343.0,183.0,"po 42.5",188.7,,,,,22.10,"Sonebi M. Medium strength self-compacting concrete containing fly ash: Modelling using factorial experimental plans[J]. Cement and Concrete research, 2004, 34(7): 1199-1208."
18246322,"Compressive strength of concrete at 28 days",3630,0.50,0.00,0.00,0.00,0.00,0.00,0.00,739,1105,0.40,336.0,336.0,"type i",167.0,φ102*203,,,,34.60,"Bouzouba? N, Lachemi M. Self-compacting concrete incorporating high volumes of class F fly ash: Preliminary results[J]. Cement and concrete research, 2001, 31(3): 413-420."
18246323,"Compressive strength of concrete at 28 days",3631,0.45,0.40,0.00,0.00,0.00,0.00,0.00,845,846,0.50,411.7,247.0,"type i",186.0,φ102*203,,,,34.60,"Bouzouba? N, Lachemi M. Self-compacting concrete incorporating high volumes of class F fly ash: Preliminary results[J]. Cement and concrete research, 2001, 31(3): 413-420."
18246324,"Compressive strength of concrete at 28 days",3632,0.40,0.40,0.00,0.00,0.00,0.00,0.00,844,844,0.50,396.7,238.0,"type i",159.0,φ102*203,,,,37.80,"Bouzouba? N, Lachemi M. Self-compacting concrete incorporating high volumes of class F fly ash: Preliminary results[J]. Cement and concrete research, 2001, 31(3): 413-420."
18246325,"Compressive strength of concrete at 28 days",3633,0.35,0.40,0.00,0.00,0.00,0.00,0.00,846,847,0.50,386.7,232.0,"type i",136.0,φ102*203,,,,48.30,"Bouzouba? N, Lachemi M. Self-compacting concrete incorporating high volumes of class F fly ash: Preliminary results[J]. Cement and concrete research, 2001, 31(3): 413-420."
18246326,"Compressive strength of concrete at 28 days",3634,0.45,0.50,0.00,0.00,0.00,0.00,0.00,845,843,0.50,414.0,207.0,"type i",188.0,φ102*203,,,,33.20,"Bouzouba? N, Lachemi M. Self-compacting concrete incorporating high volumes of class F fly ash: Preliminary results[J]. Cement and concrete research, 2001, 31(3): 413-420."
18246327,"Compressive strength of concrete at 28 days",3635,0.40,0.50,0.00,0.00,0.00,0.00,0.00,842,843,0.50,400.0,200.0,"type i",161.0,φ102*203,,,,34.90,"Bouzouba? N, Lachemi M. Self-compacting concrete incorporating high volumes of class F fly ash: Preliminary results[J]. Cement and concrete research, 2001, 31(3): 413-420."
18246328,"Compressive strength of concrete at 28 days",3636,0.35,0.50,0.00,0.00,0.00,0.00,0.00,856,856,0.50,394.0,197.0,"type i",138.0,φ102*203,,,,38.90,"Bouzouba? N, Lachemi M. Self-compacting concrete incorporating high volumes of class F fly ash: Preliminary results[J]. Cement and concrete research, 2001, 31(3): 413-420."
18246329,"Compressive strength of concrete at 28 days",3637,0.45,0.60,0.00,0.00,0.00,0.00,0.00,853,853,0.50,422.5,169.0,"type i",190.0,φ102*203,,,,30.20,"Bouzouba? N, Lachemi M. Self-compacting concrete incorporating high volumes of class F fly ash: Preliminary results[J]. Cement and concrete research, 2001, 31(3): 413-420."
18246330,"Compressive strength of concrete at 28 days",3638,0.40,0.60,0.00,0.00,0.00,0.00,0.00,851,851,0.50,407.5,163.0,"type i",164.0,φ102*203,,,,26.20,"Bouzouba? N, Lachemi M. Self-compacting concrete incorporating high volumes of class F fly ash: Preliminary results[J]. Cement and concrete research, 2001, 31(3): 413-420."
18246331,"Compressive strength of concrete at 28 days",3639,0.35,0.60,0.00,0.00,0.00,0.00,0.00,866,864,0.50,402.5,161.0,"type i",141.0,φ102*203,,,,35.80,"Bouzouba? N, Lachemi M. Self-compacting concrete incorporating high volumes of class F fly ash: Preliminary results[J]. Cement and concrete research, 2001, 31(3): 413-420."
18246332,"Compressive strength of concrete at 28 days",3640,0.34,0.20,0.00,0.40,0.00,0.00,0.00,692,1123,0.38,426.0,171.0,po42.5,145.0,,,,,45.30,"冯滔滔. 大连湾海底沉管隧道混凝土结构的耐久性评估与服役寿命设计[D]. 南京航空航天大学, 2017."
18246333,"Compressive strength of concrete at 28 days",3641,0.34,0.20,0.00,0.35,0.00,0.00,0.00,692,1123,0.38,426.0,192.0,po42.5,145.0,,,,,48.20,"冯滔滔. 大连湾海底沉管隧道混凝土结构的耐久性评估与服役寿命设计[D]. 南京航空航天大学, 2017."
18246334,"Compressive strength of concrete at 28 days",3642,0.34,0.20,0.00,0.30,0.00,0.00,0.00,692,1123,0.38,426.0,213.0,po42.5,145.0,,,,,49.40,"冯滔滔. 大连湾海底沉管隧道混凝土结构的耐久性评估与服役寿命设计[D]. 南京航空航天大学, 2017."
18246335,"Compressive strength of concrete at 28 days",3643,0.32,0.20,0.00,0.25,0.00,0.00,0.00,692,1123,0.38,426.0,235.0,po42.5,145.0,,,,,51.70,"冯滔滔. 大连湾海底沉管隧道混凝土结构的耐久性评估与服役寿命设计[D]. 南京航空航天大学, 2017."
18246336,"Compressive strength of concrete at 28 days",3644,0.32,0.20,0.00,0.20,0.00,0.00,0.00,692,1123,0.38,426.0,256.0,po42.5,145.0,,,,,51.20,"冯滔滔. 大连湾海底沉管隧道混凝土结构的耐久性评估与服役寿命设计[D]. 南京航空航天大学, 2017."
18246337,"Compressive strength of concrete at 28 days",3645,0.32,0.20,0.00,0.40,0.00,0.00,0.00,663,1127,0.37,453.0,181.0,po42.5,145.0,,,,,50.80,"冯滔滔. 大连湾海底沉管隧道混凝土结构的耐久性评估与服役寿命设计[D]. 南京航空航天大学, 2017."
18246338,"Compressive strength of concrete at 28 days",3646,0.32,0.20,0.00,0.35,0.00,0.00,0.00,663,1127,0.37,453.0,203.0,po42.5,145.0,,,,,53.10,"冯滔滔. 大连湾海底沉管隧道混凝土结构的耐久性评估与服役寿命设计[D]. 南京航空航天大学, 2017."
18246339,"Compressive strength of concrete at 28 days",3647,0.32,0.20,0.00,0.30,0.00,0.00,0.00,663,1127,0.37,453.0,226.0,po42.5,145.0,,,,,48.40,"冯滔滔. 大连湾海底沉管隧道混凝土结构的耐久性评估与服役寿命设计[D]. 南京航空航天大学, 2017."
18246340,"Compressive strength of concrete at 28 days",3648,0.32,0.20,0.00,0.25,0.00,0.00,0.00,663,1127,0.37,453.0,249.0,po42.5,145.0,,,,,56.60,"冯滔滔. 大连湾海底沉管隧道混凝土结构的耐久性评估与服役寿命设计[D]. 南京航空航天大学, 2017."
18246341,"Compressive strength of concrete at 28 days",3649,0.32,0.20,0.00,0.20,0.00,0.00,0.00,663,1127,0.37,453.0,271.0,po42.5,145.0,,,,,56.90,"冯滔滔. 大连湾海底沉管隧道混凝土结构的耐久性评估与服役寿命设计[D]. 南京航空航天大学, 2017."
18246342,"Compressive strength of concrete at 28 days",3650,0.30,0.20,0.00,0.40,0.00,0.00,0.00,632,1128,0.36,483.0,193.0,po42.5,145.0,,,,,55.40,"冯滔滔. 大连湾海底沉管隧道混凝土结构的耐久性评估与服役寿命设计[D]. 南京航空航天大学, 2017."
18246343,"Compressive strength of concrete at 28 days",3651,0.30,0.20,0.00,0.35,0.00,0.00,0.00,632,1128,0.36,483.0,217.0,po42.5,145.0,,,,,53.00,"冯滔滔. 大连湾海底沉管隧道混凝土结构的耐久性评估与服役寿命设计[D]. 南京航空航天大学, 2017."
18246344,"Compressive strength of concrete at 28 days",3652,0.30,0.20,0.00,0.30,0.00,0.00,0.00,632,1128,0.36,483.0,241.0,po42.5,145.0,,,,,55.70,"冯滔滔. 大连湾海底沉管隧道混凝土结构的耐久性评估与服役寿命设计[D]. 南京航空航天大学, 2017."
18246345,"Compressive strength of concrete at 28 days",3653,0.30,0.20,0.00,0.25,0.00,0.00,0.00,632,1128,0.36,483.0,265.0,po42.5,145.0,,,,,60.10,"冯滔滔. 大连湾海底沉管隧道混凝土结构的耐久性评估与服役寿命设计[D]. 南京航空航天大学, 2017."
18246346,"Compressive strength of concrete at 28 days",3654,0.30,0.20,0.00,0.20,0.00,0.00,0.00,632,1128,0.36,483.0,289.0,po42.5,145.0,,,,,57.00,"冯滔滔. 大连湾海底沉管隧道混凝土结构的耐久性评估与服役寿命设计[D]. 南京航空航天大学, 2017."
18246347,"Compressive strength of concrete at 28 days",3655,0.35,0.20,0.00,0.40,0.00,0.00,0.00,713,1109,0.39,414.0,165.0,po42.5,145.0,,,,,50.00,"冯滔滔. 大连湾海底沉管隧道混凝土结构的耐久性评估与服役寿命设计[D]. 南京航空航天大学, 2017."
18246348,"Compressive strength of concrete at 28 days",3656,0.35,0.20,0.00,0.35,0.00,0.00,0.00,713,1109,0.39,414.0,186.0,po42.5,145.0,,,,,51.40,"冯滔滔. 大连湾海底沉管隧道混凝土结构的耐久性评估与服役寿命设计[D]. 南京航空航天大学, 2017."
18246349,"Compressive strength of concrete at 28 days",3657,0.35,0.20,0.00,0.30,0.00,0.00,0.00,713,1109,0.39,414.0,207.0,po42.5,145.0,,,,,50.00,"冯滔滔. 大连湾海底沉管隧道混凝土结构的耐久性评估与服役寿命设计[D]. 南京航空航天大学, 2017."
18246350,"Compressive strength of concrete at 28 days",3658,0.35,0.20,0.00,0.25,0.00,0.00,0.00,713,1109,0.39,414.0,227.0,po42.5,145.0,,,,,51.10,"冯滔滔. 大连湾海底沉管隧道混凝土结构的耐久性评估与服役寿命设计[D]. 南京航空航天大学, 2017."
18246351,"Compressive strength of concrete at 28 days",3659,0.36,0.20,0.00,0.40,0.00,0.00,0.00,719,1115,0.39,403.0,161.0,po42.5,145.0,,,,,55.90,"冯滔滔. 大连湾海底沉管隧道混凝土结构的耐久性评估与服役寿命设计[D]. 南京航空航天大学, 2017."
18246352,"Compressive strength of concrete at 28 days",3660,0.36,0.20,0.00,0.35,0.00,0.00,0.00,719,1115,0.39,403.0,181.0,po42.5,145.0,,,,,42.30,"冯滔滔. 大连湾海底沉管隧道混凝土结构的耐久性评估与服役寿命设计[D]. 南京航空航天大学, 2017."
18246353,"Compressive strength of concrete at 28 days",3661,0.36,0.20,0.00,0.30,0.00,0.00,0.00,719,1115,0.39,403.0,201.0,po42.5,145.0,,,,,42.30,"冯滔滔. 大连湾海底沉管隧道混凝土结构的耐久性评估与服役寿命设计[D]. 南京航空航天大学, 2017."
18246354,"Compressive strength of concrete at 28 days",3662,0.36,0.20,0.00,0.25,0.00,0.00,0.00,719,1115,0.39,403.0,221.0,po42.5,145.0,,,,,46.10,"冯滔滔. 大连湾海底沉管隧道混凝土结构的耐久性评估与服役寿命设计[D]. 南京航空航天大学, 2017."
18246355,"Compressive strength of concrete at 28 days",3663,0.36,0.20,0.00,0.20,0.00,0.00,0.00,719,1115,0.39,403.0,241.0,po42.5,145.0,,,,,52.60,"冯滔滔. 大连湾海底沉管隧道混凝土结构的耐久性评估与服役寿命设计[D]. 南京航空航天大学, 2017."
18246356,"Compressive strength of concrete at 28 days",3664,0.34,0.15,0.00,0.25,0.00,0.00,0.00,688,1106,0.38,441.0,265.0,po42.5,150.0,,,,,58.10,"冯滔滔. 大连湾海底沉管隧道混凝土结构的耐久性评估与服役寿命设计[D]. 南京航空航天大学, 2017."
18246357,"Compressive strength of concrete at 28 days",3665,0.34,0.15,0.00,0.25,0.00,0.00,0.00,699,1123,0.38,426.0,256.0,po42.5,145.0,,,,,56.20,"冯滔滔. 大连湾海底沉管隧道混凝土结构的耐久性评估与服役寿命设计[D]. 南京航空航天大学, 2017."
18246358,"Compressive strength of concrete at 28 days",3666,0.34,0.10,0.00,0.25,0.00,0.00,0.00,696,1106,0.39,441.0,287.0,po42.5,150.0,,,,,55.30,"冯滔滔. 大连湾海底沉管隧道混凝土结构的耐久性评估与服役寿命设计[D]. 南京航空航天大学, 2017."
18246359,"Compressive strength of concrete at 28 days",3667,0.34,0.10,0.00,0.25,0.00,0.00,0.00,706,1123,0.39,426.0,277.0,po42.5,145.0,,,,,53.60,"冯滔滔. 大连湾海底沉管隧道混凝土结构的耐久性评估与服役寿命设计[D]. 南京航空航天大学, 2017."
18246360,"Compressive strength of concrete at 28 days",3668,0.30,0.15,0.00,0.20,0.00,0.00,0.00,630,1111,0.36,500.0,325.0,po42.5,150.0,,,,,50.90,"冯滔滔. 大连湾海底沉管隧道混凝土结构的耐久性评估与服役寿命设计[D]. 南京航空航天大学, 2017."
18246361,"Compressive strength of concrete at 28 days",3669,0.34,0.15,0.00,0.25,0.00,0.00,0.00,688,1106,0.38,441.0,265.0,po42.5,150.0,,,,,55.20,"冯滔滔. 大连湾海底沉管隧道混凝土结构的耐久性评估与服役寿命设计[D]. 南京航空航天大学, 2017."
18246362,"Compressive strength of concrete at 28 days",3670,0.34,0.15,0.00,0.30,0.00,0.00,0.00,688,1106,0.38,441.0,243.0,po42.5,150.0,,,,,56.60,"冯滔滔. 大连湾海底沉管隧道混凝土结构的耐久性评估与服役寿命设计[D]. 南京航空航天大学, 2017."
18246363,"Compressive strength of concrete at 28 days",3671,0.34,0.15,0.00,0.35,0.00,0.00,0.00,688,1106,0.38,441.0,221.0,po42.5,150.0,,,,,55.60,"冯滔滔. 大连湾海底沉管隧道混凝土结构的耐久性评估与服役寿命设计[D]. 南京航空航天大学, 2017."
18246364,"Compressive strength of concrete at 28 days",3672,0.32,0.15,0.00,0.25,0.00,0.00,0.00,660,1110,0.37,469.0,282.0,po42.5,150.0,,,,,58.20,"冯滔滔. 大连湾海底沉管隧道混凝土结构的耐久性评估与服役寿命设计[D]. 南京航空航天大学, 2017."
18246365,"Compressive strength of concrete at 28 days",3673,0.32,0.15,0.00,0.30,0.00,0.00,0.00,660,1110,0.37,469.0,258.0,po42.5,150.0,,,,,55.00,"冯滔滔. 大连湾海底沉管隧道混凝土结构的耐久性评估与服役寿命设计[D]. 南京航空航天大学, 2017."
18246366,"Compressive strength of concrete at 28 days",3674,0.32,0.15,0.00,0.35,0.00,0.00,0.00,660,1110,0.37,469.0,235.0,po42.5,150.0,,,,,63.60,"冯滔滔. 大连湾海底沉管隧道混凝土结构的耐久性评估与服役寿命设计[D]. 南京航空航天大学, 2017."
18246367,"Compressive strength of concrete at 28 days",3675,0.30,0.15,0.00,0.25,0.00,0.00,0.00,630,1111,0.36,500.0,300.0,po42.5,150.0,,,,,57.40,"冯滔滔. 大连湾海底沉管隧道混凝土结构的耐久性评估与服役寿命设计[D]. 南京航空航天大学, 2017."
18246368,"Compressive strength of concrete at 28 days",3676,0.30,0.15,0.00,0.30,0.00,0.00,0.00,630,1111,0.36,500.0,275.0,po42.5,150.0,,,,,67.40,"冯滔滔. 大连湾海底沉管隧道混凝土结构的耐久性评估与服役寿命设计[D]. 南京航空航天大学, 2017."
18246369,"Compressive strength of concrete at 28 days",3677,0.30,0.15,0.00,0.35,0.00,0.00,0.00,630,1111,0.36,500.0,250.0,po42.5,150.0,,,,,58.20,"冯滔滔. 大连湾海底沉管隧道混凝土结构的耐久性评估与服役寿命设计[D]. 南京航空航天大学, 2017."
18246370,"Compressive strength of concrete at 28 days",3678,0.34,0.00,0.00,0.00,0.00,0.00,0.00,711,1067,0.40,450.0,450.0,po52.5,155.0,,,,,45.33,"薛焕, 金祖权, 王晓杰. 混凝土在海洋暴露过程中的氯离子渗透研究[J]. 海洋工程, 2015, 33(5): 60-65."
18246371,"Compressive strength of concrete at 28 days",3679,0.34,0.15,0.00,0.00,0.00,0.00,0.00,711,1067,0.40,450.0,382.5,po52.5,155.0,,,,,55.21,"薛焕, 金祖权, 王晓杰. 混凝土在海洋暴露过程中的氯离子渗透研究[J]. 海洋工程, 2015, 33(5): 60-65."
18246372,"Compressive strength of concrete at 28 days",3680,0.34,0.30,0.00,0.00,0.00,0.00,0.00,711,1067,0.40,450.0,315.0,po52.5,155.0,,,,,54.41,"薛焕, 金祖权, 王晓杰. 混凝土在海洋暴露过程中的氯离子渗透研究[J]. 海洋工程, 2015, 33(5): 60-65."
18246373,"Compressive strength of concrete at 28 days",3681,0.34,0.00,0.00,0.15,0.00,0.00,0.00,711,1067,0.40,450.0,382.5,po52.5,155.0,,,,,57.36,"薛焕, 金祖权, 王晓杰. 混凝土在海洋暴露过程中的氯离子渗透研究[J]. 海洋工程, 2015, 33(5): 60-65."
18246374,"Compressive strength of concrete at 28 days",3682,0.34,0.00,0.00,0.30,0.00,0.00,0.00,711,1067,0.40,450.0,315.0,po52.5,155.0,,,,,56.54,"薛焕, 金祖权, 王晓杰. 混凝土在海洋暴露过程中的氯离子渗透研究[J]. 海洋工程, 2015, 33(5): 60-65."
18246375,"Compressive strength of concrete at 28 days",3683,0.34,0.00,0.00,0.50,0.00,0.00,0.00,711,1067,0.40,450.0,225.0,po52.5,155.0,,,,,55.56,"薛焕, 金祖权, 王晓杰. 混凝土在海洋暴露过程中的氯离子渗透研究[J]. 海洋工程, 2015, 33(5): 60-65."
18246376,"Compressive strength of concrete at 28 days",3684,0.34,0.00,0.00,0.65,0.00,0.00,0.00,711,1067,0.40,450.0,157.5,po52.5,155.0,,,,,45.91,"薛焕, 金祖权, 王晓杰. 混凝土在海洋暴露过程中的氯离子渗透研究[J]. 海洋工程, 2015, 33(5): 60-65."
18246377,"Compressive strength of concrete at 28 days",3685,0.34,0.18,0.00,0.31,0.00,0.00,0.00,711,1067,0.40,449.2,230.0,po52.5,155.0,,,,,65.11,"薛焕, 金祖权, 王晓杰. 混凝土在海洋暴露过程中的氯离子渗透研究[J]. 海洋工程, 2015, 33(5): 60-65."
18246378,"Compressive strength of concrete at 28 days",3686,0.45,0.00,0.00,0.00,0.00,0.00,0.00,639,1024,0.38,478.0,478.0,"type i",215.0,200,,,,50.40,"Chalee W, Ausapanit P, Jaturapitakkul C. Utilization of fly ash concrete in marine environment for long term design life analysis[J]. Materials &amp; Design, 2010, 31(3): 1242-1249."
18246379,"Compressive strength of concrete at 28 days",3687,0.45,0.15,0.00,0.00,0.00,0.00,0.00,639,1024,0.38,477.6,406.0,"type i",215.0,200,,,,47.40,"Chalee W, Ausapanit P, Jaturapitakkul C. Utilization of fly ash concrete in marine environment for long term design life analysis[J]. Materials &amp; Design, 2010, 31(3): 1242-1249."
18246380,"Compressive strength of concrete at 28 days",3688,0.45,0.25,0.00,0.00,0.00,0.00,0.00,639,990,0.39,478.7,359.0,"type i",215.0,200,,,,43.20,"Chalee W, Ausapanit P, Jaturapitakkul C. Utilization of fly ash concrete in marine environment for long term design life analysis[J]. Materials &amp; Design, 2010, 31(3): 1242-1249."
18246381,"Compressive strength of concrete at 28 days",3689,0.45,0.35,0.00,0.00,0.00,0.00,0.00,639,977,0.40,478.5,311.0,"type i",215.0,200,,,,45.00,"Chalee W, Ausapanit P, Jaturapitakkul C. Utilization of fly ash concrete in marine environment for long term design life analysis[J]. Materials &amp; Design, 2010, 31(3): 1242-1249."
18246382,"Compressive strength of concrete at 28 days",3690,0.45,0.50,0.00,0.00,0.00,0.00,0.00,639,957,0.40,478.0,239.0,"type i",215.0,200,,,,33.80,"Chalee W, Ausapanit P, Jaturapitakkul C. Utilization of fly ash concrete in marine environment for long term design life analysis[J]. Materials &amp; Design, 2010, 31(3): 1242-1249."
18246383,"Compressive strength of concrete at 28 days",3691,0.55,0.00,0.00,0.00,0.00,0.00,0.00,639,971,0.40,478.0,478.0,"type i",262.0,200,,,,37.00,"Chalee W, Ausapanit P, Jaturapitakkul C. Utilization of fly ash concrete in marine environment for long term design life analysis[J]. Materials &amp; Design, 2010, 31(3): 1242-1249."
18246384,"Compressive strength of concrete at 28 days",3692,0.55,0.15,0.00,0.00,0.00,0.00,0.00,639,948,0.40,477.6,406.0,"type i",262.0,200,,,,32.00,"Chalee W, Ausapanit P, Jaturapitakkul C. Utilization of fly ash concrete in marine environment for long term design life analysis[J]. Materials &amp; Design, 2010, 31(3): 1242-1249."
18246385,"Compressive strength of concrete at 28 days",3693,0.55,0.25,0.00,0.00,0.00,0.00,0.00,639,933,0.41,478.7,359.0,"type i",262.0,200,,,,30.30,"Chalee W, Ausapanit P, Jaturapitakkul C. Utilization of fly ash concrete in marine environment for long term design life analysis[J]. Materials &amp; Design, 2010, 31(3): 1242-1249."
18246386,"Compressive strength of concrete at 28 days",3694,0.55,0.35,0.00,0.00,0.00,0.00,0.00,639,918,0.41,478.5,311.0,"type i",262.0,200,,,,32.70,"Chalee W, Ausapanit P, Jaturapitakkul C. Utilization of fly ash concrete in marine environment for long term design life analysis[J]. Materials &amp; Design, 2010, 31(3): 1242-1249."
18246387,"Compressive strength of concrete at 28 days",3695,0.55,0.50,0.00,0.00,0.00,0.00,0.00,639,897,0.42,478.0,239.0,"type i",262.0,200,,,,20.90,"Chalee W, Ausapanit P, Jaturapitakkul C. Utilization of fly ash concrete in marine environment for long term design life analysis[J]. Materials &amp; Design, 2010, 31(3): 1242-1249."
18246388,"Compressive strength of concrete at 28 days",3696,0.65,0.00,0.00,0.00,0.00,0.00,0.00,639,922,0.41,478.0,478.0,"type i",311.0,200,,,,29.00,"Chalee W, Ausapanit P, Jaturapitakkul C. Utilization of fly ash concrete in marine environment for long term design life analysis[J]. Materials &amp; Design, 2010, 31(3): 1242-1249."
18246389,"Compressive strength of concrete at 28 days",3697,0.65,0.15,0.00,0.00,0.00,0.00,0.00,639,898,0.42,477.6,406.0,"type i",311.0,200,,,,19.90,"Chalee W, Ausapanit P, Jaturapitakkul C. Utilization of fly ash concrete in marine environment for long term design life analysis[J]. Materials &amp; Design, 2010, 31(3): 1242-1249."
18246390,"Compressive strength of concrete at 28 days",3698,0.65,0.25,0.00,0.00,0.00,0.00,0.00,639,881,0.42,478.7,359.0,"type i",311.0,200,,,,21.00,"Chalee W, Ausapanit P, Jaturapitakkul C. Utilization of fly ash concrete in marine environment for long term design life analysis[J]. Materials &amp; Design, 2010, 31(3): 1242-1249."
18246391,"Compressive strength of concrete at 28 days",3699,0.65,0.35,0.00,0.00,0.00,0.00,0.00,639,864,0.43,478.5,311.0,"type i",311.0,200,,,,22.90,"Chalee W, Ausapanit P, Jaturapitakkul C. Utilization of fly ash concrete in marine environment for long term design life analysis[J]. Materials &amp; Design, 2010, 31(3): 1242-1249."
18246392,"Compressive strength of concrete at 28 days",3700,0.65,0.50,0.00,0.00,0.00,0.00,0.00,639,840,0.43,478.0,239.0,"type i",311.0,200,,,,16.60,"Chalee W, Ausapanit P, Jaturapitakkul C. Utilization of fly ash concrete in marine environment for long term design life analysis[J]. Materials &amp; Design, 2010, 31(3): 1242-1249."
18246393,"Compressive strength of concrete at 28 days",3701,0.35,0.00,0.00,0.00,0.00,0.00,0.00,,,0.38,,,"type ii",,150,,,,46.00,"Valipour M, Pargar F, Shekarchi M, et al. In situ study of chloride ingress in concretes containing natural zeolite, metakaolin and silica fume exposed to various exposure conditions in a harsh marine environment[J]. Construction and Building Materials, 2013, 46: 63-70."
18246394,"Compressive strength of concrete at 28 days",3702,0.40,0.00,0.00,0.00,0.00,0.00,0.00,,,0.38,,,"type ii",,150,,,,38.00,"Valipour M, Pargar F, Shekarchi M, et al. In situ study of chloride ingress in concretes containing natural zeolite, metakaolin and silica fume exposed to various exposure conditions in a harsh marine environment[J]. Construction and Building Materials, 2013, 46: 63-70."
18246395,"Compressive strength of concrete at 28 days",3703,0.45,0.00,0.00,0.00,0.00,0.00,0.00,,,0.38,,,"type ii",,150,,,,34.00,"Valipour M, Pargar F, Shekarchi M, et al. In situ study of chloride ingress in concretes containing natural zeolite, metakaolin and silica fume exposed to various exposure conditions in a harsh marine environment[J]. Construction and Building Materials, 2013, 46: 63-70."
18246396,"Compressive strength of concrete at 28 days",3704,0.50,0.00,0.00,0.00,0.00,0.00,0.00,,,0.38,,,"type ii",,150,,,,26.00,"Valipour M, Pargar F, Shekarchi M, et al. In situ study of chloride ingress in concretes containing natural zeolite, metakaolin and silica fume exposed to various exposure conditions in a harsh marine environment[J]. Construction and Building Materials, 2013, 46: 63-70."
18246397,"Compressive strength of concrete at 28 days",3705,0.40,0.00,0.05,0.00,0.00,0.00,0.00,,,0.38,,,"type ii",,150,,,,45.00,"Valipour M, Pargar F, Shekarchi M, et al. In situ study of chloride ingress in concretes containing natural zeolite, metakaolin and silica fume exposed to various exposure conditions in a harsh marine environment[J]. Construction and Building Materials, 2013, 46: 63-70."
18246398,"Compressive strength of concrete at 28 days",3706,0.40,0.00,0.00,0.00,0.00,0.00,0.05,,,0.38,,,"type ii",,150,,,,43.00,"Valipour M, Pargar F, Shekarchi M, et al. In situ study of chloride ingress in concretes containing natural zeolite, metakaolin and silica fume exposed to various exposure conditions in a harsh marine environment[J]. Construction and Building Materials, 2013, 46: 63-70."
18246399,"Compressive strength of concrete at 28 days",3707,0.50,0.00,0.00,0.00,0.00,0.00,0.00,,,0.45,406.0,406.0,,203.0,,,,,31.00,"Meira G R, Andrade C, Alonso C, et al. Durability of concrete structures in marine atmosphere zones–The use of chloride deposition rate on the wet candle as an environmental indicator[J]. Cement and Concrete Composites, 2010, 32(6): 427-435."
18246400,"Compressive strength of concrete at 28 days",3708,0.57,0.00,0.00,0.00,0.00,0.00,0.00,,,0.46,356.0,356.0,,202.9,,,,,27.00,"Meira G R, Andrade C, Alonso C, et al. Durability of concrete structures in marine atmosphere zones–The use of chloride deposition rate on the wet candle as an environmental indicator[J]. Cement and Concrete Composites, 2010, 32(6): 427-435."
18246401,"Compressive strength of concrete at 28 days",3709,0.65,0.00,0.00,0.00,0.00,0.00,0.00,,,0.47,320.0,320.0,,208.0,,,,,20.30,"Meira G R, Andrade C, Alonso C, et al. Durability of concrete structures in marine atmosphere zones–The use of chloride deposition rate on the wet candle as an environmental indicator[J]. Cement and Concrete Composites, 2010, 32(6): 427-435."
18246402,"Compressive strength of concrete at 28 days",3710,0.43,0.00,0.00,0.00,0.00,0.00,0.00,560,1250,0.31,430.0,430.0,po42.5,185.0,,,,,31.80,"陆春华, 刘荣桂, 崔钊玮, 等. 干湿交替作用下受弯开裂钢筋混凝土梁内氯离子侵蚀特性[J]. 土木工程学报, 2014 (12): 82-90."
18246403,"Compressive strength of concrete at 28 days",3711,0.39,0.00,0.00,0.00,0.00,0.00,0.00,635,1100,0.37,480.0,480.0,po42.5,185.0,,,,,36.90,"陆春华, 刘荣桂, 崔钊玮, 等. 干湿交替作用下受弯开裂钢筋混凝土梁内氯离子侵蚀特性[J]. 土木工程学报, 2014 (12): 82-90."
18246404,"Compressive strength of concrete at 28 days",3712,0.68,0.00,0.00,0.00,0.00,0.00,0.00,,,,250.0,250.0,,170.0,100,,,,32.50,"Thomas M D A, Matthews J D. Performance of pfa concrete in a marine environment––10-year results[J]. Cement and Concrete Composites, 2004, 26(1): 5-20."
18246405,"Compressive strength of concrete at 28 days",3713,0.61,0.15,0.00,0.00,0.00,0.00,0.00,,,,266.0,226.1,,162.3,100,,,,33.00,"Thomas M D A, Matthews J D. Performance of pfa concrete in a marine environment––10-year results[J]. Cement and Concrete Composites, 2004, 26(1): 5-20."
18246406,"Compressive strength of concrete at 28 days",3714,0.54,0.30,0.00,0.00,0.00,0.00,0.00,,,,289.0,202.3,,156.1,100,,,,34.50,"Thomas M D A, Matthews J D. Performance of pfa concrete in a marine environment––10-year results[J]. Cement and Concrete Composites, 2004, 26(1): 5-20."
18246407,"Compressive strength of concrete at 28 days",3715,0.44,0.50,0.00,0.00,0.00,0.00,0.00,,,,324.0,162.0,,142.6,100,,,,33.00,"Thomas M D A, Matthews J D. Performance of pfa concrete in a marine environment––10-year results[J]. Cement and Concrete Composites, 2004, 26(1): 5-20."
18246408,"Compressive strength of concrete at 28 days",3716,0.54,0.30,0.00,0.00,0.00,0.00,0.00,,,,289.0,202.3,,156.1,100,,,,33.50,"Thomas M D A, Matthews J D. Performance of pfa concrete in a marine environment––10-year results[J]. Cement and Concrete Composites, 2004, 26(1): 5-20."
18246409,"Compressive strength of concrete at 28 days",3717,0.54,0.30,0.00,0.00,0.00,0.00,0.00,,,,289.0,202.3,,156.1,100,,,,33.50,"Thomas M D A, Matthews J D. Performance of pfa concrete in a marine environment––10-year results[J]. Cement and Concrete Composites, 2004, 26(1): 5-20."
18246410,"Compressive strength of concrete at 28 days",3718,0.57,0.00,0.00,0.00,0.00,0.00,0.00,,,,300.0,300.0,,171.0,100,,,,41.50,"Thomas M D A, Matthews J D. Performance of pfa concrete in a marine environment––10-year results[J]. Cement and Concrete Composites, 2004, 26(1): 5-20."
18246411,"Compressive strength of concrete at 28 days",3719,0.51,0.15,0.00,0.00,0.00,0.00,0.00,,,,319.0,271.2,,162.7,100,,,,44.50,"Thomas M D A, Matthews J D. Performance of pfa concrete in a marine environment––10-year results[J]. Cement and Concrete Composites, 2004, 26(1): 5-20."
18246412,"Compressive strength of concrete at 28 days",3720,0.45,0.30,0.00,0.00,0.00,0.00,0.00,,,,346.0,242.2,,155.7,100,,,,45.50,"Thomas M D A, Matthews J D. Performance of pfa concrete in a marine environment––10-year results[J]. Cement and Concrete Composites, 2004, 26(1): 5-20."
18246413,"Compressive strength of concrete at 28 days",3721,0.37,0.50,0.00,0.00,0.00,0.00,0.00,,,,392.0,196.0,,145.0,100,,,,41.50,"Thomas M D A, Matthews J D. Performance of pfa concrete in a marine environment––10-year results[J]. Cement and Concrete Composites, 2004, 26(1): 5-20."
18246414,"Compressive strength of concrete at 28 days",3722,0.45,0.30,0.00,0.00,0.00,0.00,0.00,,,,346.0,242.2,,155.7,100,,,,49.50,"Thomas M D A, Matthews J D. Performance of pfa concrete in a marine environment––10-year results[J]. Cement and Concrete Composites, 2004, 26(1): 5-20."
18246415,"Compressive strength of concrete at 28 days",3723,0.45,0.30,0.00,0.00,0.00,0.00,0.00,,,,346.0,242.2,,155.7,100,,,,47.00,"Thomas M D A, Matthews J D. Performance of pfa concrete in a marine environment––10-year results[J]. Cement and Concrete Composites, 2004, 26(1): 5-20."
18246416,"Compressive strength of concrete at 28 days",3724,0.49,0.00,0.00,0.00,0.00,0.00,0.00,,,,350.0,350.0,,171.5,100,,,,50.00,"Thomas M D A, Matthews J D. Performance of pfa concrete in a marine environment––10-year results[J]. Cement and Concrete Composites, 2004, 26(1): 5-20."
18246417,"Compressive strength of concrete at 28 days",3725,0.44,0.15,0.00,0.00,0.00,0.00,0.00,,,,369.0,313.7,,162.4,100,,,,50.00,"Thomas M D A, Matthews J D. Performance of pfa concrete in a marine environment––10-year results[J]. Cement and Concrete Composites, 2004, 26(1): 5-20."
18246418,"Compressive strength of concrete at 28 days",3726,0.39,0.30,0.00,0.00,0.00,0.00,0.00,,,,400.0,280.0,,156.0,100,,,,53.00,"Thomas M D A, Matthews J D. Performance of pfa concrete in a marine environment––10-year results[J]. Cement and Concrete Composites, 2004, 26(1): 5-20."
18246419,"Compressive strength of concrete at 28 days",3727,0.32,0.50,0.00,0.00,0.00,0.00,0.00,,,,452.0,226.0,,144.6,100,,,,48.00,"Thomas M D A, Matthews J D. Performance of pfa concrete in a marine environment––10-year results[J]. Cement and Concrete Composites, 2004, 26(1): 5-20."
18246420,"Compressive strength of concrete at 28 days",3728,0.39,0.30,0.00,0.00,0.00,0.00,0.00,,,,400.0,280.0,,156.0,100,,,,50.50,"Thomas M D A, Matthews J D. Performance of pfa concrete in a marine environment––10-year results[J]. Cement and Concrete Composites, 2004, 26(1): 5-20."
18246421,"Compressive strength of concrete at 28 days",3729,0.39,0.30,0.00,0.00,0.00,0.00,0.00,,,,400.0,280.0,,156.0,100,,,,50.50,"Thomas M D A, Matthews J D. Performance of pfa concrete in a marine environment––10-year results[J]. Cement and Concrete Composites, 2004, 26(1): 5-20."
